Repository: AlexiLJ/BunchOfScripts

# CutterScript
This script filters out a threshold values from an CSV file

ScriptCutter.py:                filters out a threshold values from an CSV file

From_dat_to_csv.py:             converts .dat file from PPMS to .csv 
                    
Convert_all_files_to_csv.py     Converts all files in a rectory from .dat to .csv
                                and removes LCR head

temp_script.py:                 Script for measuring RaspberryPi CPU and GPU temperatures
                                Run in bash with "watch python3 temp_script.py"

File: Scripts/Data_examples/Nb-PrO2/Jan 30 2019 Pr0.998Nb0.002O2 1300C 10h air.dat (part 1 of 54)
Comment,Time Stamp (sec),Temperature (K),Magnetic Field (Oe),Frequency (Hz),AC Voltage (Vrms),Re[Impedance] (Ohm),-Im[Impedance] (Ohm),Re[Cp] (F),Im[Cp] (F),Re[Modulus],Im[Modulus],Re[Permittivity],Im[Permittivity],Loss Factor,Re[Sp.Impedance] (Ohm-cm),-Im[Sp.Impedance] (Ohm-cm)
,580746.232,360.0038,-0.019,5.000000e+05,0.5,5148.282,941.3527,1.09394469309779E-11,-5.98281151418683E-11,0.000474708202152684,0.0025961913025745,68.1507870037873,372.718397703042,5.46902558414078,9333.36151272169,1706.58582029435
,580747.027,360.0038,-0.019,3.788642e+05,0.5,5295.437,926.111,1.34620666645356E-11,-7.69751421933744E-11,0.00035387590685635,0.00202343733156789,83.8662542699075,479.541292471719,5.71792906033942,9600.13998627938,1678.95402076036
,580747.839,360.0038,-0.019,2.870762e+05,0.5,5454.098,909.6853,1.64949781720383E-11,-9.8897088320717E-11,0.000263386019624842,0.00157915398090286,102.760747515617,616.111074350032,5.99558770489091,9887.77777903625,1649.17573817998
,580748.634,360.0038,-0.019,2.175258e+05,0.5,5631.18,883.1621,1.98883102057895E-11,-1.26810983696694E-10,0.000193756176381796,0.00123541975512496,123.900595820968,790.009622440904,6.37615676669096,10208.8111496628,1601.09161728795
,580749.43,360.0038,-0.019,1.648255e+05,0.5,5811.415,838.939,2.34965829635727E-11,-1.62763198138662E-10,0.000139463032921065,0.000966074483917149,146.379486181585,1013.98545268244,6.9271007784833,10535.5606191451,1520.9192064695
,580750.226,360.0038,-0.019,1.248930e+05,0.5,5983.48,772.5281,2.7046371552014E-11,-2.0948289551415E-10,9.73098037453872E-05,0.000753695903766412,168.494030685136,1305.04076515003,7.74532343872022,10847.4986304441,1400.52235600847
,580751.037,360.0038,-0.019,9.463495e+04,0.5,6133.947,686.3856,3.03006860643851E-11,-2.70784821800715E-10,6.55124836810124E-05,0.000585458236212553,188.767824833531,1686.94074123082,8.93659045294657,11120.2814552262,1244.35393048135
,580751.832,360.0038,-0.019,7.170755e+04,0.5,6256.054,589.6031,3.31415898748382E-11,-3.5165279134869E-10,4.2641183382299E-05,0.00045244936104231,206.466144657742,2190.73364802635,10.6106192453873,11341.6502097415,1068.89616406432
,580752.628,360.0038,-0.019,5.433485e+04,0.5,6348.343,490.9939,3.54737106097097E-11,-4.58660041261564E-10,2.69066219470578E-05,0.000347891216349634,220.994837421841,2857.36957054473,12.9295761108234,11508.9616741577,890.126758643198
,580753.439,360.0038,-0.019,4.117107e+04,0.5,6412.93,403.2069,3.77510757776835E-11,-6.00423768509368E-10,1.67426664504061E-05,0.000266288964697288,235.18241285154,3740.53209617202,15.9048121448318,11626.051961757,730.977005945638
,580754.235,360.0038,-0.019,3.119651e+04,0.5,6457.525,324.2997,3.95762493712026E-11,-7.88050743558427E-10,1.02036794400389E-05,0.00020317784776254,246.552916095595,4909.41440744535,19.9122139181751,11706.8985930526,587.925513514448
,580755.03,360.0038,-0.019,2.363846e+04,0.5,6486.722,260.966,4.16899768241329E-11,-1.03627020318583E-09,6.2216815422772E-06,0.000154649718880174,259.721057989569,6455.77700054494,24.8565790179564,11759.8300672972,473.107343484473
,580755.826,360.0038,-0.019,1.791157e+04,0.5,6505.822,211.686,4.43930805652634E-11,-1.3643485170926E-09,3.82410294736838E-06,0.000117527531746332,276.560908164194,8499.64589379832,30.7333597876099,11794.4566096842,383.767238310179
,580756.637,360.0038,-0.019,1.357207e+04,0.5,6518.692,174.8634,4.82213163416658E-11,-1.79763123138339E-09,2.3935910193379E-06,8.92301226501932E-05,300.410128572135,11198.9192812341,37.2787673120847,11817.7887353658,317.011252985687
,580757.433,360.0038,-0.019,1.028394e+04,0.5,6527.614,149.2962,5.41966663585975E-11,-2.36961770008688E-09,1.54850770909063E-06,6.77047413193902E-05,337.635484556434,14762.2921138473,43.7225729790845,11833.9635003489,270.660272120991
,580758.228,360.0038,-0.019,7.792469e+03,0.5,6534.725,133.4271,6.37903048328E-11,-3.12419365892325E-09,1.04862994260324E-06,5.13576949636013E-05,397.40212690791,19463.1646326593,48.9759951314238,11846.8550889831,241.891054121369
,580759.04,360.0038,-0.019,5.904585e+03,0.5,6540.987,126.1451,7.9442885865749E-11,-4.11934259587053E-09,7.51211421830124E-07,3.89524773014755E-05,494.91489174571,25662.7635398846,51.852882117498,11858.2075187437,228.689458222846
,580759.835,360.0038,-0.019,4.474074e+03,0.5,6547.577,127.2487,1.05547324110105E-10,-5.43093353216864E-09,5.74194120241229E-07,2.95451365336283E-05,657.540847323665,33833.7391933823,51.4549618188634,11870.1545823212,230.69018346778
,580760.631,360.0038,-0.019,3.390107e+03,0.5,6555.461,136.191,1.48716803348662E-10,-7.1583820105354E-09,4.65658339540374E-07,2.24141469273423E-05,926.478939277861,44595.4325451563,48.1343187141588,11884.4475488227,246.901750482798
,580761.426,360.0038,-0.019,2.568774e+03,0.5,6565.677,153.2932,2.20200911281487E-10,-9.43139068516997E-09,3.97150813346591E-07,1.70103041799702E-05,1371.81207582704,58755.867804833,42.8308431163287,11902.9682167298,277.906465310554
,580762.238,360.0038,-0.019,1.946446e+03,0.5,6580.039,178.9392,3.37680386974758E-10,-1.24173468744076E-08,3.51278562661145E-07,1.29173855822216E-05,2103.68808160726,77357.8378623071,36.7724847322442,11929.0052011152,324.400303323945
,580763.033,360.0038,-0.019,1.474880e+03,0.5,6607.746,214.1758,5.28776852040221E-10,-1.63138091650007E-08,3.18588535193852E-07,9.82908488761586E-06,3294.18469172143,101632.097183638,30.8519730053535,11979.235442472,388.281016594735
,580763.829,360.0038,-0.019,1.117550e+03,0.5,6626.515,259.6494,8.40817670294949E-10,-2.14585163858439E-08,2.92658173856564E-07,7.46893225608504E-06,5238.14287128404,133682.697933085,25.5210102545972,12013.2619123181,470.720468840145
,580764.64,360.0038,-0.019,8.467957e+02,0.5,6668.078,309.5074,1.3054871203318E-09,-2.81256278407812E-08,2.64337002921573E-07,5.69491958436948E-06,8132.94997775239,175217.603268133,21.5441634028783,12088.6118066233,561.108434825939
,580765.436,360.0038,-0.019,6.416440e+02,0.5,6727.834,364.2051,1.98997960915595E-09,-3.67602004304336E-08,2.35692920162622E-07,4.35387324842341E-06,12397.2150823665,229009.437639556,18.4726518107517,12196.943935779,660.270331554673
,580766.231,360.0038,-0.019,4.861923e+02,0.5,6809.055,417.0073,2.93328656938381E-09,-4.78958271994176E-08,2.04483260569452E-07,3.33888104068377E-06,18273.8477980145,298382.389752672,16.3283832201499,12344.1901346906,755.995861210397
,580767.027,360.0038,-0.019,3.684033e+02,0.5,6911.777,457.9385,4.12308480995451E-09,-6.22307204100397E-08,1.70151135132263E-07,2.56813240714871E-06,25686.0768606191,387686.196433493,15.0932428699487,12530.4156680452,830.200360254838
,580767.838,360.0038,-0.019,2.791500e+02,0.5,7029.975,476.189,5.46848332501115E-09,-8.07311824984308E-08,1.3406661435676E-07,1.97922452484762E-06,34067.6676497469,502940.748076981,14.7629932652791,12744.6977652731,863.286837314162
,580768.634,360.0038,-0.019,2.115173e+02,0.5,7151.138,465.69,6.82304708279105E-09,-1.04774745580829E-07,9.93463200976523E-08,1.52556259488176E-06,42506.3562527415,652727.822028641,15.3560050677489,12964.3551346569,844.253116449208
,580769.445,360.0038,-0.019,1.602760e+02,0.5,7261.085,428.629,8.04495836382297E-09,-1.36283654398511E-07,6.92867217368901E-08,1.17373480539792E-06,50118.6437821338,849022.657325554,16.9402560256072,13163.6789281552,777.064933862672
,580770.24,360.0038,-0.019,1.214445e+02,0.5,7350.672,374.9449,9.07041802636512E-09,-1.7782257556963E-07,4.59250357168918E-08,9.00345288449467E-07,56507.073058662,1107802.66576305,19.6046725798911,13326.0919152138,679.740600660819
,580771.052,360.0038,-0.019,9.202165e+01,0.5,7417.45,315.0864,9.88703988423266E-09,-2.32750839100963E-07,2.92432272977626E-08,6.88414911972681E-07,61594.4803699559,1449995.86913345,23.5410033565397,13447.1542841937,571.22264843729
,580771.847,360.0038,-0.019,6.972812e+01,0.5,7464.305,257.2585,1.05266617692377E-08,-3.05429029856857E-07,1.80916827863561E-08,5.24926633252592E-07,65579.2096824135,1902767.92692365,29.0148041755666,13532.0980875205,466.385987154649
,580772.658,360.0038,-0.019,5.283509e+01,0.5,7495.842,206.1562,1.10440622489713E-08,-4.01562240943777E-07,1.09854846444105E-08,3.9943235851227E-07,68802.5216206183,2501660.5431694,36.3600124565742,13589.2717664345,373.742219771363
,580773.485,360.0038,-0.019,4.003407e+01,0.5,7516.645,162.9248,1.14583796384802E-08,-5.28640035265865E-07,6.57845043864859E-09,3.03501226316778E-07,71383.6444454321,3293332.34782265,46.1356711808147,13626.9856911086,295.367669795065
,580774.296,360.0038,-0.019,3.033521e+01,0.5,7530.412,127.6713,1.18087921638518E-08,-6.96515741722496E-07,3.90609931016246E-09,2.30392712523794E-07,73566.6514594734,4339167.80788036,58.9828097622567,13651.9439952469,231.456318379441
,580775.076,360.0038,-0.019,2.298591e+01,0.5,7539.376,99.63731,1.21349012146034E-08,-9.18226144199914E-07,2.30985960422932E-09,1.74782920810448E-07,75598.2521974271,5720383.74238756,75.6682009982004,13668.194902365,180.633274242771
,580775.888,360.0038,-0.019,1.741690e+01,0.5,7512.408,77.20148,1.24988121779932E-08,-1.21624840089146E-06,1.35613462812472E-09,1.31964265832743E-07,77865.352052731,7577008.80454304,97.3091189443518,13619.3044000042,139.959179034317
,580776.73,360.0038,-0.019,1.319742e+01,0.5,7482.392,59.81737,1.28840489604892E-08,-1.61163061615E-06,7.96192502249972E-10,9.95935529979866E-08,80265.3079257797,10040168.899124,125.087278160173,13564.8881541253,108.443387318378
,580777.526,360.0038,-0.019,1.000008e+01,0.5,7498.588,46.0988,1.30477117492902E-08,-2.12238528444746E-06,4.64936860953334E-10,7.56282151878647E-08,81284.8976665044,13222078.6272805,162.663409893533,13594.2500117431,83.5728823134891
,580904.089,360.0013,-0.019,5.000000e+05,0.5,5151.767,942.1586,1.09338775845452E-11,-5.97869506493916E-11,0.000475114603855377,0.00259794872897218,68.1160909771166,372.461950318032,5.46804646266563,9339.67949702632,1708.04684283412
,580904.885,360.0013,-0.019,3.788642e+05,0.5,5299.022,926.7727,1.34534331973658E-11,-7.6922894349792E-11,0.000354128748780878,0.00202480719449585,83.8124693221029,479.215797802577,5.71771481831521,9606.63926138185,1680.15362196965
,580905.681,360.0013,-0.019,2.870762e+05,0.5,5457.745,910.1281,1.64811213984016E-11,-9.88319753082223E-11,0.000263514225862196,0.00158020991619561,102.674422307895,615.705431992269,5.99667783029664,9894.38945443339,1649.9784938328
,580906.476,360.0013,-0.019,2.175258e+05,0.5,5634.833,883.2887,1.98658606748715E-11,-1.26731845776096E-10,0.000193783951047319,0.00123622118366489,123.760739280726,789.516607427932,6.37937856558111,10215.4337025078,1601.32113143802
,580907.287,360.0013,-0.019,1.648255e+05,0.5,5815.028,838.6626,2.34605726317227E-11,-1.62668380287259E-10,0.000139417084905417,0.000966675099620965,146.155148290344,1013.39475452047,6.93369180883945,10542.110655671,1520.41811870428
,580908.083,360.0013,-0.019,1.248930e+05,0.5,5986.857,771.9005,2.69951377419083E-11,-2.09374173687033E-10,9.72307494911398E-05,0.000754121280147217,168.174853262188,1304.36344771988,7.75599575333868,10853.6208206871,1399.38457496124
,580908.879,360.0013,-0.019,9.463495e+04,0.5,6136.971,685.4124,3.02293387856131E-11,-2.70664165802199E-10,6.54195960255628E-05,0.000585746863699277,188.323344118046,1686.18907605913,8.95369123756734,11125.7636889528,1242.5896084368
,580909.69,360.0013,-0.019,7.170755e+04,0.5,6258.635,588.4225,3.30493572148187E-11,-3.51522696348571E-10,4.25558002133483E-05,0.000452636023721509,205.891551773162,2189.9231795722,10.6362944992756,11346.3293252337,1066.75584490505
,580910.485,360.0013,-0.019,5.433485e+04,0.5,6350.496,489.7704,3.53625135162651E-11,-4.58519952685967E-10,2.6839573757758E-05,0.000348009201434687,220.302099527632,2856.49684391263,12.9662715427474,11512.8648650352,887.908665731657
,580911.281,360.0013,-0.019,4.117107e+04,0.5,6414.7,402.0045,3.76186937669587E-11,-6.0027346685649E-10,1.6692738281667E-05,0.000266362461752069,234.35769673262,3739.5957439052,15.9567865533844,11629.2608088787,728.797165392441
,580912.077,360.0013,-0.019,3.119651e+04,0.5,6458.952,323.2505,3.94314645971619E-11,-7.87890311454331E-10,1.01706676905107E-05,0.000203222746510707,245.65093299176,4908.41494428933,19.9812591163819,11709.4856127378,586.023410463537
,580912.888,360.0013,-0.019,2.363846e+04,0.5,6487.952,260.09,4.15347559207007E-11,-1.03608559631367E-09,6.20079685603058E-06,0.000154679043268397,258.754059676483,6454.62693293152,24.9450267215195,11762.0599441106,471.519236095416
,580913.683,360.0013,-0.019,1.791157e+04,0.5,6506.845,210.9622,4.42277149408283E-11,-1.3641443150676E-09,3.81102751624254E-06,0.000117546012218896,275.530710063711,8498.37375190677,30.8436535075952,11796.311214546,382.455055515431
,580914.479,360.0013,-0.019,1.357207e+04,0.5,6519.765,174.2872,4.80468402024528E-11,-1.79734430935E-09,2.38570379339272E-06,8.92448102472761E-05,299.323173603043,11197.1318085668,37.4081688156101,11819.7339856266,315.966655408547
,580915.29,360.0013,-0.019,1.028394e+04,0.5,6528.786,148.8499,5.40154336426535E-11,-2.36920016036346E-09,1.54387866300261E-06,6.77168973624446E-05,336.506437329426,14759.6909164617,43.8615410557884,11836.0882284996,269.851171290242
,580916.086,360.0013,-0.019,7.792469e+03,0.5,6536.031,133.0687,6.35936881445903E-11,-3.12357689762788E-09,1.0458132061874E-06,5.13679590756523E-05,396.177240300377,19459.3223207089,49.117718892572,11849.2227468029,241.241307901919
,580916.881,360.0013,-0.019,5.904585e+03,0.5,6542.467,125.8606,7.92280040598258E-11,-4.11841832978133E-09,7.49517185196987E-07,3.89612909050503E-05,493.576216739664,25657.0055283711,51.9818513498267,11860.8906225517,228.173685902998
,580917.677,360.0013,-0.019,4.474074e+03,0.5,6549.235,127.0427,1.05323257368048E-10,-5.42956630698834E-09,5.73264570558051E-07,2.95526180548647E-05,656.144951817348,33825.2216263941,51.5514468757355,11873.1603837493,230.316724424235
,580918.488,360.0013,-0.019,3.390107e+03,0.5,6557.355,136.0491,1.4847621518911E-10,-7.15632262213703E-09,4.65173161236515E-07,2.24206228097067E-05,924.980118311793,44582.6029257998,48.1984445321579,11887.8811965337,246.644498840666
,580919.284,360.0013,-0.019,2.568774e+03,0.5,6567.798,153.1215,2.19812574051836E-10,-9.42835972892441E-09,3.96705974341001E-07,1.70157992500392E-05,1369.39280472581,58736.9854925176,42.8927224459008,11906.8133945519,277.595189010667
,580920.079,360.0013,-0.019,1.946446e+03,0.5,6582.402,178.8212,3.37215970886955E-10,-1.24129078722111E-08,3.51046914870197E-07,1.29220244273912E-05,2100.79485290194,77330.1836769435,36.8099643666411,11933.2891026681,324.186380182497
,580920.875,360.0013,-0.019,1.474880e+03,0.5,6610.36,214.0927,5.28154601139379E-10,-1.63073848346427E-08,3.18464923155169E-07,9.83297323742474E-06,3290.30818051627,101592.074760875,30.8761578512485,11983.9743839275,388.130363941732
,580921.686,360.0013,-0.019,1.117550e+03,0.5,6629.391,259.671,8.40159081290163E-10,-2.14492301877117E-08,2.92682519826765E-07,7.47217387693227E-06,5234.03998022644,133624.846588773,25.5299629146112,12018.4758356639,470.759627652478
,580922.482,360.0013,-0.019,8.467957e+02,0.5,6671.151,309.6818,1.30501903532134E-09,-2.81126596477513E-08,2.64485950485701E-07,5.69754410194152E-06,8130.03389231876,175136.813757787,21.5419537086132,12094.1828728408,561.424605977368
,580923.277,360.0013,-0.019,6.416440e+02,0.5,6731.142,364.6527,1.9904588130493E-09,-3.67419764498831E-08,2.35982581540413E-07,4.35601399873113E-06,12400.2004364409,228895.905518171,18.4590488429127,12202.9410353715,661.081789165793
,580924.089,360.0013,-0.019,4.861923e+02,0.5,6812.672,417.9012,2.9364184477104E-09,-4.78698212376517E-08,2.04921592432283E-07,3.34065466899551E-06,18293.3588367447,298220.377287845,16.3021115995838,12350.7474228484,757.616419652266
,580924.884,360.0013,-0.019,3.684033e+02,0.5,6915.919,459.4772,4.13188501738769E-09,-6.21919479303148E-08,1.70722852844637E-07,2.56967140420119E-06,25740.9005702775,387444.650857742,15.0517131209122,12537.9247328916,832.989881761163
,580925.68,360.0013,-0.019,2.791500e+02,0.5,7034.969,478.4573,5.48653057320743E-09,-8.06708822293368E-08,1.34705233269304E-07,1.98063053941767E-06,34180.0987603496,502565.088245069,14.7034416655363,12753.7514277171,867.399056481509
,580926.475,360.0013,-0.019,2.115173e+02,0.5,7157.382,468.5575,6.85278107578923E-09,-1.04678661470139E-07,9.99580480129608E-08,1.52689463641731E-06,42691.5936816881,652129.235299035,15.2753546789882,12975.6749320738,849.451630077197
,580927.287,360.0013,-0.019,1.602760e+02,0.5,7268.827,431.8855,8.08845375648867E-09,-1.36132310655061E-07,6.98131261783445E-08,1.17498627881593E-06,50389.612256126,848079.813021877,16.830449274171,13177.7144617238,782.968668694248
,580928.098,360.0013,-0.019,1.214445e+02,0.5,7360.037,378.1638,9.12467448633669E-09,-1.77589557309277E-07,4.6319301907655E-08,9.01492358217555E-07,56845.0810466738,1106351.00390761,19.4625635769473,13343.0697984313,685.576170152408
,580928.909,360.0013,-0.019,9.202165e+01,0.5,7428.38,318.0061,9.94903338558662E-09,-2.32401833237865E-07,2.95142051969714E-08,6.89429327302459E-07,61980.688734332,1447821.6253724,23.3592374485898,13466.9693683974,576.51579586175
,580929.705,360.0013,-0.019,6.972812e+01,0.5,7476.641,259.7861,1.05948326577225E-08,-3.04919163253411E-07,1.82694360478064E-08,5.25794161434761E-07,66003.9020576584,1899591.54967981,28.7799886137095,13554.4621203417,470.968293360788
,580930.516,360.0013,-0.019,5.283509e+01,0.5,7509.354,208.0871,1.11072953301788E-08,-4.00835095577089E-07,1.10883768800061E-08,4.00152375026522E-07,69196.4523445529,2497130.55830649,36.0875517992225,13613.7677790383,377.242763786807
,580931.343,360.0013,-0.019,4.003407e+01,0.5,7531.684,164.6479,1.15332737197402E-08,-5.27580206869251E-07,6.64802442585518E-09,3.04108459323336E-07,71850.2211025519,3286729.80751381,45.7441850154177,13654.2500141954,298.491491532602
,580932.138,360.0013,-0.019,3.033521e+01,0.5,7546.65,129.0702,1.1886802258887E-08,-6.95013537338827E-07,3.94889861059244E-09,2.30889513610636E-07,74052.6403220217,4329809.34473012,58.4693445892235,13681.3819949997,233.992395350389
,580932.918,360.0013,-0.019,2.298591e+01,0.5,7556.814,100.7359,1.22121052289436E-08,-9.16104464878503E-07,2.33532786167837E-09,1.75187180337111E-07,76079.2193222129,5707166.06178303,75.0160965455215,13699.8083916919,182.624916818733
,580933.745,360.0013,-0.019,1.741690e+01,0.5,7564.013,78.25546,1.24971488981372E-08,-1.20794889875346E-06,1.37464902416157E-09,1.32870768240266E-07,77854.9901183562,7525304.39882556,96.6579584351047,13712.8595162282,141.869947785364
,580934.572,360.0013,-0.019,1.319742e+01,0.5,7569.217,60.62468,1.2760080352044E-08,-1.59314353695653E-06,8.06938112914423E-10,1.00749227578929E-07,79493.0057899765,9924997.72050901,124.853722939239,13722.2938893477,109.906966058399
,580935.368,360.0013,-0.019,1.000008e+01,0.5,7573.235,46.98419,1.30374391266101E-08,-2.10146413727709E-06,4.73866604185684E-10,7.63810795110051E-08,81220.9010746602,13091743.6429181,161.186880097326,13729.5781536048,85.1780129084621
,581009.889,357.9240,-0.019,5.000000e+05,0.5,5319.546,979.9505,1.06613333129421E-11,-5.7873793604399E-11,0.000494172418110262,0.00268255683329798,66.41818918004,360.543325994451,5.42838235196574,9643.84738473001,1776.56007986205
,581010.7,357.9240,-0.019,3.788642e+05,0.5,5473.652,962.8466,1.3094975697224E-11,-7.44431562775019E-11,0.000367912932400709,0.00209153499452665,81.5793435620706,463.767475574214,5.68486402714617,9923.22738164539,1745.55228309073
,581011.496,357.9240,-0.019,2.870762e+05,0.5,5639.876,946.3143,1.6042103008138E-11,-9.56082685690423E-11,0.000273991408667446,0.00163294327259952,99.9394166906664,595.62231876628,5.95983385224127,10224.5761974427,1715.58074451985
,581012.292,357.9240,-0.019,2.175258e+05,0.5,5826.281,920.9282,1.93657814753077E-11,-1.22518220920738E-10,0.000202041648700924,0.00127822279634272,120.645335802878,763.266482367385,6.32653121057646,10562.5113091516,1669.55808129004
,581013.087,357.9240,-0.019,1.648255e+05,0.5,6017.725,878.1548,2.2927197456366E-11,-1.57113038968881E-10,0.000145982165309028,0.00100037092063298,142.832316871334,978.785977192802,6.85269271431415,10909.5816641635,1592.01384316784
,581013.898,357.9240,-0.019,1.248930e+05,0.5,6202.694,812.5652,2.64599953325067E-11,-2.01981643182562E-10,0.000102352989026977,0.000781308713343489,164.841012292902,1258.30931216733,7.63347236627904,11244.9134400155,1473.10593402945
,581014.694,357.9240,-0.019,9.463495e+04,0.5,6367.068,725.6397,2.97170763997586E-11,-2.60750130124438E-10,6.92591147083283E-05,0.00060770860933839,185.132041580661,1624.42641675048,8.77442069390636,11542.9083760528,1315.51800155526
,581015.49,357.9240,-0.019,7.170755e+04,0.5,6503.021,626.3272,3.25698612003417E-11,-3.38165884146349E-10,4.52971380111839E-05,0.000470310469873617,202.904377836676,2106.7126416733,10.3827855472347,11789.3786544367,1135.47357795294
,581016.285,357.9240,-0.019,5.433485e+04,0.5,6608.171,523.7619,3.49134702643064E-11,-4.4049439585039E-10,2.87023187733548E-05,0.000362129873423093,217.504640824938,2744.20086658608,12.6167462734498,11980.0059283628,949.532127278572
,581017.096,357.9240,-0.019,4.117107e+04,0.5,6684.258,431.3979,3.71701415145075E-11,-5.75929590244827E-10,1.79132627618864E-05,0.000277555523386278,231.563296868555,3587.93777067532,15.4944147850511,12117.9446577134,782.084694763993
,581017.892,357.9240,-0.019,3.119651e+04,0.5,6738.976,347.7647,3.89634036207597E-11,-7.55031899093302E-10,1.09419759542217E-05,0.00021203334711107,242.734997285976,4703.7129446153,19.3779759705341,12217.1433564741,630.465399227005
,581018.688,357.9240,-0.019,2.363846e+04,0.5,6777.113,280.1178,4.09930822919673E-11,-9.91778283675515E-10,6.67827895558538E-06,0.000161572920848029,255.37953038535,6178.60034352852,24.1937963242607,12286.2822280454,507.827794504705
,581019.499,357.9240,-0.019,1.791157e+04,0.5,6804.334,227.078,4.35318825670301E-11,-1.30442169049776E-09,4.10215908979582E-06,0.00012292014447946,271.1957995151,8126.31254149577,29.9647433921384,12335.6313961247,411.671517913318
,581020.294,357.9240,-0.019,1.357207e+04,0.5,6824.734,187.1459,4.70821054683829E-11,-1.71696438971764E-09,2.56171814997254E-06,9.34193319572306E-05,293.313049709981,10696.3793649735,36.4674513307532,12372.6147188835,339.278295230071
,581021.09,357.9240,-0.019,1.028394e+04,0.5,6840.844,159.0345,5.2565063259211E-11,-2.26107792715665E-09,1.64951384738107E-06,7.09535786623263E-05,327.470890678645,14086.1088485434,43.0148426913657,12401.8206664151,288.314913886795
,581021.886,357.9240,-0.019,7.792469e+03,0.5,6854.887,141.1757,6.13368495775856E-11,-2.97825456357112E-09,1.10952772103997E-06,5.38739113820331E-05,382.117541903164,18553.9903146502,48.5557146166089,12427.2793331555,255.938552882601
,581022.697,357.9240,-0.019,5.904585e+03,0.5,6867.956,132.3396,7.55972990088733E-11,-3.92323177122936E-09,7.88100521387116E-07,4.08996226712471E-05,470.957577226878,24441.0283714081,51.8964542737019,12450.9722275248,239.919516694886
,581023.492,357.9240,-0.019,4.474074e+03,0.5,6881.218,132.2393,9.93090099700506E-11,-5.16765399520484E-09,5.96713589410468E-07,3.1050650542584E-05,618.677272144409,32193.5550269171,52.036104244351,12475.015013134,239.737682024655
,581024.288,357.9240,-0.019,3.390107e+03,0.5,6895.685,140.3135,1.38474678091091E-10,-6.80531638504179E-09,4.79753812110185E-07,2.35774260200267E-05,862.672340891401,42395.8971944946,49.1448435111376,12501.2423528572,254.375463623647
,581025.099,357.9240,-0.019,2.568774e+03,0.5,6912.399,156.844,2.03272532913959E-10,-8.95858849074187E-09,4.06350197977032E-07,1.79085888025442E-05,1266.35132303725,55810.3951634193,44.0718102063197,12531.5432968077,284.343738960166
,581025.895,357.9240,-0.019,1.946446e+03,0.5,6933.062,182.2027,3.0972989987493E-10,-1.17856464206441E-08,3.57685194574357E-07,1.36104109898815E-05,1929.56157365753,73422.457641875,38.0513680642493,12569.0034143649,330.316728511371
,581026.69,357.9240,-0.019,1.474880e+03,0.5,6967.413,217.5163,4.83048093297498E-10,-1.54728430231031E-08,3.23557560647779E-07,1.03640929636336E-05,3009.30274872321,96393.0293609713,32.0316822233552,12631.27861633,394.337035696495
,581027.486,357.9240,-0.019,1.117550e+03,0.5,6991.606,263.6655,7.67067118062746E-10,-2.0340283674012E-08,2.97184833621714E-07,7.88043663603533E-06,4778.69019435248,126716.309244008,26.5169542469531,12675.1382990508,478.001288572095
,581028.297,357.9240,-0.019,8.467957e+02,0.5,7038.853,314.6877,1.19136920147606E-09,-2.66482378495168E-08,2.68761275091591E-07,6.01158261813942E-06,7422.01586651963,166013.729319892,22.3677410969669,12760.7927623051,570.499842026313
,581029.093,357.9240,-0.019,6.416440e+02,0.5,7104.331,371.5881,1.82118010466778E-09,-3.48188391236818E-08,2.40470779752069E-07,4.59752079032347E-06,11345.6245267104,216915.105837536,19.1188334610285,12879.4983509131,673.655031159011
,581029.889,357.9240,-0.019,4.861923e+02,0.5,7191.736,427.9752,2.69914516202486E-09,-4.53566922358118E-08,2.09861468465572E-07,3.52653209292669E-06,16815.1889387169,282564.035573491,16.8040951905624,13037.9555727629,775.87965462641
,581030.7,357.9240,-0.019,3.684033e+02,0.5,7301.988,473.9484,3.82401720727302E-09,-5.89155438847375E-08,1.7609975630815E-07,2.71311878543115E-06,23822.9394809437,367033.242890106,15.4067151613973,13237.8323031947,859.224835697816
,581031.495,357.9240,-0.019,2.791500e+02,0.5,7429.987,497.9496,5.11971996164216E-09,-7.63921745466645E-08,1.40193110282478E-07,2.091844208507E-06,31894.9346183925,475909.508875007,14.9211627040166,13469.8827115186,902.736802668377
,581032.291,357.9240,-0.019,2.115173e+02,0.5,7563.691,492.3871,6.44869950973473E-09,-9.9060211860719E-08,1.05041650987899E-07,1.61357312204628E-06,40174.2381961603,617127.304667717,15.3612696189644,13712.2757598592,892.652502038669
,581033.102,357.9240,-0.019,1.602760e+02,0.5,7687.994,457.9158,7.66615456702458E-09,-1.28707832999773E-07,7.40208539635102E-08,1.24274349377406E-06,47758.7642530573,801826.65246519,16.7890996554388,13937.6256602951,830.159207243729
,581033.898,357.9240,-0.019,1.214445e+02,0.5,7792.267,404.0492,8.69726940151496E-09,-1.67730675738338E-07,4.94898688884195E-08,9.5443394560256E-07,54182.4242337834,1044931.94476542,19.2854409809498,14126.6630139241,732.504018335823
,581034.709,357.9240,-0.019,9.202165e+01,0.5,7872.479,341.7598,9.51938963826096E-09,-2.19280310381815E-07,3.17187905052007E-08,7.3064623796477E-07,59304.0854566485,1366076.89778514,23.0351229138126,14272.0799886855,619.579068107664
,581035.52,357.9240,-0.019,6.972812e+01,0.5,7930.998,280.3763,1.01615147814306E-08,-2.87438536739718E-07,1.97174401639294E-08,5.57746779971215E-07,63304.4096172793,1790690.39025703,28.2869771803109,14378.169550672,508.296431217115
,581036.316,357.9240,-0.019,5.283509e+01,0.5,7972.414,225.17,1.06631670019564E-08,-3.7754222094744E-07,1.19986766218135E-08,4.24827541329746E-07,66429.6127328243,2352020.13840985,35.4061997601812,14453.2529475043,408.21248949058
,581037.158,357.9240,-0.019,4.003407e+01,0.5,8002.067,178.6001,1.10827904415562E-08,-4.96557570014194E-07,7.21137547007995E-09,3.23101217041515E-07,69043.7912954516,3093464.35909174,44.804381408521,14507.0111077871,323.785546228479
,581037.954,357.9240,-0.019,3.033521e+01,0.5,8023.437,140.1628,1.14196776982492E-08,-6.53704581901957E-07,4.28827635020901E-09,2.45476796514424E-07,71142.5383180422,4072461.9814594,57.2436980425619,14545.7529512849,254.102258391306
,581038.734,357.9240,-0.019,2.298591e+01,0.5,8039.081,109.5231,1.17320314318335E-08,-8.61140261506981E-07,2.53903868360124E-09,1.86367420567933E-07,73088.4459038323,5364748.95967176,73.4007802920115,14574.1140836986,198.555301806305
,581039.545,357.9240,-0.019,1.741690e+01,0.5,8051.255,85.11661,1.19973666032153E-08,-1.13484145868792E-06,1.49517317866946E-09,1.41429745975884E-07,74741.4363030318,7069858.19503346,94.5908795004876,14596.1844254274,154.308581361188
,581040.387,357.9240,-0.019,1.319742e+01,0.5,8061.12,65.99484,1.22468337399292E-08,-1.49592296000139E-06,8.78417034971389E-10,1.07296648176563E-07,76295.571699995,9319331.01045875,122.147731549921,14614.068762634,119.642571967547
,581041.183,357.9240,-0.019,1.000008e+01,0.5,8069.435,51.20033,1.2513798358739E-08,-1.97223889883037E-06,5.16389162190226E-10,8.13855844092897E-08,77958.7132636269,12286693.6475698,157.605136529393,14629.1430924742,92.8214867524059
,581151.429,355.9880,-0.019,5.000000e+05,0.5,5833.423,1099.437,9.93148821746234E-12,-5.26947626757821E-11,0.000554427433681489,0.00294169628952689,61.8713854922826,328.278894718431,5.30582743713373,10575.4590979331,1993.17810902009
,581152.224,355.9880,-0.019,3.788642e+05,0.5,5995.903,1072.791,1.21466763465063E-11,-6.78886131092132E-11,0.000409923743473871,0.00229109211697918,75.6716091515143,422.933850420438,5.58906907309998,10870.0203862594,1944.87136302833
,581153.02,355.9880,-0.019,2.870762e+05,0.5,6171.219,1052.941,1.48943855547701E-11,-8.72950289987027E-11,0.000304863603808702,0.0017867858353248,92.7893433644265,543.832331315878,5.8609352280897,11187.8521613961,1908.8851396576
,581153.816,355.9880,-0.019,2.175258e+05,0.5,6370.562,1028.762,1.80754201769785E-11,-1.1193121918723E-10,0.000225699213685562,0.00139763213856569,112.606616975938,697.31136555925,6.19245462021342,11549.2426765292,1865.05083764848
,581154.627,355.9880,-0.019,1.648255e+05,0.5,6579.435,989.0494,2.1574058916412E-11,-1.43516712437926E-10,0.000164416994600036,0.00109374812710698,134.40250711908,894.083308100713,6.65228147350375,11927.9102046962,1793.05554826648
,581155.423,355.9880,-0.019,1.248930e+05,0.5,6786.08,925.1082,2.51327357460554E-11,-1.84359792067124E-10,0.000116529220600841,0.000854793648283469,156.572423766837,1148.52834887385,7.33544465393345,12302.5385738874,1677.13603663965
,581156.218,355.9880,-0.019,9.463495e+04,0.5,6974.27,835.739,2.84872010617145E-11,-2.37726648808639E-10,7.9767608176928E-05,0.000665663367008245,177.470139408357,1480.9942687508,8.34503355712729,12643.7097263377,1515.1179009387
,581157.029,355.9880,-0.019,7.170755e+04,0.5,7133.372,729.0422,3.14706105897981E-11,-3.07926718651087E-10,5.27256762110557E-05,0.000515898616520431,196.056244224839,1918.3280789214,9.78458037134202,12932.1470115131,1321.68642095168
,581157.825,355.9880,-0.019,5.433485e+04,0.5,7258.357,614.8207,3.3939724710627E-11,-4.00680455995468E-10,3.36923699869294E-05,0.000397760273102742,211.438381146236,2496.16718152374,11.8056483784622,13158.7333151902,1114.61335229978
,581158.621,355.9880,-0.019,4.117107e+04,0.5,7349.385,509.0272,3.62567134502683E-11,-5.23478010567411E-10,2.11367231656605E-05,0.0003051740971462,225.872804301424,3261.1738623021,14.4380987892199,13323.7587026457,922.819472089618
,581159.416,355.9880,-0.019,3.119651e+04,0.5,7414.274,411.3885,3.80622193273206E-11,-6.85978638539606E-10,1.29438182623002E-05,0.000233280743635024,237.120781208981,4273.5235500687,18.022560183379,13441.3964884544,745.809493861507
,581160.227,355.9880,-0.019,2.363846e+04,0.5,7458.554,331.0713,3.99906117181993E-11,-9.00930213501508E-10,7.89305961844729E-06,0.000177819132583853,249.134318997472,5612.63320467788,22.528542945281,13521.6720537368,600.201801180809
,581161.023,355.9880,-0.019,1.791157e+04,0.5,7488.924,267.248,4.22873001298181E-11,-1.18499063355908E-09,4.82782925879985E-06,0.000135287247815244,263.442274759941,7382.27853553372,28.0223762198407,13576.7300690401,484.496031404621
,581161.819,355.9880,-0.019,1.357207e+04,0.5,7510.381,218.4592,4.53787538539579E-11,-1.56007039643303E-09,2.99034548803089E-06,0.000102804706493217,282.701475486927,9718.95800300002,34.3788725766642,13615.629635532,396.046426629305
,581162.63,355.9880,-0.019,1.028394e+04,0.5,7526.157,183.3543,5.00664430574327E-11,-2.05508085101794E-09,1.90176003839961E-06,7.80616796296652E-05,311.904936179378,12802.7841112042,41.0470711622253,13644.2300717989,332.404473339267
,581163.425,355.9880,-0.019,7.792469e+03,0.5,7539.021,160.0265,5.74794562670187E-11,-2.70791917504685E-09,1.25767988294729E-06,5.92506556652628E-05,358.086675301138,16869.8494619045,47.1110784776271,13667.5513200327,290.113318601342
,581164.221,355.9880,-0.019,5.904585e+03,0.5,7550.383,147.0087,6.94821355770802E-11,-3.56861012487616E-09,8.75457029630149E-07,4.49635693244684E-05,432.861208812372,22231.7992906296,51.3601099798855,13688.149580483,266.513245120459
,581165.017,355.9880,-0.019,4.474074e+03,0.5,7561.568,143.787,8.94248034381671E-11,-4.70273204173072E-09,6.48821166480487E-07,3.41206463044748E-05,557.100443050031,29297.1748694454,52.5886763059247,13708.4269562211,260.67259948653
,581165.828,355.9880,-0.019,3.390107e+03,0.5,7573.736,149.6027,1.22392611851632E-10,-6.19620722429963E-09,5.11515040441414E-07,2.58957884873241E-05,762.483960456689,38601.2566667139,50.6256638416285,13730.486420502,271.215928416363
,581166.623,355.9880,-0.019,2.568774e+03,0.5,7587.998,164.536,1.76967817024416E-10,-8.16132300314602E-09,4.26278570900697E-07,1.96589253624577E-05,1102.47767374818,50843.5745578224,46.1175548208295,13756.3421140895,298.288627129822
,581167.419,355.9880,-0.019,1.946446e+03,0.5,7606.082,188.9093,2.66834421108804E-10,-1.0743592228525E-08,3.70851034191071E-07,1.49316279073719E-05,1662.33045536969,66930.6474304822,40.2631421534038,13789.1267419705,342.475177159137
,581168.23,355.9880,-0.019,1.474880e+03,0.5,7638.446,224.0629,4.14048428434673E-10,-1.4115172846478E-08,3.33295690280072E-07,1.13622609197554E-05,2579.44724569197,87934.9883272367,34.0906325857605,13847.7996957826,406.205419067722
,581169.026,355.9880,-0.019,1.117550e+03,0.5,7658.596,270.8777,6.56875608994254E-10,-1.85720157530168E-08,3.05313907986947E-07,8.63221990755681E-06,4092.21690995934,115700.318105724,28.2732613278982,13884.3297915468,491.076343493727
,581169.821,355.9880,-0.019,8.467957e+02,0.5,7702.648,323.1711,1.02194180523437E-09,-2.4357555493684E-08,2.76006583380133E-07,6.57850147324377E-06,6366.51365816059,151743.190204828,23.8345817432314,13964.1920138102,585.879465570055
,581170.617,355.9880,-0.019,6.416440e+02,0.5,7765.114,382.7997,1.57088986400926E-09,-3.18655915233905E-08,2.47726292493915E-07,5.02514213572423E-06,9786.36134020113,198516.904406807,20.2850576946638,14077.4371235873,693.980630249354
,581171.428,355.9880,-0.019,4.861923e+02,0.5,7850.196,443.7739,2.34977073990766E-09,-4.15665744725865E-08,2.1760850236344E-07,3.84941384524748E-06,14638.6491212553,258952.283532407,17.6896297866999,14231.6829602034,804.521243904356
,581172.224,355.9880,-0.019,3.684033e+02,0.5,7959.995,496.2488,3.3704353858362E-09,-5.40628991326109E-08,1.84385668879169E-07,2.9576071566316E-06,20997.206306628,336802.138795554,16.0403309791379,14430.7384433209,899.653408778758
,581173.019,355.9880,-0.019,2.791500e+02,0.5,8090.736,527.8513,4.57798234901442E-09,-7.01698501046327E-08,1.48611657713249E-07,2.2778719860693E-06,28520.0067191048,437145.546638804,15.3276803524023,14667.7598453216,956.945833165337
,581173.831,355.9880,-0.019,2.115173e+02,0.5,8230.983,529.0072,5.85110055666263E-09,-9.10390429717792E-08,1.12853869795707E-07,1.7559274878918E-06,36451.3041921409,567156.86503575,15.5593024064701,14922.0147505647,959.04137349754
,581174.626,355.9880,-0.019,1.602760e+02,0.5,8364.611,498.2343,7.04628217640265E-09,-1.18296571315627E-07,8.05382307400438E-08,1.35211680682905E-06,43897.0707388106,736966.36455907,16.7885089404724,15164.2700178989,903.252937569821
,581175.437,355.9880,-0.019,1.214445e+02,0.5,8478.802,444.1529,8.07450389995574E-09,-1.54140882151062E-07,5.44019609181538E-08,1.03852401962649E-06,50302.7071587013,960269.974737553,19.089826949233,15371.2877928574,805.208336028159
,581176.249,355.9880,-0.019,9.202165e+01,0.5,8567.572,378.4768,8.90032565106991E-09,-2.01476499587262E-07,3.51265020938061E-08,7.95157948378433E-07,55447.428150391,1255162.35841484,22.636980655089,15532.2196340977,686.14361034964
,581177.044,355.9880,-0.019,6.972812e+01,0.5,8632.433,312.0715,9.5463142544872E-09,-2.64067427492756E-07,2.19464024887898E-08,6.07075138471509E-07,59471.8209735508,1645092.58276444,27.6617153440798,15649.8066584831,565.756912173289
,581177.855,355.9880,-0.019,5.283509e+01,0.5,8677.797,251.5166,1.0052745004911E-08,-3.46838659736105E-07,1.3402612907661E-08,4.62415419428625E-07,62626.7934709784,2160742.47386485,34.5018857602242,15732.0474160141,455.976450833621
,581178.682,355.9880,-0.019,4.003407e+01,0.5,8710.03,199.6787,1.0458088913157E-08,-4.56184200799911E-07,8.06247073253293E-09,3.51686794607956E-07,65152.0131213365,2841945.52972968,43.6202258928969,15790.482878881,361.999108341443
,581179.478,355.9880,-0.019,3.033521e+01,0.5,8732.546,156.9211,1.07927931771561E-08,-6.00611153554249E-07,4.800995998787E-09,2.67171963523219E-07,67237.1604920382,3741699.47130186,55.6492785227736,15831.3023149221,284.483514165298
,581180.258,355.9880,-0.019,2.298591e+01,0.5,8748.811,122.5738,1.10860093979231E-08,-7.91273510053969E-07,2.84158885016952E-09,2.0282086212421E-07,69063.844814713,4929491.66312257,71.3758649890923,15860.7892631903,222.215019959677
,581181.085,355.9880,-0.019,1.741690e+01,0.5,8760.977,95.32995,1.13480222359788E-08,-1.04290164638604E-06,1.67458248588496E-09,1.53896846095492E-07,70696.1376747866,6497089.6990677,91.9016216834269,15882.8451016553,172.82442693304
,581181.911,355.9880,-0.019,1.319742e+01,0.5,8770.731,73.93752,1.15903394607408E-08,-1.37488719676888E-06,9.84137200598377E-10,1.1674184708307E-07,72205.730406147,8565299.97288029,118.623548639446,15900.5282060763,134.041919909222
,581182.707,355.9880,-0.019,1.000008e+01,0.5,8778.834,57.2061,1.18132761855697E-08,-1.81286245049513E-06,5.76961321365903E-10,8.854034210848E-08,73594.5861083587,11293807.0370815,153.459753417905,15915.2181994251,103.709395101688
,581268.492,353.9878,-0.019,5.000000e+05,0.5,6298.271,1212.781,9.38378819964271E-12,-4.87323276732995E-11,0.000611584890673745,0.00317611125254157,58.4593128809427,303.593637266718,5.19324676095684,11418.1857458646,2198.66035092097
,581269.288,353.9878,-0.019,3.788642e+05,0.5,6469.462,1175.316,1.14196461307442E-11,-6.28588113292905E-11,0.000449099530556033,0.00247204355862601,71.1423416581629,391.599089903057,5.50444476208951,11728.5392755905,2130.73975351117
,581270.099,353.9878,-0.019,2.870762e+05,0.5,6653.536,1150.793,1.39930937129145E-11,-8.09038226425173E-11,0.00033319521342395,0.001926433639711,87.1744572801386,504.016265126625,5.78169662137326,12062.2484988018,2086.28181115749
,581270.894,353.9878,-0.019,2.175258e+05,0.5,6864.855,1126.852,1.70359557976876E-11,-1.03784140541557E-10,0.000247219094737172,0.00150607465630087,106.130940832706,646.556530786747,6.09206444147057,12445.3503998839,2042.87898124723
,581271.986,353.9878,-0.019,1.648255e+05,0.5,7105.784,1085.965,2.02936723297336E-11,-1.32787384622768E-10,0.000180527991363048,0.00118124701309866,126.425928951849,827.241525400159,6.54329006920113,12882.1325062057,1968.75461273543
,581273.39,353.9878,-0.019,1.248930e+05,0.5,7321.206,1029.555,2.4002792997994E-11,-1.70684802767868E-10,0.000129685632140866,0.000922199618421066,149.533083658011,1063.33562488214,7.11103923539782,13272.6727687231,1866.48847367533
,581274.186,353.9878,-0.019,9.463495e+04,0.5,7533.031,939.6791,2.74222387140782E-11,-2.19833105070179E-10,8.96882331216424E-05,0.000718994644491464,170.835615507949,1369.52070927774,8.01659949657282,13656.6920012422,1703.55173750174
,581274.982,353.9878,-0.019,7.170755e+04,0.5,7716.292,827.8675,3.0509002936367E-11,-2.84364799060073E-10,5.98729041345702E-05,0.000558056465787522,190.065601481775,1771.54155730115,9.32068477141572,13988.9273302671,1500.84759578693
,581275.777,353.9878,-0.019,5.433485e+04,0.5,7863.38,704.1609,3.30922297546159E-11,-3.69541645393619E-10,3.85882413736708E-05,0.000430915726012187,206.158639985799,2302.17799155212,11.1670216281535,14255.5843389903,1276.57891366935
,581276.588,353.9878,-0.019,4.117107e+04,0.5,7972.444,586.4093,3.54733659425018E-11,-4.82273087190299E-10,2.43499188960212E-05,0.000331045849380409,220.992690207122,3004.47460005431,13.5953573724018,14453.3073347437,1063.10609856299
,581277.384,353.9878,-0.019,3.119651e+04,0.5,8051.047,475.693,3.73097887120781E-11,-6.3146370133891E-10,1.49670779339927E-05,0.000253315999813405,232.433273794935,3933.90529540458,16.9248801222637,14595.8073405679,862.387634956888
