Repository: AlexiLJ/BunchOfScripts

ScriptCutter.py:                filters out a threshold values from an CSV file

From_dat_to_csv.py:             converts .dat file from PPMS to .csv 
                    
Convert_all_files_to_csv.py     Converts all files in a rectory from .dat to .csv
                                and removes LCR head

temp_script.py:                 Script for measuring RaspberryPi CPU and GPU temperatures
                                Run in bash with "watch python3 temp_script.py"

File: Scripts/Data_examples/Nb-PrO2/Jan 30 2019 Pr0.998Nb0.002O2 1300C 10h air.dat (part 2 of 54)
Comment,Time Stamp (sec),Temperature (K),Magnetic Field (Oe),Frequency (Hz),AC Voltage (Vrms),Re[Impedance] (Ohm),-Im[Impedance] (Ohm),Re[Cp] (F),Im[Cp] (F),Re[Modulus],Im[Modulus],Re[Permittivity],Im[Permittivity],Loss Factor,Re[Sp.Impedance] (Ohm-cm),-Im[Sp.Impedance] (Ohm-cm)
,581278.18,353.9878,-0.019,2.363846e+04,0.5,8105.091,383.158,3.91826014835553E-11,-8.28844890726413E-10,9.13485686402001E-06,0.000193233199241192,244.100560550127,5163.55460778527,21.1533910292882,14693.7841393511,694.630195178006
,581278.975,353.9878,-0.019,1.791157e+04,0.5,8142.095,308.6567,4.13111005035073E-11,-1.08975086189318E-09,5.5758765161371E-06,0.000147086767605101,257.360726650092,6788.95188620263,26.3791293044991,14760.8689861829,559.566194008736
,581279.787,353.9878,-0.019,1.357207e+04,0.5,8168.157,250.9872,4.40724327114615E-11,-1.43429844135141E-09,3.43560006204137E-06,0.000111808573090435,274.563329701082,8935.42134196963,32.54411778768,14808.1169939153,455.016697349869
,581280.582,353.9878,-0.019,1.028394e+04,0.5,8187.106,208.7525,4.81668752903837E-11,-1.88906630431325E-09,2.16519144855624E-06,8.49170759613585E-05,300.070970613456,11768.5433416857,39.2191997700626,14842.4697871975,378.449072755617
,581281.378,353.9878,-0.019,7.792469e+03,0.5,8202.302,179.8021,5.45583077693215E-11,-2.48886813298021E-09,1.41310023078476E-06,6.44635121011729E-05,339.888445506791,15505.2008644907,45.6184994502289,14870.0187368369,325.964661618485
,581282.189,353.9878,-0.019,5.904585e+03,0.5,8215.409,162.4399,6.48481022593811E-11,-3.27969718606475E-09,9.6735194820047E-07,4.89238906291722E-05,403.992014638701,20431.9236406259,50.5750680713298,14893.7805217094,294.488590716352
,581282.985,353.9878,-0.019,4.474074e+03,0.5,8227.939,155.9987,8.19411150377347E-11,-4.32187252920995E-09,7.03924961946765E-07,3.71275635468456E-05,510.478410199693,26924.4886011233,52.7436382482675,14916.4962586785,282.811287846046
,581283.78,353.9878,-0.019,3.390107e+03,0.5,8241.238,159.3069,1.10076075335155E-10,-5.69443718346751E-09,5.44695218709932E-07,2.81780822729625E-05,685.754152994315,35475.3195518497,51.7318333355303,14940.6061218829,288.808750020104
,581284.576,353.9878,-0.019,2.568774e+03,0.5,8256.39,172.5695,1.56778274369354E-10,-7.50087690304711E-09,4.47091699330528E-07,2.13905900836218E-05,976.700453942609,46729.1141304067,47.8438542152582,14968.0753035712,312.852623374094
,581285.387,353.9878,-0.019,1.946446e+03,0.5,8275.214,195.9244,2.33811040706087E-10,-9.87542336434654E-09,3.84622495362934E-07,1.62452122264623E-05,1456.60073446419,61522.1115402079,42.2367709177622,15002.2014833561,355.192907918231
,581286.183,353.9878,-0.019,1.474880e+03,0.5,8308.94,230.5653,3.60108326505183E-10,-1.29773147929544E-08,3.42968071992873E-07,1.23596271082616E-05,2243.41011138771,80846.3372888888,36.0372527869545,15063.3436178348,417.993671906304
,581286.978,353.9878,-0.019,1.117550e+03,0.5,8328.318,277.8695,5.69894223605531E-10,-1.70808970417767E-08,3.13194563285863E-07,9.38708249345751E-06,3550.33852192723,106410.916701041,29.9720480297406,15098.4741486397,503.751833496926
,581287.789,353.9878,-0.019,8.467957e+02,0.5,8372.432,331.204,8.86647069166938E-10,-2.24133533852233E-08,2.82867138929915E-07,7.15053527652222E-06,5523.65178418823,139631.160719057,25.2787768263668,15178.4487711977,600.442374069539
,581288.585,353.9878,-0.019,6.416440e+02,0.5,8434.938,393.2025,1.36783508605954E-09,-2.93426520562226E-08,2.54458395668384E-07,5.45861430444182E-06,8521.36659142949,182799.445257797,21.4518931085128,15291.766397294,712.839949366788
,581289.381,353.9878,-0.019,4.861923e+02,0.5,8520.571,458.2679,2.06033556898085E-09,-3.83078009594971E-08,2.24715764943001E-07,4.17813822442321E-06,12835.5200590922,238650.710611455,18.5929911302974,15447.0111462062,830.797532142915
,581290.176,353.9878,-0.019,3.684033e+02,0.5,8632.291,516.8568,2.98580009964984E-09,-4.98673816964513E-08,1.92042755131593E-07,3.20740473326007E-06,18600.9976474134,310664.819700133,16.7015138429058,15649.5492255502,937.013816397099
,581290.987,353.9878,-0.019,2.791500e+02,0.5,8767.824,556.0158,4.10717937214366E-09,-6.47661916646723E-08,1.56541112530666E-07,2.46849985815704E-06,25586.9888435293,403481.726364661,15.7690195134743,15895.2580825832,1008.00547992227
,581291.783,353.9878,-0.019,2.115173e+02,0.5,8916.528,564.3839,5.32005575539509E-09,-8.40499279028715E-08,1.20400832286202E-07,1.90217579258236E-06,33142.9905846067,523615.935095565,15.7986930527253,16164.8447505994,1023.1760751761
,581292.594,353.9878,-0.019,1.602760e+02,0.5,9061.947,538.2887,6.48632273463635E-09,-1.09195516915309E-07,8.70129164639171E-08,1.46483929035004E-06,40408.6241210469,680268.4324004,16.8347338519274,16428.4760159066,975.867878898823
,581293.39,353.9878,-0.019,1.214445e+02,0.5,9188.8,484.9239,7.5056894017082E-09,-1.42224952769736E-07,5.93957870275725E-08,1.12548795355098E-06,46759.095131574,886035.877681028,18.9489526088526,16658.4488316874,879.122407214465
,581294.201,353.9878,-0.019,9.202165e+01,0.5,9289.209,416.5515,8.3323529536207E-09,-1.85813682216845E-07,3.86602220715459E-08,8.62133212361504E-07,51909.0603908458,1157585.82303554,22.3002653933547,16840.481108888,755.169537753854
,581294.997,353.9878,-0.019,6.972812e+01,0.5,9363.472,345.3553,8.97877627910671E-09,-2.43437758979462E-07,2.42870829775765E-08,6.58485395829205E-07,55936.1614543123,1516573.45801536,27.1125765262615,16975.113094086,626.09737874391
,581295.808,353.9878,-0.019,5.283509e+01,0.5,9415.823,279.5672,9.49048971323651E-09,-3.1963968349347E-07,1.48973505656431E-08,5.01742751277853E-07,59124.0441211776,1991297.74340194,33.6799989412206,17070.0206396619,506.829607371812
,581296.65,353.9878,-0.019,4.003407e+01,0.5,9452.942,222.2775,9.8834719962911E-09,-4.20320939094438E-07,8.97494744432224E-09,3.81683515624507E-07,61572.2530697374,2618523.85903904,42.5276602445142,17137.3139709111,402.968653163132
,581297.446,353.9878,-0.019,3.033521e+01,0.5,9479.054,174.9164,1.02100335472775E-08,-5.53301230396093E-07,5.3515616225111E-09,2.90011351732086E-07,63606.6728027752,3446967.15835587,54.1919111072489,17184.6526240425,317.107337108541
,581298.226,353.9878,-0.019,2.298591e+01,0.5,9497.641,136.7453,1.04942592979064E-08,-7.28878487029731E-07,3.17012216144956E-09,2.20180746362705E-07,65377.3481133567,4540781.8909512,69.4549721270128,17218.3491446365,247.906645375211
,581299.037,353.9878,-0.019,1.741690e+01,0.5,9511.692,106.3162,1.07368514277616E-08,-9.60583841697019E-07,1.86756886462065E-09,1.67084036384495E-07,66888.6534540081,5984264.58008527,89.466064437969,17243.8223146406,192.741487210456
,581299.879,353.9878,-0.019,1.319742e+01,0.5,9522.808,82.40093,1.09572926726845E-08,-1.26629874592169E-06,1.0967884854253E-09,1.26752284996249E-07,68261.9627651989,7888813.45290809,115.566753918918,17263.9745997283,149.385303422476
,581300.675,353.9878,-0.019,1.000008e+01,0.5,9532.009,63.90557,1.11936168414802E-08,-1.66961434622272E-06,6.44529903451576E-10,9.61366096956738E-08,69734.2198356942,10401397.1095448,149.157718176991,17280.6551660373,115.854917715568
,581388.379,351.9794,-0.019,5.000000e+05,0.5,6830.788,1352.478,8.87847446709201E-12,-4.48413777141798E-11,0.000682031718643881,0.00344465054465359,55.3112992039777,279.353718779115,5.05057235681468,12383.5900637846,2451.91815677595
,581389.19,351.9794,-0.019,3.788642e+05,0.5,7012.624,1299.346,1.07310108589558E-11,-5.79157085901476E-11,0.000496492584657963,0.00267959097499393,66.8522677607296,360.804448817573,5.3970412807674,12713.2419989403,2355.59473006896
,581389.986,351.9794,-0.019,2.870762e+05,0.5,7206.167,1266.628,1.31174348056172E-11,-7.46284037782917E-11,0.000366733536603674,0.00208643983021588,81.7192597682608,464.921534188782,5.68925288245641,13064.1176477988,2296.2800068325
,581390.781,351.9794,-0.019,2.175258e+05,0.5,7429.987,1240.9,1.60000767552568E-11,-9.58017264006447E-11,0.000272239987735175,0.00163005848154767,99.6776006933179,596.827526265245,5.98757917640422,13469.8827115186,2249.63751036488
,581391.982,351.9794,-0.019,1.648255e+05,0.5,7688.311,1200.949,1.91508890407908E-11,-1.22601368477838E-10,0.00019964263185228,0.00127808478339949,119.306594582605,763.784476694667,6.40186302665642,13938.2003521242,2177.21002372084
,581392.778,351.9794,-0.019,1.248930e+05,0.5,7935.488,1145.599,2.27095973506392E-11,-1.57307868862341E-10,0.000144302859482926,0.000999576300077466,141.476707346378,979.999732390386,6.92693342085669,14386.3095074949,2076.86556711782
,581394.166,351.9794,-0.019,9.463495e+04,0.5,8162.736,1059.07,2.6288865950644E-11,-2.02620291854642E-10,0.000101083568903616,0.000779097214440997,163.774907020213,1262.28797853829,7.70745654206049,14798.2892197645,1919.99645265705
,581394.978,351.9794,-0.019,7.170755e+04,0.5,8373.74,943.0693,2.94771719151908E-11,-2.61734926111061E-10,6.82045107353003E-05,0.000605604317439465,183.637479786797,1630.56151863908,8.87924143008366,15180.8200548335,1709.69785813003
,581395.773,351.9794,-0.019,5.433485e+04,0.5,8546.766,809.7743,3.21825584698234E-11,-3.39670938584861E-10,4.43758892983057E-05,0.000468365496255589,200.491551478994,2116.08886015265,10.5545038907755,15494.5002706997,1468.0462891526
,581397.162,351.9794,-0.019,4.117107e+04,0.5,8682.657,680.1768,3.46646910230294E-11,-4.42504981298897E-10,2.82434980396035E-05,0.000360536563373008,215.954790892834,2756.7264523418,12.7652942587868,15740.858148789,1233.09794742522
,581397.957,351.9794,-0.019,3.119651e+04,0.5,8778.066,554.3604,3.65578039335495E-11,-5.78877596133774E-10,1.74422480682275E-05,0.000276190732114476,227.748543863437,3606.30331718706,15.8345834226254,15913.8258860977,1005.00439205486
,581398.768,351.9794,-0.019,2.363846e+04,0.5,8844.178,447.2802,3.84021908637493E-11,-7.59335672781789E-10,1.06635920563064E-05,0.000210853747305067,239.238742739641,4730.52468069365,19.7732383414245,16033.680858364,810.87784314893
,581399.564,351.9794,-0.019,1.791157e+04,0.5,8889.451,359.8832,4.0400573281755E-11,-9.97931875008531E-10,6.50128211515341E-06,0.000160587737354321,251.68830580996,6216.93611085667,24.7009335250993,16115.7566412689,652.435124562936
,581400.36,351.9794,-0.019,1.357207e+04,0.5,8920.996,291.2961,4.28764322586977E-11,-1.31309852989488E-09,3.98736230067672E-06,0.000122113695085131,267.112461971935,8180.36769047639,30.6251817308917,16172.9448234468,528.093023759368
,581401.171,351.9794,-0.019,1.028394e+04,0.5,8943.615,240.2554,4.64508374207733E-11,-1.72915325240968E-09,2.4919411147146E-06,9.27636254280994E-05,289.380363302124,10772.3137874708,37.2254484186412,16213.9509890096,435.56093150755
,581401.966,351.9794,-0.019,7.792469e+03,0.5,8961.324,204.3419,5.19437851191329E-11,-2.27797181213901E-09,1.60596336777488E-06,7.04288159734342E-05,323.6004395981,14191.3547137469,43.8545594417983,16246.0557763986,370.453060826199
,581402.762,351.9794,-0.019,5.904585e+03,0.5,8976.1,181.5882,6.07249616324808E-11,-3.00170015512743E-09,1.08138270856001E-06,5.34539101676512E-05,378.305590048548,18700.0521335349,49.431075367232,16272.8433046871,329.202696558659
,581403.558,351.9794,-0.019,4.474074e+03,0.5,8989.926,171.0004,7.52396716997682E-11,-3.95554092765403E-09,7.71618289529859E-07,4.05659362382778E-05,468.729623407701,24642.3086053781,52.5725436899563,16297.9085703961,310.007989465226
,581404.369,351.9794,-0.019,3.390107e+03,0.5,9004.101,171.278,9.91446450831882E-11,-5.21204356623839E-09,5.8562628279252E-07,3.07864302392509E-05,617.653308459028,32470.0940713299,52.5700965681524,16323.6065409896,310.511252720023
,581405.165,351.9794,-0.019,2.568774e+03,0.5,9019.942,182.4411,1.38876729191588E-10,-6.86610660897042E-09,4.72666962740987E-07,2.33687945821411E-05,865.177046941673,42774.6093569112,49.4402960736369,16352.324816275,330.748925773415
,581405.96,351.9794,-0.019,1.946446e+03,0.5,9039.32,204.3203,2.04360284083095E-10,-9.04108893300374E-09,4.01104628312264E-07,1.77452416073959E-05,1273.1278171972,56324.3580816346,44.2409295601073,16387.4553470799,370.413902013866
,581406.756,351.9794,-0.019,1.474880e+03,0.5,9072.003,237.8649,3.11666607359293E-10,-1.18867491461049E-08,3.53826296271718E-07,1.34946905628191E-05,1941.62691298303,74052.309438941,38.1393093306326,16446.7066185372,431.227174985246
,581407.567,351.9794,-0.019,1.117550e+03,0.5,9090.255,285.4989,4.91558580772387E-10,-1.56511736005256E-08,3.21793875557031E-07,1.02458832109394E-05,3062.32155514542,97503.9967869173,31.8398950048494,16479.7958149584,517.583233627136
,581408.363,351.9794,-0.019,8.467957e+02,0.5,9134.058,339.7563,7.64323273428002E-10,-2.05481785333818E-08,2.90171291754972E-07,7.80100739507947E-06,4761.59653573757,128011.456829575,26.8841460776445,16559.2066231352,615.946906972991
,581409.158,351.9794,-0.019,6.416440e+02,0.5,9196.327,403.987,1.18256568786756E-09,-2.69198285207444E-08,2.61437513471769E-07,5.951342156934E-06,7367.17155998351,167705.690358127,22.7639181458809,16672.0945900406,732.391255459568
,581409.969,351.9794,-0.019,4.861923e+02,0.5,9282.04,473.1531,1.79307382420564E-09,-3.51754706018616E-08,2.32014855942675E-07,4.55153136152791E-06,11170.5274541317,219136.855809141,19.6174134756805,16827.484371591,857.783029982615
,581410.765,351.9794,-0.019,3.684033e+02,0.5,9395.103,537.98,2.62444909921085E-09,-4.58325023334382E-08,1.99891268540328E-07,3.49083433721893E-06,16349.8459009035,285528.246910882,17.4636659355366,17032.4571863499,975.308234205899
,581411.561,351.9794,-0.019,2.791500e+02,0.5,9534.788,585.2162,3.65632249769148E-09,-5.95715905935597E-08,1.64762215424397E-07,2.68443148785348E-06,22778.2315988669,371120.295901066,16.2927615469292,17285.6932373092,1060.94311805399
,581412.356,351.9794,-0.019,2.115173e+02,0.5,9691.71,601.7743,4.8021009431049E-09,-7.73389121657392E-08,1.28377380305226E-07,2.06754648790744E-06,29916.2252542665,481807.513978293,16.1052241679314,17570.1783830917,1090.96142965071
,581413.167,351.9794,-0.019,1.602760e+02,0.5,9849.075,581.4515,5.93154231871579E-09,-1.00473049192763E-07,9.39900666637053E-08,1.5920764084809E-06,36952.4419028939,625929.027158318,16.9387730532985,17855.4666471086,1054.1180633878
,581413.979,351.9794,-0.019,1.214445e+02,0.5,9989.621,529.8797,6.93907366377393E-09,-1.30819723782932E-07,6.4902187356478E-08,1.22357632074263E-06,43229.180985768,814983.352236799,18.8526206986227,18110.2636118372,960.623135708672
,581415.18,351.9794,-0.019,9.202165e+01,0.5,10202.19,463.1979,7.68093898778493E-09,-1.69176930490811E-07,4.29894831181108E-08,9.46867148518503E-07,47850.8685355288,1053941.85177542,22.0255532246584,18495.6316478923,839.735168476301
,581415.991,351.9794,-0.019,6.972812e+01,0.5,10287.91,386.276,8.31853518290601E-09,-2.21552313096259E-07,2.71648278287501E-08,7.23496421904742E-07,51822.978164314,1380231.06609375,26.6335728857087,18651.0341197985,700.282842254578
,581416.787,351.9794,-0.019,5.283509e+01,0.5,10349.04,313.6449,8.81335075695692E-09,-2.90805683490398E-07,1.67132554477996E-08,5.51471263073292E-07,54905.5902018393,1811667.10895807,32.9960410642736,18761.8571845166,568.609341586464
,581417.629,351.9794,-0.019,4.003407e+01,0.5,10391.72,249.9841,9.19759627133556E-09,-3.82339697303801E-07,1.00936629187218E-08,4.1958876114817E-07,57299.3706527892,2381907.5533204,41.5695238217151,18839.2320970336,453.198169356762
,581418.425,351.9794,-0.019,3.033521e+01,0.5,10421.89,196.9397,9.50954502683306E-09,-5.03237448923204E-07,6.02536377646035E-09,3.18857388775622E-07,59242.755297931,3135078.80336953,52.9191930321819,18893.9275307411,357.033553388675
,581419.205,351.9794,-0.019,2.298591e+01,0.5,10443.38,153.9074,9.76886092839758E-09,-6.62865637665302E-07,3.56798558744675E-09,2.42105508404597E-07,60858.2467286883,4129533.71131894,67.8549569416415,18932.8869231964,279.019953390871
,581420.016,351.9794,-0.019,1.741690e+01,0.5,10459.51,119.7491,1.00009203474759E-08,-8.73532463990358E-07,2.10353352289062E-09,1.83733572260749E-07,62303.9351754274,5441950.15249998,87.3452076049006,18962.1291288876,217.094098793163
,581420.858,351.9794,-0.019,1.319742e+01,0.5,10472.34,92.7735,1.02008441576719E-08,-1.15147869064069E-06,1.23485143374722E-09,1.39390925896817E-07,63549.4245581742,7173505.1580198,112.880725638248,18985.3887382501,168.189818331724
,581421.654,351.9794,-0.019,1.000008e+01,0.5,10482.75,71.6993,1.03839902930689E-08,-1.51818461609344E-06,7.23134820744821E-10,1.05725460948193E-07,64690.3920442601,9458017.12432294,146.204356248945,19004.261110305,129.984233013865
,581507.86,349.9837,-0.019,5.000000e+05,0.5,7414.682,1511.561,8.40246711948809E-12,-4.12167432915114E-11,0.000762254577645672,0.00373909838655997,52.345859034701,256.772898188783,4.90531443984067,13442.1361549096,2740.3209966997
,581508.656,349.9837,-0.019,3.788642e+05,0.5,7608.959,1438.348,1.00763196122067E-11,-5.33044178461518E-11,0.00054960658374106,0.00290745630530011,62.7736590347169,332.076936787996,5.29006818933944,13794.3424782242,2607.59256487897
,581509.451,349.9837,-0.019,2.870762e+05,0.5,7812.843,1394.334,1.22731153875533E-11,-6.87696948104527E-11,0.000403708933504349,0.00226209395680441,76.4593016381386,428.422830963327,5.60327941511862,14163.9654084871,2527.79923311879
,581510.247,349.9837,-0.019,2.175258e+05,0.5,8049.371,1365.125,1.49845230022195E-11,-8.8355267761486E-11,0.000299493604043018,0.00176594460658866,93.3508834515026,550.437428132153,5.89643512498855,14592.7689067961,2474.84600397845
,581511.354,349.9837,-0.019,1.648255e+05,0.5,8327.756,1328.516,1.80381642623746E-11,-1.13071600692032E-10,0.000220849037467755,0.00138438445368089,112.374519328148,704.415737245242,6.26846496391462,15097.4552943559,2408.47725579814
,581512.259,349.9837,-0.019,1.248930e+05,0.5,8595.82,1275.871,2.1530303407E-11,-1.45054329655552E-10,0.000160712285565316,0.00108275356874484,134.129918164538,903.662386837778,6.73721716380418,15583.4306586709,2313.03671527662
,581513.055,349.9837,-0.019,9.463495e+04,0.5,8858.135,1187.965,2.50118635227434E-11,-1.86502517907545E-10,0.000113386029188424,0.00084546998747017,155.819411553552,1161.87714550675,7.45656227245752,16058.9836150182,2153.67122652963
,581514.443,349.9837,-0.019,7.170755e+04,0.5,9092.245,1073.459,2.84240798518482E-11,-2.40753208005678E-10,7.76345342695439E-05,0.0006575679239166,177.076905622759,1499.84918824473,8.470044035217,16483.4035018354,1946.08238555788
,581515.239,349.9837,-0.019,5.433485e+04,0.5,9294.966,931.0727,3.12531231905392E-11,-3.12002185704589E-10,5.10230802136775E-05,0.000509367094321856,194.701336840908,1943.71750572301,9.98307221337281,16850.9180201195,1687.94912627666
,581516.05,349.9837,-0.019,4.117107e+04,0.5,9451.473,786.9432,3.3819864832338E-11,-4.06188832086601E-10,3.26768403839697E-05,0.000392460694259001,210.691675660381,2530.48337393201,12.0103623743111,17134.6508090909,1426.65560580754
,581516.846,349.9837,-0.019,3.119651e+04,0.5,9567.143,644.9672,3.57864021180831E-11,-5.3083881865497E-10,2.0293076306082E-05,0.000301018040809204,222.942849283822,3307.03037290232,14.8335341704198,17344.3498749495,1169.26618266984
,581517.641,349.9837,-0.019,2.363846e+04,0.5,9647.971,521.7924,3.76320573156581E-11,-6.95818869059432E-10,1.24400348856959E-05,0.000230016948917199,234.440949237685,4334.82641651671,18.4900565818897,17490.8836010255,945.961605015164
,581518.437,349.9837,-0.019,1.791157e+04,0.5,9703.357,419.6915,3.95331578794359E-11,-9.14015042576582E-10,7.58171774295634E-06,0.000175290931393987,246.284463851565,5694.14933660875,23.1202132995307,17591.2933223158,760.86206880595
,581519.248,349.9837,-0.019,1.357207e+04,0.5,9741.727,338.5437,4.17822775458314E-11,-1.20230133152594E-09,4.63410387750337E-06,0.000133348146381927,260.296074886168,7490.12107067007,28.7753900013499,17660.854601446,613.748574758414
,581520.044,349.9837,-0.019,1.028394e+04,0.5,9768.866,277.2276,4.49219308102316E-11,-1.58294600734712E-09,2.87541863605835E-06,0.000101323170382591,279.855550080657,9861.46894499042,35.2377108195576,17710.0551110711,502.588127865607
,581520.839,349.9837,-0.019,7.792469e+03,0.5,9789.629,233.1834,4.96666779474877E-11,-2.08513277861283E-09,1.83263441503283E-06,7.69386286322417E-05,309.414471439131,12990.0022155101,41.982529631183,17747.6965194261,422.740046284486
,581521.65,349.9837,-0.019,5.904585e+03,0.5,9806.545,204.0392,5.7164483713586E-11,-2.74744304986026E-09,1.2150815017078E-06,5.83993243708324E-05,356.124452938666,17116.0760939242,48.0620635642563,17778.3636707883,369.904293581145
,581522.446,349.9837,-0.019,4.474074e+03,0.5,9821.897,188.6142,6.95252585140557E-11,-3.62045873546864E-09,8.5109839734318E-07,4.43201031288725E-05,433.129856954397,22554.8068100431,52.0740060928605,17806.1954340723,341.940188014719
,581523.242,349.9837,-0.019,3.390107e+03,0.5,9837.104,185.247,8.98396782381862E-11,-4.77072372646021E-09,6.33388479597298E-07,3.36345978407235E-05,559.685038442078,29720.7508375235,53.1026359401232,17833.7643256994,335.835764269936
,581524.037,349.9837,-0.019,2.568774e+03,0.5,9853.782,193.608,1.23492816912456E-10,-6.28523251322905E-09,5.0159807917381E-07,2.55291006766119E-05,769.338040122121,39155.8682062241,50.8955311763977,17864.0000049628,350.993487877125
,581524.848,349.9837,-0.019,1.946446e+03,0.5,9873.781,213.8586,1.79281048625355E-10,-8.27734686179142E-09,4.19829425976671E-07,1.93833860758901E-05,1116.88869060495,51566.382331176,46.1696700530163,17900.2563516223,387.705962183995
,581525.644,349.9837,-0.019,1.474880e+03,0.5,9907.935,246.4429,2.7073608954846E-10,-1.08846129363042E-08,3.66586152683567E-07,1.47381473464598E-05,1686.6371480634,67809.1810784466,40.2037753978711,17962.1744107157,446.778299623742
,581526.845,349.9837,-0.019,1.117550e+03,0.5,10021.27,294.8712,4.1779393870133E-10,-1.41988294010723E-08,3.32357659655264E-07,1.12952565186885E-05,2602.78110105175,88456.1536173653,33.985245083277,18167.6403364448,534.574351072855
,581527.641,349.9837,-0.019,8.467957e+02,0.5,10066.84,353.3824,6.54577862864191E-10,-1.86470254687153E-08,3.01808759665302E-07,8.59765651642258E-06,4077.90236480119,116167.6151446,28.4871006592292,18250.2545530193,640.649772377119
,581528.437,349.9837,-0.019,6.416440e+02,0.5,10129.62,419.8058,1.01307318138999E-09,-2.44447464986707E-08,2.71674545203254E-07,6.55531654536879E-06,6311.26372656452,152286.374485256,24.1292997857581,18364.0689159016,761.069284187878
,581529.248,349.9837,-0.019,4.861923e+02,0.5,10216.03,493.1428,1.54314940757715E-09,-3.19681452153218E-08,2.41816984187925E-07,5.00952171454873E-06,9613.54328553886,199155.795464039,20.7161698396489,18520.722294313,894.022516597927
,581530.043,349.9837,-0.019,3.684033e+02,0.5,10331.27,564.4669,2.2778931088034E-09,-4.16916009392E-08,2.09732712535831E-07,3.83867553799887E-06,14190.8644061203,259731.175934352,18.3027029574276,18729.6418097408,1023.32654653831
,581530.839,349.9837,-0.019,2.791500e+02,0.5,10475.94,620.2694,3.21112872411628E-09,-5.42338407248829E-08,1.7463112009538E-07,2.9494041399624E-06,20004.7544542025,337867.074172865,16.8893387292683,18991.9152069723,1124.49134400155
,581531.65,349.9837,-0.019,2.115173e+02,0.5,10642.03,645.9133,4.27560877693655E-09,-7.04446817745076E-08,1.37793616906377E-07,2.27027962564972E-06,26636.2737446435,438857.698515742,16.4759418949881,19293.0210931005,1170.98137490818
,581532.446,349.9837,-0.019,1.602760e+02,0.5,10812.63,632.5463,5.35429014887429E-09,-9.15252500764333E-08,1.02249403269026E-07,1.7478324752967E-06,33356.2646991871,570185.8478571,17.0938158993263,19602.3031942112,1146.74823396125
,581533.257,349.9837,-0.019,1.214445e+02,0.5,10969.17,582.9765,6.33170948628168E-09,-1.1913618772907E-07,7.14057361084484E-08,1.34355614394184E-06,39445.4113898124,742197.023816206,18.8158013230379,19886.0958091459,1056.88274805483
,581534.068,349.9837,-0.019,9.202165e+01,0.5,11097.95,509.6865,7.14218994797028E-09,-1.5551455047971E-07,4.73040987173711E-08,1.03000280046744E-06,44494.5589073947,968827.681381244,21.7740709239896,20119.562098601,924.014722319761
,581534.864,349.9837,-0.019,6.972812e+01,0.5,11195.56,427.93,7.78148174162331E-09,-2.03580131627248E-07,3.00941419419198E-08,7.8732683326544E-07,48477.2318100935,1268267.60770175,26.1621293202159,20296.5200463701,775.797711185788
,581535.675,349.9837,-0.019,5.283509e+01,0.5,11265.68,348.9607,8.27459730784383E-09,-2.67133133900265E-07,1.85951352001674E-08,6.00316433116455E-07,51549.2531045688,1664191.38233927,32.2835207517637,20423.6411538137,632.633637169141
,581536.502,349.9837,-0.019,4.003407e+01,0.5,11315.09,278.995,8.65773961436647E-09,-3.51128525361106E-07,1.12650424007319E-08,4.56871874471218E-07,53936.1607689794,2187467.56520895,40.5566049570781,20513.2169370252,505.792261426586
,581537.297,349.9837,-0.019,3.033521e+01,0.5,11349.75,220.2061,8.96536123882958E-09,-4.62088056236435E-07,6.73719853485917E-09,3.47245235581657E-07,55852.5881659786,2878725.4873358,51.5414877244545,20576.0523275557,399.213395576727
,581538.077,349.9837,-0.019,2.298591e+01,0.5,11374.33,172.2306,9.21552332127128E-09,-6.08604994576083E-07,3.99276642005067E-09,2.6368742183198E-07,57411.0529498453,3791499.66323646,66.0412841852725,20620.6136056641,312.238228860222
,581538.904,349.9837,-0.019,1.741690e+01,0.5,11392.62,134.0273,9.43481205966853E-09,-8.01980108285557E-07,2.35434686801419E-09,2.00124744850309E-07,58777.1823526509,4996191.84460523,85.0022346193649,20653.7716925886,242.979161489989
,581539.731,349.9837,-0.019,1.319742e+01,0.5,11407.07,103.8689,9.62576008913892E-09,-1.05711833994597E-06,1.38253553101636E-09,1.51832546409857E-07,59966.7542357028,6585657.14318202,109.821804216662,20679.9682128761,188.30475751498
,581540.527,349.9837,-0.019,1.000008e+01,0.5,11418.73,80.26855,9.7973468053901E-09,-1.39373712228653E-06,8.09561369716255E-10,1.15165437761366E-07,61035.7086193837,8682731.6188397,142.256587418111,20701.1067199039,145.51949470755
,581627.809,347.9792,-0.019,5.000000e+05,0.5,8059.885,1698.851,7.97020304572149E-12,-3.78131572310726E-11,0.000856701748383246,0.00406446331742331,49.6529315945361,235.569169141277,4.74431542260033,14611.8298212807,3079.86053196945
,581628.62,347.9792,-0.019,3.788642e+05,0.5,8269.358,1599.499,9.47163973849571E-12,-4.89680705299894E-11,0.000611183928428477,0.00315980110523448,59.0066121685668,305.062272867339,5.16996759610353,14991.5850942348,2899.74449850199
,581629.416,347.9792,-0.019,2.870762e+05,0.5,8484.814,1539.616,1.14784028637353E-11,-6.3257405298374E-11,0.000445773203096412,0.00245665329176709,71.5083855377468,394.082258646358,5.51099365036477,15382.1869956234,2791.18213003299
,581630.212,347.9792,-0.019,2.175258e+05,0.5,8734.498,1503.918,1.40077859868383E-11,-8.13548203336003E-11,0.000329943281388273,0.00191625403206778,87.2659875043904,506.825899633573,5.80782861831563,15834.8411112959,2726.46494102098
,581631.319,347.9792,-0.019,1.648255e+05,0.5,9030.932,1467.844,1.69311478667321E-11,-1.04169138591296E-10,0.000244010561071767,0.00150127859930686,105.478006271762,648.954999397656,6.15251484490177,16372.2486749573,2661.0660986091
,581632.115,347.9792,-0.019,1.248930e+05,0.5,9324.37,1420.953,2.03541304739703E-11,-1.33564898745824E-10,0.000178987220738532,0.00117452376780777,126.802572317507,832.085298556808,6.56205377658515,16904.2247663156,2576.05703059514
,581633.02,347.9792,-0.019,9.463495e+04,0.5,9613.556,1334.903,2.38317654489002E-11,-1.71628958599889E-10,0.000127410614388231,0.00091757159615018,148.467612785159,1069.2175459164,7.20168881184625,17428.4923729498,2420.05629905602
,581633.815,347.9792,-0.019,7.170755e+04,0.5,9885.803,1214.099,2.71633728059873E-11,-2.21177805414178E-10,8.78058784006832E-05,0.000714959501746652,169.222927455605,1377.89795058674,8.1425015587691,17922.0511313383,2201.04976363647
,581634.611,347.9792,-0.019,5.433485e+04,0.5,10120.67,1064.212,3.01006163202372E-11,-2.86257253793168E-10,5.83191562166501E-05,0.000554615936248758,187.521426308509,1783.33120994476,9.51001304251409,18347.8433894952,1929.31842548185
,581635.406,347.9792,-0.019,4.117107e+04,0.5,10307.86,902.3282,3.25791738863252E-11,-3.72172301980472E-10,3.74680594042298E-05,0.000428021102311204,202.962394195538,2318.56650898467,11.4236261262809,18687.2016339671,1635.83799289228
,581636.218,347.9792,-0.019,3.119651e+04,0.5,10448.12,745.522,3.46651270565435E-11,-4.85814512921166E-10,2.34569057680186E-05,0.000328736866642367,215.957507303209,3026.53704545916,14.0145025901315,18941.4801070139,1351.56278185369
,581637.013,347.9792,-0.019,2.363846e+04,0.5,10548.3,605.4551,3.65165025161614E-11,-6.36194200843671E-10,1.44346344747883E-05,0.000251481662026481,227.491243460854,3963.37545657494,17.4221011599374,19123.0972282875,1097.63438133751
,581637.809,347.9792,-0.019,1.791157e+04,0.5,10617.92,488.6447,3.84310741066131E-11,-8.3508133901399E-10,8.82735578869617E-06,0.000191812491931076,239.418680148251,5202.40655903915,21.7293260317773,19249.3118817419,885.867875220401
,581638.62,347.9792,-0.019,1.357207e+04,0.5,10666.09,395.0848,4.0668469636265E-11,-1.09792519809082E-09,5.40805811368708E-06,0.000146001148527649,253.357251919439,6839.8765306218,26.9969636898205,19336.6396590602,716.252386054483
,581639.416,347.9792,-0.019,1.028394e+04,0.5,10699.59,323.1132,4.36399678946883E-11,-1.44509652990447E-09,3.35134639132773E-06,0.000110976686607623,271.869151668088,9002.69149170123,33.1140603355109,19397.3720763357,585.774498198107
,581640.211,347.9792,-0.019,7.792469e+03,0.5,10723.62,269.8467,4.7896706064541E-11,-1.90339950456253E-09,2.12077853399102E-06,8.42790484474212E-05,298.387864924334,11857.8366015219,39.7396744151402,19440.9362550561,489.207235368023
,581641.007,347.9792,-0.019,5.904585e+03,0.5,10742.82,233.4128,5.44898724783119E-11,-2.50789541900641E-09,1.39000533006316E-06,6.39749707809902E-05,339.462105951367,15623.7374345215,46.0249823488686,19475.7440882408,423.155927374725
,581641.818,347.9792,-0.019,4.474074e+03,0.5,10759.98,211.8791,6.50752625927558E-11,-3.30475504187435E-09,9.56078399402141E-07,4.85530873785997E-05,405.407182662569,20588.0295758552,50.7835836569062,19506.8535891498,384.117310840803
,581642.614,347.9792,-0.019,3.390107e+03,0.5,10777.19,203.8693,8.23741384371107E-11,-4.35456314915019E-09,6.97061037229026E-07,3.68488989750506E-05,513.176068101846,27128.145284192,52.8632314919412,19538.0537354576,369.596280515619
,581643.409,347.9792,-0.019,2.568774e+03,0.5,10795.47,208.6416,1.1087854796019E-10,-5.73704399385259E-09,5.4054701146518E-07,2.79688185187518E-05,690.753413129696,35740.7523180384,51.7416948489659,19571.1936933023,378.248021260815
,581644.22,347.9792,-0.019,1.946446e+03,0.5,10816.39,226.0972,1.57949815113204E-10,-7.55624926223016E-09,4.4385522813173E-07,2.12338377079051E-05,983.998942084114,47074.07396982,47.8395575000486,19609.1197282099,409.893417768129
,581645.016,347.9792,-0.019,1.474880e+03,0.5,10892.61,254.34,2.31195185086074E-10,-9.90138784705678E-09,3.78333163883148E-07,1.62028607542865E-05,1440.30442439322,61683.8655979783,42.8269639065817,19747.2995743216,461.095015219763
,581645.812,347.9792,-0.019,1.117550e+03,0.5,10956.03,304.1446,3.60570574946186E-10,-1.29886311847314E-08,3.42809970769565E-07,1.23488509217342E-05,2246.2898360433,80916.8363744926,36.0224380113933,19862.2741983101,551.386171919513
,581646.607,347.9792,-0.019,8.467957e+02,0.5,11001.63,363.275,5.63489388710581E-10,-1.70650382314225E-08,3.10257605266738E-07,9.39602058449028E-06,3510.43755239246,106312.11916462,30.2845777991879,19944.9428021239,658.584145843987
,581647.418,347.9792,-0.019,6.416440e+02,0.5,11064.19,431.3413,8.72662279706413E-10,-2.23843653934944E-08,2.79139667686536E-07,7.16011733590243E-06,5436.52906090701,139450.570743856,25.6506622482011,20058.3583252511,781.982084172417
,581648.214,347.9792,-0.019,4.861923e+02,0.5,11150.42,508.2024,1.33525261995308E-09,-2.92966493636732E-08,2.49201593787977E-07,5.46770821114841E-06,8318.38368729458,182512.856756448,21.9409038603517,20214.6853802263,921.324185589055
,581649.01,347.9792,-0.019,3.684033e+02,0.5,11266.44,585.4974,1.98736223446687E-09,-3.82418391147201E-08,2.17546782432551E-07,4.18614629453416E-06,12380.9093087685,238239.78018123,19.2425107267769,20425.0189638773,1061.45290777751
,581649.821,347.9792,-0.019,2.791500e+02,0.5,11414.26,649.7016,2.83398027443869E-09,-4.97886840471295E-08,1.82917484137957E-07,3.21357946863071E-06,17655.1874399871,310174.547498031,17.5684652769825,20693.0030212406,1177.84921420266
,581650.616,347.9792,-0.019,2.115173e+02,0.5,11587.66,684.9802,3.82508616586786E-09,-6.47081447913099E-08,1.46127815091056E-07,2.47201223892023E-06,23829.5989007455,403120.104782901,16.9167809522085,21007.3612646907,1241.80606960854
,581651.428,347.9792,-0.019,1.602760e+02,0.5,11770.28,679.8104,4.85650598667135E-09,-8.40858499440404E-08,1.09889517551645E-07,1.90263401478967E-06,30255.1588913528,523839.722951741,17.3140628622334,21338.4345197015,1232.43369794194
,581652.223,347.9792,-0.019,1.214445e+02,0.5,11942.07,634.3467,5.81281126426048E-09,-1.0943069304938E-07,7.76978026755197E-08,1.46272156597842E-06,36212.7687865131,681733.537421026,18.825777764746,21649.8739813064,1150.01219348552
,581653.035,347.9792,-0.019,9.202165e+01,0.5,12086.45,560.2933,6.61933662354688E-09,-1.42790001475421E-07,5.20009252234101E-08,1.12174566903885E-06,41237.2767274248,889556.029497736,21.5716482777859,21911.6216352241,1015.76019379976
,581653.83,347.9792,-0.019,6.972812e+01,0.5,12197.6,473.9217,7.25968803978009E-09,-1.86846837429098E-07,3.33285044496902E-08,8.57795213588113E-07,45226.550888233,1164022.19420278,25.7375849217286,22113.1263570205,859.176431054793
,581654.641,347.9792,-0.019,5.283509e+01,0.5,12278.25,388.418,7.75342642951469E-09,-2.45092936110553E-07,2.06977038508308E-08,6.54273443317413E-07,48302.452261191,1526884.91387106,31.6109191644054,22259.3373854764,704.166091144256
,581655.468,347.9792,-0.019,4.003407e+01,0.5,12335.03,311.5593,8.13525930098145E-09,-3.22085290137015E-07,1.25798982951033E-08,4.98054215897417E-07,50681.2023806954,2006533.43296749,39.5912752403796,22362.2743004885,564.828340706766
,581656.279,347.9792,-0.019,3.033521e+01,0.5,12374.89,246.3289,8.43597174706909E-09,-4.23800140434548E-07,7.53642475922997E-09,3.78609360853507E-07,52554.5868389785,2640198.65768006,50.2372640806661,22434.5368125065,446.571628114208
,581657.059,347.9792,-0.019,2.298591e+01,0.5,12403.18,192.9101,8.68049974839779E-09,-5.58113861686519E-07,4.47217259516379E-09,2.87538919366501E-07,54077.9523107579,3476948.98578014,64.2951302186874,22485.8239792147,349.728259399017
,581657.871,347.9792,-0.019,1.741690e+01,0.5,12423.93,150.1946,8.89037687386289E-09,-7.35402071409301E-07,2.63834447237723E-09,2.18240915723346E-07,55385.449057603,4581422.64841896,82.7188860318547,22523.441819766,272.288988648763
,581658.697,347.9792,-0.019,1.319742e+01,0.5,12440.37,116.4684,9.07480229076002E-09,-9.69309256192257E-07,1.55023978535082E-09,1.65586172030223E-07,56534.3862373657,6038622.34319126,106.813264370422,22553.2460269304,211.146491588509
,581659.509,347.9792,-0.019,1.000008e+01,0.5,12453.69,90.01328,9.23651052200498E-09,-1.27790742346894E-06,9.07843411266963E-10,1.25603693282383E-07,57541.7994360281,7961133.4262952,138.353918444034,22577.3939612024,163.185793471655
,581747.727,345.9736,-0.019,5.000000e+05,0.5,8768.427,1919.277,7.58263509246281E-12,-3.46420981837944E-11,0.000967858841965394,0.00442176903181672,47.2384529468788,215.81404156755,4.56860942948829,15896.3512660941,3479.47258601062
,581748.523,345.9736,-0.019,3.788642e+05,0.5,8997.057,1786.718,8.92058140843994E-12,-4.49197799568115E-11,0.000682722106255691,0.00343786188147346,55.5736178759625,279.842150650664,5.0355215540449,16310.8364171899,3239.15531730528
,581749.318,345.9736,-0.019,2.870762e+05,0.5,9225.911,1705.211,1.07397497034214E-11,-5.81065773831169E-11,0.000493718803536229,0.00267122704489458,66.9067091901358,361.993527071474,5.41042193605366,16725.7276596728,3091.39062671191
,581750.13,345.9736,-0.019,2.175258e+05,0.5,9489.399,1659.076,1.30804270475505E-11,-7.48159766910005E-11,0.000363983262061184,0.00208187111562106,81.4887080910685,466.090079701398,5.71968915227512,17203.4071570787,3007.75211712961
,581751.222,345.9736,-0.019,1.648255e+05,0.5,9804.28,1621.427,1.58541576102073E-11,-9.5865308999174E-11,0.000269541798724464,0.00162983795533088,98.7685506621066,597.223634419236,6.04669837124952,17774.2574342173,2939.49794465179
,581752.017,345.9736,-0.019,1.248930e+05,0.5,10120.38,1578.598,1.91743222140251E-11,-1.22926436653521E-10,0.000198844626587513,0.00127479141746267,119.452579037577,765.809592968135,6.41099253894912,18347.3176461814,2861.85290884599
,581752.828,345.9736,-0.019,9.463495e+04,0.5,10442.04,1498.081,2.26404485965679E-11,-1.57810205097926E-10,0.000142985236090814,0.000996646746517524,141.04592304439,983.129196796733,6.97027730810283,18930.4576265054,2715.88299715121
,581753.733,345.9736,-0.019,7.170755e+04,0.5,10747.96,1376.454,2.60195343107618E-11,-2.03172001382317E-10,9.95476913728897E-05,0.000777312285748861,162.097019340991,1265.72502967495,7.80844111027321,19485.0624352497,2495.38443846546
,581754.529,345.9736,-0.019,5.433485e+04,0.5,11020.42,1220.182,2.90722142497656E-11,-2.62573953199114E-10,6.68663618440165E-05,0.000603922522536012,181.11466635975,1635.78850650502,9.03178378307498,19979.0073430376,2212.07768286892
,581755.34,345.9736,-0.019,4.117107e+04,0.5,11242.6,1044.818,3.16810949047313E-11,-3.40899446196306E-10,4.33847716281156E-05,0.000466835021512122,197.367523652872,2123.74224163422,10.7603429496812,20381.7992376728,1894.15888814926
,581756.136,345.9736,-0.019,3.119651e+04,0.5,11412.23,869.6608,3.38694699669102E-11,-4.44456253795125E-10,2.73627759284631E-05,0.000359071367059531,211.000706727661,2768.88252907181,13.122622061383,20689.3228180445,1576.61500279953
,581756.931,345.9736,-0.019,2.363846e+04,0.5,11534.84,709.5565,3.57704337891056E-11,-5.81498767875323E-10,1.69165124163792E-05,0.000275001728658602,222.843369466074,3622.63274573913,16.256408052072,20911.603465273,1286.36063995747
,581757.727,345.9736,-0.019,1.791157e+04,0.5,11620.46,573.4909,3.76452737725596E-11,-7.62793965977625E-10,1.03601005308757E-05,0.00020992335504368,234.523285387302,4752.06922535602,20.2626754844759,21066.8246463814,1039.68622813516
,581758.538,345.9736,-0.019,1.357207e+04,0.5,11679.63,462.8648,3.97271951159711E-11,-1.00245026170136E-09,6.33585432084491E-06,0.000159874836456282,247.49328093906,6245.08484735559,25.2333510778957,21174.0944114618,839.131288828705
,581759.334,345.9736,-0.019,1.028394e+04,0.5,11720.49,376.5703,4.23805232109048E-11,-1.31906445752142E-09,3.90580612610751E-06,0.000121565512848416,264.02303778965,8217.53434666306,31.1243079977364,21248.1698314582,682.687301288869
,581760.129,345.9736,-0.019,7.792469e+03,0.5,11749.35,311.6387,4.60749166328014E-11,-1.73710877929989E-09,2.44923011962298E-06,9.23404631902015E-05,287.038444399549,10821.8752892559,37.7018322820625,21300.4903557141,564.972285600249
,581760.94,345.9736,-0.019,5.904585e+03,0.5,11771.81,265.9801,5.17098992343407E-11,-2.28858891663626E-09,1.58394808121376E-06,7.01027477691489E-05,322.14337259844,14257.4973653594,44.2582358605023,21341.2082689084,482.19744537884
,581761.736,345.9736,-0.019,4.474074e+03,0.5,11791.19,237.3098,6.06937013628636E-11,-3.01568230461946E-09,1.07083130779035E-06,5.32062957707794E-05,378.110844190754,18787.1584102872,49.6869071568052,21376.3424255293,430.22082976645
,581762.532,345.9736,-0.019,3.390107e+03,0.5,11810.08,223.82,7.53082874585397E-11,-3.97371503685261E-09,7.65275602322668E-07,4.03805115069202E-05,469.157087244826,24755.5300372102,52.7659726565991,21410.5882572408,405.765063719774
,581763.327,345.9736,-0.019,2.568774e+03,0.5,11829.63,224.5431,9.93785991063234E-11,-5.23557418306836E-09,5.81744492230346E-07,3.06481120890505E-05,619.110799948312,32616.6855823784,52.6831151792239,21446.030608218,407.075977478937
,581764.138,345.9736,-0.019,1.946446e+03,0.5,11851.44,239.0672,1.39116743440722E-10,-6.89652841495243E-09,4.69316853967294E-07,2.32657618267255E-05,866.672292549045,42964.131737049,49.5736763554348,21485.5701312264,433.406834247646
,581764.934,345.9736,-0.019,1.474880e+03,0.5,11933.35,265.0822,2.00773462091775E-10,-9.03832846510587E-09,3.94312288334928E-07,1.77509713817133E-05,1250.78256125389,56307.16086308,45.0175455009805,21634.065423735,480.569635305058
,581765.73,345.9736,-0.019,1.117550e+03,0.5,12000.01,314.4868,3.10807995235764E-10,-1.18596362419953E-08,3.54466956557552E-07,1.35255502722537E-05,1936.27791386829,73883.4009223872,38.1574361785614,21754.9138695735,570.135628813457
