Repository: AlexiLJ/BunchOfScripts

ScriptCutter.py:                filters out a threshold values from an CSV file

From_dat_to_csv.py:             converts .dat file from PPMS to .csv 
                    
Convert_all_files_to_csv.py     Converts all files in a rectory from .dat to .csv
                                and removes LCR head

temp_script.py:                 Script for measuring RaspberryPi CPU and GPU temperatures
                                Run in bash with "watch python3 temp_script.py"

File: Scripts/Data_examples/Nb-PrO2/Jan 30 2019 Pr0.998Nb0.002O2 1300C 10h air.dat (part 3 of 54)
Comment,Time Stamp (sec),Temperature (K),Magnetic Field (Oe),Frequency (Hz),AC Voltage (Vrms),Re[Impedance] (Ohm),-Im[Impedance] (Ohm),Re[Cp] (F),Im[Cp] (F),Re[Modulus],Im[Modulus],Re[Permittivity],Im[Permittivity],Loss Factor,Re[Sp.Impedance] (Ohm-cm),-Im[Sp.Impedance] (Ohm-cm)
,581766.541,345.9736,-0.019,8.467957e+02,0.5,12045.69,373.948,4.83912757246559E-10,-1.55878974104349E-08,3.19372957055361E-07,1.0287707475564E-05,3014.68944962263,97109.7975023929,32.2122059751623,21837.7275060256,677.933312697177
,581767.336,345.9736,-0.019,6.416440e+02,0.5,12108.02,443.3891,7.49170619698503E-10,-2.04582675729328E-08,2.86936321724426E-07,7.83562501235547E-06,4667.19822809215,127451.327715779,27.3078882633786,21950.7260603177,803.823636914277
,581768.132,345.9736,-0.019,4.861923e+02,0.5,12194.09,523.5402,1.15043429871596E-09,-2.67954578800811E-08,2.56722621247117E-07,5.97948113348939E-06,7166.99878415464,166930.883633907,23.2916020584475,22106.7630500164,949.130205579767
,581768.928,345.9736,-0.019,3.684033e+02,0.5,12310.66,606.6337,1.72507255447401E-09,-3.500758644543E-08,2.25400163263156E-07,4.57413555144926E-06,10746.891773214,218090.967707259,20.2933994600036,22318.0937330555,1099.77107468083
,581769.739,345.9736,-0.019,2.791500e+02,0.5,12461.18,679.3671,2.48702669371096E-09,-4.56178806644259E-08,1.91269531640526E-07,3.50833012415274E-06,15493.7290290121,284191.192511007,18.3423365659008,22590.9726419604,1231.63003583513
,581770.534,345.9736,-0.019,2.115173e+02,0.5,12641.37,724.9754,3.40234672814424E-09,-5.93265976456039E-08,1.54660048855083E-07,2.69680171464463E-06,21196.0082301952,369594.033895416,17.4369640680222,22917.6405305837,1314.31368678522
,581771.346,345.9736,-0.019,1.602760e+02,0.5,12835.92,729.3247,4.38150313814803E-09,-7.71132854283108E-08,1.17893370594945E-07,2.07489184650824E-06,27295.9765706968,480401.899981363,17.599733013293,23270.3417777765,1322.19856745557
,581772.141,345.9736,-0.019,1.214445e+02,0.5,13023.69,689.4717,5.31221105301383E-09,-1.0034435056439E-07,8.44497750157053E-08,1.59520353101409E-06,33094.1194995814,625127.257849021,18.8893757350737,23610.7515088758,1249.94874579341
,581772.952,345.9736,-0.019,9.202165e+01,0.5,13185.1,615.6585,6.11161542625663E-09,-1.30887920099757E-07,5.71393797171175E-08,1.22371157956589E-06,38074.2649780966,815408.20302603,21.4162559275962,23903.3729856653,1116.13220660406
,581773.748,345.9736,-0.019,6.972812e+01,0.5,13311.55,525.0336,6.75258419322067E-09,-1.71203066084278E-07,3.6922944599998E-08,9.36133655427203E-07,42067.385122932,1066564.31213767,25.3537106958488,24132.6151995307,951.837602354671
,581774.559,345.9736,-0.019,5.283509e+01,0.5,13404.24,432.696,7.24682620441494E-09,-2.24495252283975E-07,2.30571540593872E-08,7.14274286633111E-07,45146.4239670113,1398565.04796802,30.9784236507848,24300.6536400462,784.438030610721
,581775.386,345.9736,-0.019,4.003407e+01,0.5,13469.72,348.3644,7.62806378393653E-09,-2.94943694911896E-07,1.40659859026345E-08,5.43869843280297E-07,47521.465524756,1837446.17592417,38.6656041776944,24419.3628544702,631.552600141636
,581776.197,345.9736,-0.019,3.033521e+01,0.5,13515.82,276.0478,7.92488296401528E-09,-3.88017190003677E-07,8.44567354724096E-09,4.13516077444813E-07,49370.595635978,2417277.31178681,48.9618826884329,24502.9379122733,500.449259032721
,581776.977,345.9736,-0.019,2.298591e+01,0.5,13548.27,216.4903,8.16433432742947E-09,-5.10935620848984E-07,5.01882476230528E-09,3.14085171309743E-07,50862.3345665445,3183037.03000956,62.5814181974897,24561.7667761715,392.476992110683
,581777.789,345.9736,-0.019,1.741690e+01,0.5,13572.16,168.6598,8.3655382313157E-09,-6.73180113824003E-07,2.96270738789709E-09,2.38410923656505E-07,52115.7987027662,4193791.04280768,80.4706278556005,24605.0771477749,305.764697051043
,581778.631,345.9736,-0.019,1.319742e+01,0.5,13590.81,130.7693,8.53706587636088E-09,-8.8725442655963E-07,1.74059033662759E-09,1.80898976693625E-07,53184.3850834572,5527435.51151609,103.929668507823,24638.8878815716,237.072707296445
,581779.427,345.9736,-0.019,1.000008e+01,0.5,13605.55,101.1154,8.69323147090748E-09,-1.16971495379542E-06,1.01981562795649E-09,1.37220962553117E-07,54157.2686522899,7287113.79782073,134.554677131278,24665.6101451728,183.312915396526
,581867.739,343.9701,-0.019,5.000000e+05,0.5,9545.963,2179.855,7.23706533327762E-12,-3.1692363895787E-11,0.00109926390820735,0.00481386725033672,45.0856154952441,197.437727440507,4.37917338538572,17305.9524839675,3951.87652119949
,581868.55,343.9701,-0.019,3.788642e+05,0.5,9798.837,2005.568,8.42175058374633E-12,-4.11471270107945E-11,0.000766346792946068,0.00374422971923728,52.4659915490456,256.339201279875,4.8858163871781,17764.389776091,3635.91022837253
,581869.345,343.9701,-0.019,2.870762e+05,0.5,10043.83,1895.562,1.00591753421096E-11,-5.3299573992484E-11,0.00054883214022707,0.00290804347996892,62.6668533152784,332.046760450775,5.29860273628613,18208.5395404369,3436.47947330347
,581870.141,343.9701,-0.019,2.175258e+05,0.5,10322.3,1833.866,1.22075391378549E-11,-6.87126983338368E-11,0.00040233029039242,0.00226460055234007,76.0507733959071,428.067753164393,5.62871005842303,18713.3800251748,3324.63030266968
,581871.249,343.9701,-0.019,1.648255e+05,0.5,10656.08,1791.457,1.48150463795548E-11,-8.81239792103559E-11,0.000297807142793066,0.00177143896737367,92.2950745713813,548.996542054096,5.94827562146342,19318.4924501966,3247.7466882148
,581872.044,343.9701,-0.019,1.248930e+05,0.5,10994.94,1751.723,1.80084243938212E-11,-1.13032451880007E-10,0.000220651936604352,0.00138495344517864,112.189245295549,704.171847186939,6.27664305372482,19932.8144477486,3175.71260260207
,581872.84,343.9701,-0.019,9.463495e+04,0.5,11346.98,1676.302,2.14281150791753E-11,-1.45048083961661E-10,0.000159995645916011,0.00108301928548439,133.493303259983,903.623477288081,6.76905474073288,20571.0305724556,3038.98126996508
,581873.651,343.9701,-0.019,7.170755e+04,0.5,11692.88,1558.079,2.48518072916113E-11,-1.86504792403939E-10,0.00011268314627774,0.000845650642520734,154.822290018493,1161.89131521023,7.50467723395283,21198.1154421753,2824.65385003772
,581874.447,343.9701,-0.019,5.433485e+04,0.5,12006.72,1396.964,2.80051731088689E-11,-2.40700742517143E-10,7.65540716934561E-05,0.000657972076362207,174.467191951185,1499.52233768668,8.59486715477278,21767.0784821083,2532.56718110192
,581875.242,343.9701,-0.019,4.117107e+04,0.5,12269.22,1208.849,3.07447070529447E-11,-3.12043584159916E-10,5.01959554658092E-05,0.000509464143760069,191.533995738464,1943.9754106545,10.1495058522611,22242.9668264316,2191.53199675
,581876.038,343.9701,-0.019,3.119651e+04,0.5,12473.69,1014.635,3.30498979245297E-11,-4.0630786562875E-10,3.19242055686265E-05,0.000392468861964471,205.894920297419,2531.22493149233,12.2937706662987,22613.6521207699,1839.43988663798
,581876.849,343.9701,-0.019,2.363846e+04,0.5,12623.51,832.4549,3.50200344751558E-11,-5.31050697638363E-10,1.98465289965291E-05,0.000300956673151873,218.168516693768,3308.35034086405,15.1641968832185,22885.2619940899,1509.16412984692
,581877.645,343.9701,-0.019,1.791157e+04,0.5,12728.98,674.4772,3.68849726937032E-11,-6.96106673018294E-10,1.21844158255755E-05,0.000229948744531963,229.786746400385,4336.61938342107,18.8723651444408,23076.4693985691,1222.76509711167
,581878.44,343.9701,-0.019,1.357207e+04,0.5,12801.85,543.9462,3.8850855374663E-11,-9.14360322543165E-10,7.44572471610969E-06,0.000175236174013035,242.033841953738,5696.30036870459,23.5351400561306,23208.5760029532,986.124405786477
,581879.252,343.9701,-0.019,1.028394e+04,0.5,12851.76,440.7136,4.12458923966865E-11,-1.20278182944216E-09,4.57110366574022E-06,0.000133299102290498,256.954491871779,7493.1144862742,29.1612512071332,23299.0582401539,798.973201618136
,581880.047,343.9701,-0.019,7.792469e+03,0.5,12886.73,361.8198,4.44642455505133E-11,-1.58365774085101E-09,2.84361329974731E-06,0.000101279357343773,277.004253223819,9865.90291671984,35.6164311626948,23362.4556321577,655.946002153856
,581880.843,343.9701,-0.019,5.904585e+03,0.5,12913.01,305.0746,4.92880267745851E-11,-2.08623327743603E-09,1.81676120618444E-06,7.68987507418568E-05,307.055542729476,12996.8581252623,42.3273848429204,23410.0988538294,553.072176339401
,581881.638,343.9701,-0.019,4.474074e+03,0.5,12935.29,267.7565,5.69011103465007E-11,-2.74888700611932E-09,1.20821829972621E-06,5.83689064140943E-05,354.483684227419,17125.0716817336,48.3099009734591,23450.4904435875,485.417895111624
,581882.45,343.9701,-0.019,3.390107e+03,0.5,12956.16,247.7156,6.92544263085305E-11,-3.62218377833907E-09,8.46978397796091E-07,4.42991383602397E-05,431.442621021084,22565.5535168901,52.302559871078,23488.3258330962,449.085587607819
,581883.245,343.9701,-0.019,2.568774e+03,0.5,12977.24,243.5416,8.95668864266134E-11,-4.77261782467925E-09,6.30965656165636E-07,3.36213310244284E-05,557.985594515508,29732.550728789,53.2855167248634,23526.5419332803,441.518509706085
,581884.041,343.9701,-0.019,1.946446e+03,0.5,13000.19,254.5508,1.23108184303877E-10,-6.28727070001517E-09,4.99712970373426E-07,2.55208923339424E-05,766.941848143923,39168.5657433492,51.0711025068474,23568.148171384,461.477176221605
,581884.836,343.9701,-0.019,1.474880e+03,0.5,13084.18,277.824,1.75043392024385E-10,-8.24370554400491E-09,4.13265836764456E-07,1.94628419289794E-05,1090.48885209117,51356.8029715008,47.0952113568302,23720.4143124877,503.66934618391
,581885.648,343.9701,-0.019,1.117550e+03,0.5,13154.56,326.3998,2.68460928398751E-10,-1.08195084380477E-08,3.67894435400766E-07,1.48268761933846E-05,1672.46330327111,67403.5917628567,40.3019854791578,23848.0067760057,591.732801559832
,581886.443,343.9701,-0.019,8.467957e+02,0.5,13200.48,385.7537,4.15716732019134E-10,-1.42258140535889E-08,3.29455699359394E-07,1.12739641130589E-05,2589.84047699146,88624.2631495596,34.2199698927061,23931.2555103727,699.335960417473
,581887.239,343.9701,-0.019,6.416440e+02,0.5,13262.65,456.1772,6.42515251840315E-10,-1.86801420693975E-08,2.95212056008025E-07,8.58283617553624E-06,4002.75446749116,116373.925611082,29.0734609270257,24043.9639993882,827.007285432528
,581888.05,343.9701,-0.019,4.861923e+02,0.5,13348.43,539.2223,9.89030617914804E-10,-2.44834198642981E-08,2.64412479291752E-07,6.54552208050816E-06,6161.48287998604,152527.302598005,24.7549665509012,24199.4752457732,977.560409787434
,581888.846,343.9701,-0.019,3.684033e+02,0.5,13465.26,627.7982,1.49260313861029E-09,-3.20139327226546E-08,2.33264022055345E-07,5.00313748210962E-06,9298.64912023681,199441.043400188,21.448388988691,24411.2772848866,1138.14036558913
,581889.641,343.9701,-0.019,2.791500e+02,0.5,13618.03,709.0538,2.17399250689311E-09,-4.17535244556133E-08,1.99627547807268E-07,3.83403055574317E-06,13543.582341951,260116.948305134,19.2059192123362,24688.2352367429,1285.44929111674
,581890.437,343.9701,-0.019,2.115173e+02,0.5,13804.4,765.4209,3.01301782863936E-09,-5.43399106474218E-08,1.63288345768286E-07,2.94491258381333E-06,18770.5592041169,338527.870714415,18.035044509498,25026.1068966726,1387.63765642457
,581891.248,343.9701,-0.019,1.602760e+02,0.5,14010.51,780.4171,3.9357680724707E-09,-7.06572394903077E-08,1.2615231924674E-07,2.26476115186307E-06,24519.1272735833,440181.894858291,17.9525922740545,25399.7653600953,1414.82438704987
,581892.059,343.9701,-0.019,1.214445e+02,0.5,14214.68,747.6737,4.83593547750103E-09,-9.19402077581762E-08,9.15786329593512E-08,1.74108165414222E-06,30127.0083186711,572770.959587381,19.0118764375422,25769.90678204,1355.46361595076
,581892.87,343.9701,-0.019,9.202165e+01,0.5,14394.45,675.401,5.62529518268882E-09,-1.19888821962738E-07,6.26840922367203E-08,1.3359515776507E-06,35044.5773216606,746885.799736419,21.3124499371485,26095.8132493124,1224.4398615021
,581893.666,343.9701,-0.019,6.972812e+01,0.5,14537.84,581.1388,6.26616663590424E-09,-1.56755198527639E-07,4.08685381608136E-08,1.02237239849723E-06,39037.0912193433,976556.695598742,25.0161235147266,26355.7661243315,1053.55116706297
,581894.477,343.9701,-0.019,5.283509e+01,0.5,14644.18,481.8667,6.76127335157605E-09,-2.05478618858043E-07,2.56773225035326E-08,7.80347205274367E-07,42121.5170168071,1280094.84172114,30.3905208639651,26548.5507587519,873.579984942978
,581895.304,343.9701,-0.019,4.003407e+01,0.5,14720.07,389.5702,7.14249558044551E-09,-2.69882128866244E-07,1.57297615407502E-08,5.94355499889753E-07,44496.4629427498,1681317.12659152,37.7854106910642,26686.1323452307,706.254923716939
,581896.1,343.9701,-0.019,3.033521e+01,0.5,14773.37,309.5167,7.43718933213E-09,-3.54980360554404E-07,9.46965346443376E-09,4.51990779178835E-07,46332.3520173176,2211463.80573998,47.7304455623881,26782.7603404781,561.125294870138
,581896.88,343.9701,-0.019,2.298591e+01,0.5,14810.84,243.0529,7.66982377962153E-09,-4.67373698598823E-07,5.6346169462101E-09,3.43354924181552E-07,47781.6227876564,2911654.08867096,60.9366932054709,26850.6900024278,440.632541577053
,581897.706,343.9701,-0.019,1.741690e+01,0.5,14838.17,189.5473,7.86562731179806E-09,-6.15738209982957E-07,3.32962084661518E-09,2.60649875559398E-07,49001.4435793423,3835938.31236683,78.2821490994596,26900.2367774767,343.63181244934
,581898.533,343.9701,-0.019,1.319742e+01,0.5,14859.36,147.0649,8.03156180598141E-09,-8.11504772636624E-07,1.95749112212961E-09,1.9778387147802E-07,50035.1856360497,5055528.79057404,101.039473048974,26938.6522975385,266.615130548844
,581899.329,343.9701,-0.019,1.000008e+01,0.5,14876.18,113.6641,8.17401154058384E-09,-1.06980187235726E-06,1.14637755987327E-09,1.50036105759299E-07,50922.6218641232,6664673.26906765,130.878439190562,26969.1454097348,206.062553744754
,581987.189,341.9721,-0.019,5.000000e+05,0.5,10392.44,2487.113,6.93303070844882E-12,-2.89697756618665E-11,0.00125420890680036,0.00524073124598213,43.1915344608721,180.476492379939,4.17851541124187,18840.537390778,4508.90700081887
,581987.984,341.9721,-0.019,3.788642e+05,0.5,10676.45,2261.399,7.97627487689981E-12,-3.76573527756389E-11,0.000864102274877464,0.00407957407455097,49.6907580108044,234.598535404169,4.72117039054143,19355.4213857161,4099.70828938805
,581988.78,341.9721,-0.019,2.870762e+05,0.5,10941.26,2114.532,9.44011109176734E-12,-4.88461323280567E-11,0.000612231688089668,0.00316788115745137,58.810194369636,304.302619798955,5.17431753220098,19835.4975474695,3833.45193332813
,581989.591,341.9721,-0.019,2.175258e+05,0.5,11236.42,2031.078,1.13976928336481E-11,-6.305482296094E-11,0.000445596462091372,0.0024651485558766,71.0055765653876,392.820207117035,5.53224445343803,20370.5954663665,3682.15751090087
,581990.683,341.9721,-0.019,1.648255e+05,0.5,11589.91,1979.9,1.38288604513701E-11,-8.09511834102422E-11,0.000329133415993792,0.00192667643283025,86.1513135968178,504.311314192077,5.85378554472448,21011.4403076421,3589.37650638362
,581991.479,341.9721,-0.019,1.248930e+05,0.5,11951.52,1941.408,1.68749165905517E-11,-1.03883832316705E-10,0.000244545190614716,0.00150544694187703,105.127695533924,647.177592617114,6.15610938040845,21667.0059617021,3519.59405248003
,581992.29,341.9721,-0.019,9.463495e+04,0.5,12334.29,1871.257,2.02204629598394E-11,-1.33282095447562E-10,0.000178603242369129,0.00117725367831416,125.969847743555,830.323484868652,6.59144628450288,22360.9327485845,3392.41674488908
,581993.085,341.9721,-0.019,7.170755e+04,0.5,12719.24,1757.057,2.36542356022349E-11,-1.71231724207792E-10,0.00012707360214041,0.000919878890262742,147.361633767825,1066.74284709322,7.23894557774734,23058.8116748597,3185.38265375872
,581993.881,341.9721,-0.019,5.433485e+04,0.5,13077.93,1593.531,2.68920106502943E-11,-2.20699712050662E-10,8.73260058381926E-05,0.000716674725205518,167.532390028055,1374.91951491348,8.20688772292475,23709.0836376229,2888.92506368705
,581994.677,341.9721,-0.019,4.117107e+04,0.5,13385.68,1394.269,2.97582225373129E-11,-2.85693825404753E-10,5.78952910010749E-05,0.00055582376058513,185.388374617805,1779.82115241324,9.60050033386671,24267.0060679676,2527.6813941002
,581995.488,341.9721,-0.019,3.119651e+04,0.5,13630.79,1181.148,3.21904966519045E-11,-3.71487654263321E-10,3.71633262788807E-05,0.00042887554837235,200.541004925737,2314.30127683549,11.5402896165426,24711.367942547,2141.31263284105
,581996.284,341.9721,-0.019,2.363846e+04,0.5,13813.42,975.4642,3.42491023887908E-11,-4.84997025948641E-10,2.32560088605113E-05,0.000329325277046522,213.365748441977,3021.44424863913,14.1608682307357,25042.4593266375,1768.42683079867
,581997.079,341.9721,-0.019,1.791157e+04,0.5,13943.26,793.1304,3.61326690603892E-11,-6.35213577997971E-10,1.43278832813103E-05,0.000251884686100751,225.100030060917,3957.26635260378,17.580034758471,25277.8472985496,1437.87243005134
,581997.89,341.9721,-0.019,1.357207e+04,0.5,14033.29,639.8636,3.80224330065845E-11,-8.33896206764961E-10,8.75867543786302E-06,0.000192092552905664,236.872919586062,5195.02339826471,21.9316898163921,25441.0634038427,1160.01382551141
,581998.686,341.9721,-0.019,1.028394e+04,0.5,14094.67,516.8977,4.02134140063553E-11,-1.09653186693026E-09,5.36128898968103E-06,0.000146190627437862,250.52233718339,6831.19632807151,27.2678133410151,25552.3396955553,937.087964333414
,581999.482,341.9721,-0.019,7.792469e+03,0.5,14137.17,421.6152,4.30478516537481E-11,-1.44343656719164E-09,3.31355716324983E-06,0.000111106812376738,268.180373974626,8992.35022253197,33.5309780102805,25629.3882846362,764.349559883949
,582000.277,341.9721,-0.019,5.904585e+03,0.5,14168.67,351.7413,4.71987303087681E-11,-1.90123603388039E-09,2.09466782371552E-06,8.43763787586027E-05,294.039601491492,11844.3585682559,40.28150802877,25686.494885955,637.674609093809
,582001.088,341.9721,-0.019,4.474074e+03,0.5,14194.32,304.0961,5.36662789962622E-11,-2.50498555319264E-09,1.37219627869117E-06,6.40501245578342E-05,334.331266675212,15605.6094938189,46.677086618342,25732.9959756003,551.298245882561
,582001.884,341.9721,-0.019,3.390107e+03,0.5,14217.81,276.0967,6.40969811522136E-11,-3.30072289743323E-09,9.44017819639893E-07,4.86129171274205E-05,399.312665224457,20562.9100411375,51.4957621731806,25775.5811840124,500.537910232863
,582002.68,341.9721,-0.019,2.568774e+03,0.5,14240.77,265.8828,8.12014640413157E-11,-4.34917705498681E-09,6.88847060892909E-07,3.68948745814017E-05,505.8705175126,27094.5908862022,53.5603280844041,25817.2055511958,482.021049432544
,582003.491,341.9721,-0.019,1.946446e+03,0.5,14265.12,272.4716,1.09443583031274E-10,-5.72986632431084E-09,5.34893595221071E-07,2.80040977593995E-05,681.813839690063,35696.0367276425,52.3545206179286,25861.3498604693,493.965937520458
,582004.286,341.9721,-0.019,1.474880e+03,0.5,14356.91,292.3969,1.53015509046386E-10,-7.51317777987094E-09,4.34943163822539E-07,2.13560398831706E-05,953.2591026852,46805.7463808001,49.1007599601774,26027.7566838042,530.088672861963
,582005.082,341.9721,-0.019,1.117550e+03,0.5,14431.44,339.7217,2.321744953821E-10,-9.86281506196706E-09,3.82909925235519E-07,1.62660837133479E-05,1446.40535141596,61443.5640838909,42.4801830439445,26162.8727154325,615.884180356939
,582005.878,341.9721,-0.019,8.467957e+02,0.5,14477.68,398.614,3.5716020857361E-10,-1.29720762654146E-08,3.4043913031669E-07,1.23647658842974E-05,2225.04386687056,80813.7022044249,36.3200489696799,26246.7015803525,722.650500891762
,582006.689,341.9721,-0.019,6.416440e+02,0.5,14539.81,469.6198,5.50427450618474E-10,-1.70416804205806E-08,3.03911345635155E-07,9.40934181731581E-06,3429.0640271687,106166.6042038,30.9608112775483,26359.3375530489,851.377482222624
,582007.484,341.9721,-0.019,4.861923e+02,0.5,14625.37,555.1828,8.48412983253182E-10,-2.23500328051978E-08,2.72238853267264E-07,7.17168103444387E-06,5285.46030505464,139236.684893223,26.3433413282976,26514.4499596787,1006.49532757628
,582008.28,341.9721,-0.019,3.684033e+02,0.5,14742.35,648.9299,1.28742066455163E-09,-2.92475443557968E-08,2.41115693714911E-07,5.47765166505353E-06,8020.39920735643,182206.94138854,22.7179391795632,26726.5239349889,1176.45019311575
,582009.091,341.9721,-0.019,2.791500e+02,0.5,14896.88,738.5178,1.89272480487306E-09,-3.81787606083663E-08,2.07922864846106E-07,4.19407896041052E-06,11791.3351422199,237846.812430834,20.1713215307742,27006.6726048871,1338.86481179156
,582009.887,341.9721,-0.019,2.115173e+02,0.5,15088.77,805.9948,2.65617537279756E-09,-4.9725406764171E-08,1.71944034438883E-07,3.2189090903817E-06,16547.4948796201,309780.341405137,18.7206790912299,27354.5515168574,1461.19440344834
,582010.698,341.9721,-0.019,1.602760e+02,0.5,15306.04,832.7178,3.5192055946625E-09,-6.46859015144483E-08,1.34606586334465E-07,2.4741800820143E-06,21924.017952427,402981.533168338,18.3808248124395,27748.4420333188,1509.64074335444
,582011.494,341.9721,-0.019,1.214445e+02,0.5,15526.89,808.6344,4.38378616992768E-09,-8.41747094162559E-08,9.9045389607666E-08,1.901807379757E-06,27310.1994480981,524393.301482944,19.2013720910216,28148.8227603428,1465.97975534805
,582012.305,341.9721,-0.019,9.202165e+01,0.5,15726.2,739.3901,5.15936106853052E-09,-1.09735231829483E-07,6.86229324909466E-08,1.45955154246605E-06,32141.8915851558,683630.759252088,21.2691514262904,28510.1534495126,1340.4462114211
,582013.1,341.9721,-0.019,6.972812e+01,0.5,15888.42,642.3168,5.79820972871537E-09,-1.43425162502235E-07,4.51708759630774E-08,1.11735182556221E-06,36121.803846042,893512.96846592,24.7361115262749,28804.2433817645,1164.46125136396
,582013.912,341.9721,-0.019,5.283509e+01,0.5,16010.34,536.3907,6.2964332703191E-09,-1.87937705566336E-07,2.85827532630821E-08,8.53146033065177E-07,39225.6469085243,1170818.10651345,29.8482803672771,29025.273122488,972.426979555868
,582014.738,341.9721,-0.019,4.003407e+01,0.5,16097.86,435.4576,6.67544141517222E-09,-2.46775624859101E-07,1.75825671704545E-08,6.49986829373451E-07,41586.7994892312,1537367.76215575,36.9676864062081,29183.9388287553,789.4445572838
,582015.55,341.9721,-0.019,3.033521e+01,0.5,16159.64,346.898,6.96647100126792E-09,-3.24520935407322E-07,1.06133331335761E-08,4.94403665165732E-07,43399.8614711532,2021707.06496926,46.5832607855912,29295.9402836593,628.894151882148
,582016.33,341.9721,-0.019,2.298591e+01,0.5,16202.92,272.9945,7.19788587273555E-09,-4.27212888776383E-07,6.32874339669329E-09,3.75627065589781E-07,44841.5345021945,2661459.4660929,59.352551058721,29374.4029409633,494.91390710235
,582017.141,341.9721,-0.019,1.741690e+01,0.5,16234.43,212.9805,7.3830927360872E-09,-5.62775945250932E-07,3.74125251439891E-09,2.85176821621384E-07,45995.3399528317,3505992.92794622,76.2249595620256,29431.5276713619,386.114047688184
,582017.968,341.9721,-0.019,1.319742e+01,0.5,16258.51,165.2693,7.53910081783518E-09,-7.41665548518579E-07,2.19979877938634E-09,2.16407103150075E-07,46967.2422452564,4620442.98437111,98.3758629098084,29475.1824954811,299.618032550364
,582018.779,341.9721,-0.019,1.000008e+01,0.5,16277.61,128.0335,7.69016403420182E-09,-9.77693267658573E-07,1.29130245444282E-09,1.64170453400579E-07,47908.3389156517,6090853.22682581,127.135554366631,29509.8090378681,232.112953649208
,582107.2,339.9730,-0.019,5.000000e+05,0.5,11325.51,2856.096,6.66393391051432E-12,-2.64250396845446E-11,0.00144028077609537,0.00571126262299162,41.5151098047496,164.623244892605,3.96538141575073,20532.1074381599,5177.83922540342
,582108.011,339.9730,-0.019,3.788642e+05,0.5,11650.09,2566.827,7.57683725443899E-12,-3.43890865763712E-11,0.000980809246805582,0.00445161126874435,47.2023334586874,214.237824755513,4.53871258172054,21120.5411097807,4653.42114740701
,582108.807,339.9730,-0.019,2.870762e+05,0.5,11940.09,2372.568,8.87582169580911E-12,-4.46681021879724E-11,0.000686942222556824,0.00345707771584566,55.2947729159659,278.274243413127,5.03255965687812,21646.2844235093,4301.24745643597
,582109.603,339.9730,-0.019,2.175258e+05,0.5,12254.64,2259.171,1.06449294232553E-11,-5.77423213680598E-11,0.000495637589919947,0.00268853496921507,66.315995897406,359.724277606338,5.42439682520712,22216.5346281069,4095.66913041224
,582110.804,339.9730,-0.019,1.648255e+05,0.5,12627.46,2192.493,1.2888511684698E-11,-7.42301871696088E-11,0.0003644743222549,0.00209915604077225,80.2931098950141,462.440716332912,5.75940721361482,22892.4229806045,3974.78805223018
,582111.599,339.9730,-0.019,1.248930e+05,0.5,13012.09,2152.309,1.57677620372499E-11,-9.53262467086646E-11,0.000271110871422581,0.0016390393103077,98.2303217801675,593.86537329561,6.04564214524959,23589.7217763267,3901.93815802718
,582112.411,339.9730,-0.019,9.463495e+04,0.5,13426.01,2086.918,1.90112976895329E-11,-1.2230757168832E-10,0.000199187135363287,0.0012814535459749,118.436965568709,761.954175533081,6.43341520845572,24340.1206467355,3783.3902924133
,582113.206,339.9730,-0.019,7.170755e+04,0.5,13852.02,1978.349,2.2426538642191E-11,-1.57026319321011E-10,0.000143077847628664,0.00100180362863641,139.713302498698,978.245729382438,7.00180807329748,25112.4375746028,3586.56468610916
,582114.002,339.9730,-0.019,5.433485e+04,0.5,14259.26,1814.872,2.5728502840826E-11,-2.0214616315535E-10,9.94555630656525E-05,0.000781411985087398,160.283945623084,1259.33424201013,7.85689569291939,25850.726219716,3290.19592852844
,582114.797,339.9730,-0.019,4.117107e+04,0.5,14618.09,1606.425,2.87139994936257E-11,-2.61290647778624E-10,6.67048057773656E-05,0.000606998057354716,178.883052851194,1627.79374452807,9.09976500614719,26501.2519895961,2912.30069916021
,582115.609,339.9730,-0.019,3.119651e+04,0.5,14910.74,1374.679,3.12781714553944E-11,-3.392651537172E-10,4.32525341495946E-05,0.00046914755448052,194.857383026217,2113.56089340444,10.8467067584505,27031.7995094674,2492.16652680384
,582116.404,339.9730,-0.019,2.363846e+04,0.5,15133.1,1143.987,3.34419173251137E-11,-4.42382543746282E-10,2.72737552114263E-05,0.000360787723103527,208.337130661355,2755.96368840847,13.2283845882864,27434.9177275387,2073.94315945668
,582117.2,339.9730,-0.019,1.791157e+04,0.5,15293.18,934.384,3.53670349939341E-11,-5.78856692996169E-10,1.68796264673803E-05,0.000276270961294725,220.330267520356,3606.17309439905,16.3671252932413,27725.1280367169,1693.95220846545
,582118.011,339.9730,-0.019,1.357207e+04,0.5,15404.77,754.8947,3.72141190022648E-11,-7.59410476696311E-10,1.03332611310645E-05,0.000210865848010309,231.837268708267,4730.99069562821,20.40651497487,27927.4304380237,1368.5546244626
,582118.807,339.9730,-0.019,1.028394e+04,0.5,15480.82,608.6943,3.92464413028824E-11,-9.98148156554921E-10,6.31340795029965E-06,0.000160567845082758,244.498271143429,6218.28350599409,25.4328322115058,28065.3020897791,1103.50675286106
,582119.602,339.9730,-0.019,7.792469e+03,0.5,15533.07,493.8548,4.17630474076077E-11,-1.3135608660596E-09,3.88130245338715E-06,0.000122077466290971,260.176274583429,8183.24796163492,31.452706342026,28160.0265316492,895.31330707853
,582120.398,339.9730,-0.019,5.904585e+03,0.5,15570.88,408.1291,4.53425220682022E-11,-1.72990107792198E-09,2.43046492888942E-06,9.27267321833843E-05,282.47575797768,10776.9726059217,38.1518495005624,28228.5725823115,739.900501596793
,582121.209,339.9730,-0.019,4.474074e+03,0.5,15601.07,347.9979,5.08359474931508E-11,-2.27902287731325E-09,1.57029775578293E-06,7.03979110471999E-05,316.69881042439,14197.9026607564,44.8309314510231,28283.3042741786,630.888169367562
,582122.005,339.9730,-0.019,3.390107e+03,0.5,15627.66,310.3099,5.96268734931777E-11,-3.00289647805111E-09,1.06099810396384E-06,5.34334148842546E-05,371.464698423477,18707.5050101999,50.3614612360095,28331.5094973236,562.563293478585
,582122.8,339.9730,-0.019,2.568774e+03,0.5,15652.9,292.7845,7.40113735730262E-11,-3.95680997252663E-09,7.58543773045868E-07,4.05534098461827E-05,461.077546978161,24650.2145267063,53.4621880598187,28377.2672946978,530.791355994381
,582123.612,339.9730,-0.019,1.946446e+03,0.5,15678.99,293.8561,9.77067018713587E-11,-5.21324009123518E-09,5.76873867979792E-07,3.07796898118381E-05,608.695180852465,32477.548206874,53.356013368448,28424.5660638536,532.734068184007
,582124.407,339.9730,-0.019,1.474880e+03,0.5,15779.09,309.3957,1.34044244123398E-10,-6.83621715494129E-09,4.60229040154287E-07,2.34715461307578E-05,835.071534052478,42588.4034337003,50.9997068478974,28606.0381524889,560.905933004755
,582125.203,339.9730,-0.019,1.117550e+03,0.5,15858.44,354.9969,2.00926498918391E-10,-8.97579902108265E-09,4.00127034681155E-07,1.78744957262134E-05,1251.7359531612,55917.6136722596,44.6720520658068,28749.8924005729,643.576712308205
,582125.998,339.9730,-0.019,8.467957e+02,0.5,15905.24,412.9867,3.06619995787343E-10,-1.18087691971598E-08,3.52714237283086E-07,1.35839836861682E-05,1910.18743048443,73566.5083811128,38.5127172376253,28834.7364939608,748.706883392545
,582126.81,339.9730,-0.019,6.416440e+02,0.5,15967.47,484.1357,4.70565192078457E-10,-1.55198957390604E-08,3.13305214254207E-07,1.03332425380893E-05,2931.53651908329,96686.1593193123,32.9813934398971,28947.553757455,877.69347314591
,582127.605,339.9730,-0.019,4.861923e+02,0.5,16052.84,571.835,7.25481973667086E-10,-2.03660951955756E-08,2.804044085265E-07,7.87165372068959E-06,4519.62222353898,126877.110381343,28.072503431934,29102.3217115689,1036.68423381377
,582128.401,339.9730,-0.019,3.684033e+02,0.5,16169.81,670.4044,1.10580341919091E-09,-2.66714108464494E-08,2.49094735772737E-07,6.00803716300992E-06,6888.95643123734,166158.092923295,24.1194866859466,29314.3775577993,1215.38148549735
,582129.212,339.9730,-0.019,2.791500e+02,0.5,16325.79,768.157,1.63954892384286E-09,-3.4845651898485E-08,2.1626750782661E-07,4.59637537196249E-06,10214.0949351555,217082.144602487,21.2531943339708,29597.1549442662,1392.5979539442
,582130.008,339.9730,-0.019,2.115173e+02,0.5,16522.52,847.0933,2.32867157175994E-09,-4.54206432961222E-08,1.80711636784936E-07,3.52477304803595E-06,14507.2050982197,282962.439178113,19.5049588988604,29953.8083308518,1535.70220199756
,582130.819,339.9730,-0.019,1.602760e+02,0.5,16750.28,886.6094,3.1291700054573E-09,-5.91178863646282E-08,1.43318018116159E-07,2.70763758255973E-06,19494.1663766083,368293.800150072,18.8925134337624,30366.7162520064,1607.3412549618
,582131.614,339.9730,-0.019,1.214445e+02,0.5,16988.05,872.9993,3.95388365441273E-09,-7.69402371976085E-08,1.06929108872588E-07,2.08077721022567E-06,24631.9840911328,479323.840625495,19.4594085012439,30797.7713820245,1582.66739608533
,582132.426,339.9730,-0.019,9.202165e+01,0.5,17208.19,808.5173,4.71183545259553E-09,-1.00285002828016E-07,7.50386407603543E-08,1.59709530958202E-06,29353.8874819541,624757.532124652,21.2836385813884,31196.8649443838,1465.76746382379
,582133.221,339.9730,-0.019,6.972812e+01,0.5,17391.23,709.6431,5.34653160647229E-09,-1.31027499415451E-07,4.99055924555512E-08,1.22303681481685E-06,33307.9303753375,816277.757060529,24.5070092275962,31528.6996207455,1286.51763778839
,582134.032,339.9730,-0.019,5.283509e+01,0.5,17530.9,597.1002,5.84570559143509E-09,-1.71630289443697E-07,3.18177919377367E-08,9.34172403025939E-07,36417.6945290167,1069225.83683398,29.3600638552792,31781.908478085,1082.48771646899
,582134.859,339.9730,-0.019,4.003407e+01,0.5,17632.17,487.1748,6.22486515470743E-09,-2.25294659401261E-07,1.96707639153679E-08,7.1193800127928E-07,38779.790419244,1403545.21054143,36.1926971592127,31965.501669055,883.203081782988
,582135.67,339.9730,-0.019,3.033521e+01,0.5,17703.81,389.4106,6.51536440005578E-09,-2.96208612244637E-07,1.19140047608973E-08,5.41647496565378E-07,40589.5484736877,1845326.3834214,45.4630921705778,32095.3783966258,705.96558360359
,582136.45,339.9730,-0.019,2.298591e+01,0.5,17753.82,306.9816,6.7415505514376E-09,-3.89887455831632E-07,7.11665536817167E-09,4.11581079805935E-07,41998.6475189399,2428928.73154191,57.8334988155642,32186.0419246243,556.529391854161
,582137.262,339.9730,-0.019,1.741690e+01,0.5,17790.09,239.8282,6.92328720316025E-09,-5.13558882733845E-07,4.21286388319008E-09,3.12503815813574E-07,43130.8341752195,3199379.47977857,74.178474424609,32251.7960969999,434.786457219189
,582138.088,339.9730,-0.019,1.319742e+01,0.5,17817.62,186.1896,7.07200133882556E-09,-6.76763001234683E-07,2.47825612388043E-09,2.37159464749773E-07,44057.2964953099,4216111.7870212,95.6961076236267,32301.7054536446,337.544611330352
,582138.9,339.9730,-0.019,1.000008e+01,0.5,17839.05,144.1609,7.20934501802773E-09,-8.92113369463201E-07,1.45395794073181E-09,1.79918607629473E-07,44912.9229165248,5557705.85196147,123.744024905505,32340.5560716211,261.350445779644
,582226.65,337.9789,-0.019,5.000000e+05,0.5,12333.08,3291.678,6.43042597736213E-12,-2.40931701135061E-11,0.00165993739163391,0.00621936308655111,40.0603973758346,150.096116834015,3.74674558082534,22358.7391299306,5967.50930843973
,582227.446,337.9789,-0.019,3.788642e+05,0.5,12710.46,2925.948,7.22529385948769E-12,-3.13870269017986E-11,0.00111803282966569,0.00485678882883516,45.0122813305427,195.535532880492,4.34404849300124,23042.8943428096,5304.47447350883
,582228.241,337.9789,-0.019,2.870762e+05,0.5,13032.84,2672.525,8.37101389051535E-12,-4.08221006998491E-11,0.000773790366952044,0.00377346743099775,52.1499110748244,254.314345816191,4.87660171560603,23627.339616878,4845.04189490524
,582229.037,337.9789,-0.019,2.175258e+05,0.5,13370.88,2519.485,9.95745771963591E-12,-5.28441218242321E-11,0.000552747655329968,0.00293342590636513,62.0331708204068,329.209375352169,5.3069893251994,24240.1750298877,4567.59445789481
,582230.238,337.9789,-0.019,1.648255e+05,0.5,13767.41,2431.364,1.20116637936572E-11,-6.80151142442817E-11,0.000404183614750407,0.00228865835783984,74.8305052282437,423.721929741649,5.66242240980783,24959.0474305525,4407.83919393247
,582231.049,337.9789,-0.019,1.248930e+05,0.5,14175.22,2385.2,1.47103133884326E-11,-8.7423246918488E-11,0.000300446474236338,0.00178555042366444,91.6426068721206,544.631105897125,5.94299010565152,25698.3694332134,4324.14811001879
,582231.845,337.9789,-0.019,9.463495e+04,0.5,14620.32,2323.132,1.78278764611128E-11,-1.1219735201527E-10,0.000221732721722072,0.00139544517747922,111.064464144946,698.969325215977,6.29336602483199,26505.2947743879,4211.62453761705
,582232.641,337.9789,-0.019,7.170755e+04,0.5,15088.05,2221.146,2.1196034582092E-11,-1.43982804181415E-10,0.000160637374370759,0.00109119559739645,132.047483501064,896.986975839599,6.79291230743049,27353.246223113,4026.73330453455
,582233.452,337.9789,-0.019,5.433485e+04,0.5,15546.5,2060.211,2.45373265410356E-11,-1.85160426320513E-10,0.000112900218328924,0.000851953146668286,152.863131499374,1153.51615628449,7.54607173731234,28184.3738857987,3734.97295903485
,582234.247,337.9789,-0.019,4.117107e+04,0.5,15961.49,1845.084,2.76269094579668E-11,-2.38995427332437E-10,7.66148247586565E-05,0.000662781076220404,172.110677433901,1488.89853077391,8.65082023365874,28936.7125677444,3344.96750437108
,582235.043,337.9789,-0.019,3.119651e+04,0.5,16308.61,1596.017,3.0323427662274E-11,-3.09854441153972E-10,5.02166540667556E-05,0.00051312976408123,188.909500898476,1930.33744342816,10.2183184765576,29566.0091851977,2893.43195292129
,582235.839,337.9789,-0.019,2.363846e+04,0.5,16577.87,1339.556,3.26045078726311E-11,-4.03501826669774E-10,3.19363090979157E-05,0.000395232435601844,203.120220374099,2513.74381342264,12.3756453630905,30054.1527874548,2428.4917598794
,582236.65,337.9789,-0.019,1.791157e+04,0.5,16774.68,1100.264,3.45948200013616E-11,-5.27434356827489E-10,1.98762450293516E-05,0.000303034226302927,215.519506993614,3285.82118798365,15.2460500388998,30410.9512066787,1994.67738391821
,582237.445,337.9789,-0.019,1.357207e+04,0.5,16912.86,891.0932,3.64299498045962E-11,-6.91436811381978E-10,1.21975935553871E-05,0.000231509108294355,226.952035633649,4307.52698526587,18.9799001945027,30661.4588311305,1615.46997175524
,582238.241,337.9789,-0.019,1.028394e+04,0.5,17007.26,718.0255,3.83493167285154E-11,-9.08347684621523E-10,7.44739666564625E-06,0.000176400157676543,238.909346386144,5658.84271577989,23.6861504222343,30832.597344289,1301.71415762632
,582239.037,337.9789,-0.019,7.792469e+03,0.5,17071.74,580.1791,4.06117292179494E-11,-1.19499803105495E-09,4.55974218380372E-06,0.000134170177844961,253.003769317664,7444.62282217878,29.4249482616661,30949.4936507346,1051.81131927612
,582239.848,337.9789,-0.019,5.904585e+03,0.5,17117.73,475.6757,4.37236171283512E-11,-1.57344399267503E-09,2.8327142229626E-06,0.00010193843670348,272.39027135013,9802.27310244829,35.9861350916181,31032.8692886601,862.356271648862
,582240.643,337.9789,-0.019,4.474074e+03,0.5,17153.4,400.6598,4.84125066439626E-11,-2.07267884491169E-09,1.80792810753294E-06,7.74026093951914E-05,301.601209771325,12912.4164482971,42.8128801541857,31097.5357162487,726.35934803392
,582241.439,337.9789,-0.019,3.390107e+03,0.5,17183.86,351.299,5.58289558523554E-11,-2.73088440705227E-09,1.20114625064941E-06,5.87543061912626E-05,347.804354547713,17012.9187271762,48.9151975952109,31152.75689327,636.872759894974
,582242.25,337.9789,-0.019,2.568774e+03,0.5,17211.92,324.8102,6.79060252436695E-11,-3.59838784007405E-09,8.4151570397949E-07,4.45925065642602E-05,423.042324886661,22417.3091010172,52.9907004151963,31203.6270911431,588.851003037408
,582243.046,337.9789,-0.019,1.946446e+03,0.5,17240.1,319.2675,8.78020325482965E-11,-4.74121487885828E-09,6.26759416072146E-07,3.38443311925749E-05,546.990872249121,29536.916023905,53.9989194014424,31254.7148379737,578.802597985672
,582243.841,337.9789,-0.019,1.474880e+03,0.5,17349.39,329.6299,1.18131625621405E-10,-6.21761449504355E-09,4.90327604692482E-07,2.58073822841183E-05,735.938782548296,38734.6201135139,52.6329377280398,31452.8475509303,597.58867562078
,582244.637,337.9789,-0.019,1.117550e+03,0.5,17434.17,372.7518,1.74570103493282E-10,-8.16490989773752E-09,4.20139084048517E-07,1.96505455237135E-05,1087.54034965974,50865.9202660517,46.771524644549,31606.5458893369,675.764712173446
,582245.448,337.9789,-0.019,8.467957e+02,0.5,17481.67,429.2017,2.63797976241865E-10,-1.07446665922528E-08,3.66562773707007E-07,1.49303449735418E-05,1643.41394993014,66937.3405232906,40.7306634619574,31692.6590183097,778.103186261887
,582246.244,337.9789,-0.019,6.416440e+02,0.5,17544.15,499.9455,4.02558917963644E-10,-1.41266478858033E-08,3.23536421695254E-07,1.13535805656512E-05,2507.8696617584,88006.4757585349,35.0921250416295,31805.9295087985,906.355185702415
,582247.04,337.9789,-0.019,4.861923e+02,0.5,17629.44,589.2606,6.19948802224439E-10,-1.85475665807074E-08,2.88949207395438E-07,8.64475363671936E-06,3862.16954478832,115548.004159235,29.9179005010686,31960.5524302741,1068.27524308173
,582247.851,337.9789,-0.019,3.684033e+02,0.5,17746.34,692.1496,9.4802334652839E-10,-2.43068039560098E-08,2.57174358830589E-07,6.59381094938094E-06,5906.01495409409,151427.017252395,25.6394571347004,32172.481372946,1254.8035320687
,582248.646,337.9789,-0.019,2.791500e+02,0.5,17903.41,797.7383,1.41615483558868E-09,-3.17823534924006E-08,2.2459584959694E-07,5.04053971036911E-06,8822.38994105715,197998.346443466,22.4427108489087,32457.2348291093,1446.22612872489
,582249.442,337.9789,-0.019,2.115173e+02,0.5,18104.31,888.1135,2.03390325445363E-09,-4.14613841909141E-08,1.89462535278933E-07,3.8622185926413E-06,12670.851493238,258296.96699526,20.3851309545458,32821.4480419647,1610.06804985208
,582250.253,337.9789,-0.019,1.602760e+02,0.5,18341.95,941.1649,2.77069532823939E-09,-5.39968661982618E-08,1.52136767542159E-07,2.96492674495181E-06,17260.933606481,336390.765490079,19.4885614625025,33252.2674939457,1706.24535617601
,582251.049,337.9789,-0.019,1.214445e+02,0.5,18596.41,939.6553,3.55177436457998E-09,-7.02920020897224E-08,1.15093452968867E-07,2.27777679721997E-06,22126.9155317677,437906.531537809,19.7906721752115,33713.5800581228,1703.50859029186
,582251.86,337.9789,-0.019,9.202165e+01,0.5,18838.37,881.804,4.28808846882955E-09,-9.16083360571561E-08,8.18403929972104E-08,1.74839261811792E-06,26714.0199807593,570703.458574623,21.3634435770307,34152.2312725703,1598.62950696252
,582252.671,337.9789,-0.019,6.972812e+01,0.5,19044.06,782.4912,4.91635295663138E-09,-1.19652873651826E-07,5.50286290774266E-08,1.33927194819348E-06,30627.9947511821,745415.884192943,24.3377305712831,34525.1283146422,1418.58453948781
,582253.467,337.9789,-0.019,5.283509e+01,0.5,19203.62,663.724,5.41507532150428E-09,-1.56675137173804E-07,3.53679870415089E-08,1.02330695185056E-06,33734.9453929217,976057.927762773,28.9331408838614,34814.3959116716,1203.27053503862
,582254.309,337.9789,-0.019,4.003407e+01,0.5,19320.66,544.6575,5.79592364552645E-09,-2.05599060218903E-07,2.19917555202661E-08,7.80114532913223E-07,36107.5619589097,1280845.16973883,35.4730449869872,35026.5786614605,987.413927231494
