Repository: AlexiLJ/BunchOfScripts

ScriptCutter.py:                filters out a threshold values from an CSV file

From_dat_to_csv.py:             converts .dat file from PPMS to .csv 
                    
Convert_all_files_to_csv.py     Converts all files in a rectory from .dat to .csv
                                and removes LCR head

temp_script.py:                 Script for measuring RaspberryPi CPU and GPU temperatures
                                Run in bash with "watch python3 temp_script.py"

File: Scripts/Data_examples/Nb-PrO2/Jan 30 2019 Pr0.998Nb0.002O2 1300C 10h air.dat (part 4 of 54)
Comment,Time Stamp (sec),Temperature (K),Magnetic Field (Oe),Frequency (Hz),AC Voltage (Vrms),Re[Impedance] (Ohm),-Im[Impedance] (Ohm),Re[Cp] (F),Im[Cp] (F),Re[Modulus],Im[Modulus],Re[Permittivity],Im[Permittivity],Loss Factor,Re[Sp.Impedance] (Ohm-cm),-Im[Sp.Impedance] (Ohm-cm)
,582255.105,337.9789,-0.019,3.033521e+01,0.5,19403.49,436.8693,6.08479870797758E-09,-2.70255499487503E-07,1.33660021583642E-08,5.93649151404773E-07,37907.2016460006,1683643.1584141,44.4148627518574,35176.7418293093,792.003839476871
,582255.885,337.9789,-0.019,2.298591e+01,0.5,19461.58,345.213,6.3089229671408E-09,-3.5566913482067E-07,8.0029615768914E-09,4.51171528782514E-07,39303.4554735466,2215754.74554801,56.3755710242662,35282.0536537731,625.839401938587
,582256.712,337.9789,-0.019,1.741690e+01,0.5,19503.36,269.9228,6.48313148883092E-09,-4.6844078141604E-07,4.74151086223196E-09,3.4259941468457E-07,40388.7432336004,2918301.8227155,72.2553263377529,35357.7969491096,489.345197665177
,582257.538,337.9789,-0.019,1.319742e+01,0.5,19534.93,209.819,6.62986548335393E-09,-6.17265157715627E-07,2.79277264496227E-09,2.60017529991339E-07,41302.8696304875,3845450.92213145,93.1037227324504,35415.0304539868,380.382539114553
,582258.334,337.9789,-0.019,1.000008e+01,0.5,19559.63,162.6172,6.76449409914001E-09,-8.13634730621127E-07,1.64010192250168E-09,1.97271793921071E-07,42141.5816949037,5068798.04576077,120.280204062055,35459.8092810527,294.810019300917
,582346.521,335.9748,-0.019,5.000000e+05,0.5,13425.54,3810.149,6.22711748019495E-12,-2.19420329270736E-11,0.0019213935241529,0.00677027213745597,38.7938220019676,136.694919028179,3.52362597893153,24339.2685799856,6907.44952089552
,582347.317,335.9748,-0.019,3.788642e+05,0.5,13871.77,3353.064,6.91597415807822E-12,-2.86116825824991E-11,0.00128123795500472,0.00530053653228685,43.085275219554,178.245636895792,4.1370430149857,25148.2425071757,6078.79647760022
,582348.128,335.9748,-0.019,2.870762e+05,0.5,14236.43,3026.392,7.92046057304759E-12,-3.72585846499567E-11,0.000876247360163414,0.00412194924043258,49.3430449355825,232.11428169658,4.70409319083582,25809.3375305697,5486.57020248868
,582348.924,335.9748,-0.019,2.175258e+05,0.5,14603.46,2821.728,9.33241085096762E-12,-4.82985917018478E-11,0.000619056488123136,0.0032038405764293,58.1392412385217,300.891540168684,5.17536063008199,26474.7291458725,5115.53320400264
,582350.031,335.9748,-0.019,1.648255e+05,0.5,15028.77,2704.012,1.11975049834718E-11,-6.22351997588958E-11,0.000449507907696452,0.00249834355688925,69.7584422610493,387.714101971289,5.55795240553666,27245.7770381549,4902.12492842031
,582350.921,335.9748,-0.019,1.248930e+05,0.5,15458.22,2644.882,1.37037106825117E-11,-8.00924103784651E-11,0.000333156746466189,0.00194716069804195,85.3716530440625,498.961312647894,5.84457832145253,28024.3303694678,4794.92767965903
,582351.732,335.9748,-0.019,9.463495e+04,0.5,15934.33,2583.522,1.66741578964434E-11,-1.0284082519678E-10,0.000246585800845088,0.00152086164699968,103.877004974552,640.679845836867,6.16767730253507,28887.4739870517,4683.68764610597
,582352.527,335.9748,-0.019,7.170755e+04,0.5,16444.39,2488.351,1.99663644668583E-11,-1.31948701841163E-10,0.00017996213267964,0.00118928860720041,124.386859829961,822.016682501472,6.6085491958329,29812.1658305014,4511.1513808961
,582353.323,335.9748,-0.019,5.433485e+04,0.5,16956.8,2332.432,2.33196673302902E-11,-1.69534175052591E-10,0.000127818015745654,0.000929238035405062,145.277333603164,1056.1674211476,7.27000830034916,30741.1180077003,4228.48458181593
,582354.119,335.9748,-0.019,4.117107e+04,0.5,17433.1,2113.746,2.64967831171155E-11,-2.18531966356878E-10,8.77706811041184E-05,0.000723887856325314,165.070193575012,1361.41484909376,8.24749047425755,31604.6060778,3832.02698765713
,582354.93,335.9748,-0.019,3.119651e+04,0.5,17841.91,1849.261,2.9321699366623E-11,-2.82899558875867E-10,5.81846558753087E-05,0.000561373107153738,182.668913769773,1762.41337446583,9.64812971235537,32345.7409884393,3352.54002099676
,582355.725,335.9748,-0.019,2.363846e+04,0.5,18166.53,1566.837,3.17293971216475E-11,-3.67883222500058E-10,3.73549076993056E-05,0.00043310762470293,197.668437777475,2291.84631517996,11.5943968645111,32934.2471763792,2840.53129811232
,582356.521,335.9748,-0.019,1.791157e+04,0.5,18407.89,1295.49,3.38039449124078E-11,-4.80327366103685E-10,2.34029984377156E-05,0.000332538129133872,210.592497422293,2992.35310760781,14.2092104145922,33371.8106460397,2348.60415690435
,582357.332,335.9748,-0.019,1.357207e+04,0.5,18579.3,1052.995,3.565728721005E-11,-6.29145851843249E-10,1.44137616871667E-05,0.000254319918436818,222.138486627108,3919.46550989419,17.644243324992,33682.5612026128,1908.98303668843
,582358.128,335.9748,-0.019,1.028394e+04,0.5,18696.75,848.7974,3.7500539494781E-11,-8.26037181309753E-10,8.8037694017402E-06,0.000193923633086042,233.621616866099,5146.06308306463,22.0273412713093,33895.4872446729,1538.79157848351
,582358.923,335.9748,-0.019,7.792469e+03,0.5,18776.67,683.9213,3.95675778393204E-11,-1.08630532751098E-09,5.37507263190259E-06,0.000147569559590068,246.498894011478,6767.48682665461,27.4544307948882,34040.3748503046,1239.88638135024
,582359.719,335.9748,-0.019,5.904585e+03,0.5,18833.01,556.9846,4.22918522311757E-11,-1.42999083994109E-09,3.31691990654796E-06,0.000112153165041218,263.470633532738,8908.58575987268,33.8124429293018,34142.5140858062,1009.76182517171
,582360.53,335.9748,-0.019,4.474074e+03,0.5,18875.55,464.0204,4.63014475871708E-11,-1.88346307404593E-09,2.09383502819269E-06,8.51735996227806E-05,288.449691505404,11733.6362248186,40.6782762137182,34219.6351912063,841.226285288514
,582361.326,335.9748,-0.019,3.390107e+03,0.5,18910.83,400.6507,5.25721024010959E-11,-2.48141858044855E-09,1.36988743527611E-06,6.46590868495736E-05,327.514743266652,15458.7914919637,47.2002919251108,34283.5945846833,726.342850571317
,582362.121,335.9748,-0.019,2.568774e+03,0.5,18942.24,363.3423,6.27170256078105E-11,-3.26964669720342E-09,9.41344364709074E-07,4.90754059710824E-05,390.715790357319,20369.3109025237,52.1333189116709,34340.5380242841,658.706154550931
,582362.917,335.9748,-0.019,1.946446e+03,0.5,18972.99,349.6062,7.93850040114154E-11,-4.30819272443837E-09,6.8631782993008E-07,3.72461967896597E-05,494.554298202822,26839.265877605,54.2696039143471,34396.2849446191,633.803869269181
,582363.728,335.9748,-0.019,1.474880e+03,0.5,19092.19,353.6241,1.04651664574043E-10,-5.65015072180853E-09,5.26019204915982E-07,2.83998138246371E-05,651.961049491543,35199.422860297,53.9900702469091,34612.3835756413,641.087952235492
,582364.524,335.9748,-0.019,1.117550e+03,0.5,19183.12,393.4758,1.52211692672762E-10,-7.42077445663677E-09,4.43497689903194E-07,2.16218364766925E-05,948.251471237778,46230.0902950851,48.7529855711584,34777.2312981149,713.335417117278
,582365.319,335.9748,-0.019,8.467957e+02,0.5,19231.62,447.6872,2.27376315845264E-10,-9.76756740718988E-09,3.82350446853132E-07,1.64249022547654E-05,1416.51355581751,60850.1883241943,42.9577169059111,34865.1573350661,811.615696696128
,582366.131,335.9748,-0.019,6.416440e+02,0.5,19294.5,517.4031,3.44487727826538E-10,-1.28463058388114E-08,3.34833992001191E-07,1.24863079843684E-05,2146.09659086544,80030.1750655404,37.2910405832512,34979.1529887463,938.004208025685
,582366.926,335.9748,-0.019,4.861923e+02,0.5,19379.75,607.7525,5.29192765043745E-10,-1.68746710023513E-08,2.98016876009691E-07,9.50303380545337E-06,3296.7757549346,105126.165563603,31.8875693641737,35133.7033939027,1101.79935612703
,582367.722,335.9748,-0.019,3.684033e+02,0.5,19496.55,714.4005,8.10849568101159E-10,-2.21287207203279E-08,2.65441879234998E-07,7.24411708922251E-06,5051.44698415163,137857.950405776,27.2907843709516,35345.4510457768,1295.14236620471
,582368.517,335.9748,-0.019,2.791500e+02,0.5,19654.35,827.356,1.21895973848893E-09,-2.8957137358247E-08,2.3293443945104E-07,5.53350069380599E-06,7593.89995016186,180397.758021292,23.7556142700361,35631.5279247643,1499.92029335599
,582369.329,335.9748,-0.019,2.115173e+02,0.5,19858.7,929.1514,1.76890612418776E-09,-3.78067299348711E-08,1.98217209739487E-07,4.23648514445929E-06,11019.967029397,235529.128241842,21.3729430962489,36001.9956701451,1684.46598617781
,582370.14,335.9748,-0.019,1.602760e+02,0.5,20105.21,996.5613,2.44217679814837E-09,-4.92699017952038E-08,1.61091446185054E-07,3.24995296802536E-06,15214.3222455693,306942.62736757,20.1745843431809,36448.8956158942,1806.67393170924
,582370.936,335.9748,-0.019,1.214445e+02,0.5,20375.97,1008.734,3.17628471056069E-09,-6.4159512789143E-08,1.2355454089079E-07,2.49574577495604E-06,19787.6825161817,399702.226076689,20.1995471551469,36939.7585801189,1828.7419166576
,582371.747,335.9748,-0.019,9.202165e+01,0.5,20640.24,959.5399,3.88709194459839E-09,-8.36135221042683E-08,8.90550763123143E-08,1.91562450743787E-06,24215.8837509697,520897.205454525,21.5105593837213,37418.8557715639,1739.55754027864
,582372.542,335.9748,-0.019,6.972812e+01,0.5,20870.48,861.4395,4.50646396059888E-09,-1.09180117652371E-07,6.05806617609806E-08,1.46771478399738E-06,28074.4600213135,680172.497761737,24.2274471973946,37836.2597045049,1561.71054243692
,582373.354,335.9748,-0.019,5.283509e+01,0.5,21052.48,737.0261,5.00317912602451E-09,-1.42911259841474E-07,3.92740499877266E-08,1.12182750636051E-06,31168.9061714761,890311.447310857,28.5640901997908,38166.208956569,1336.16049696022
,582374.18,335.9748,-0.019,4.003407e+01,0.5,21187.28,608.7525,5.38666604667107E-09,-1.8747980796352E-07,2.45797334147621E-08,8.55483458686281E-07,33557.9607199025,1167965.4867973,34.8044238011343,38410.5889520539,1103.61226410541
,582374.992,335.9748,-0.019,3.033521e+01,0.5,21283.39,490.3117,5.67589972418726E-09,-2.46378757493998E-07,1.5001070664547E-08,6.51164631337807E-07,35359.8345143545,1534895.34984474,43.4078770708511,38584.8275378555,888.889992820351
,582375.772,335.9748,-0.019,2.298591e+01,0.5,21350.81,388.2373,5.89502799856597E-09,-3.24192504795552E-07,9.00038003961629E-09,4.9496893820774E-07,36724.9642551829,2019661.00132368,54.9942264692239,38707.0537937575,703.838498672564
,582376.583,335.9748,-0.019,1.741690e+01,0.5,21398.99,304.279,6.07078621017412E-09,-4.26939399050391E-07,5.34501784824801E-09,3.75898381040035E-07,37819.906304726,2659755.67428501,70.3268710624131,38794.3997001556,551.629826751806
,582377.41,335.9748,-0.019,1.319742e+01,0.5,21435.32,236.6865,6.21146895260321E-09,-5.6253662405382E-07,3.15038953875418E-09,2.85312461369145E-07,38696.3344893396,3504501.9999283,90.5641851140644,38860.2626470099,429.09084422353
,582378.221,335.9748,-0.019,1.000008e+01,0.5,21463.28,183.155,6.32725160316281E-09,-7.41468006820083E-07,1.84723920726587E-09,2.16471362138764E-07,39417.6395796982,4619212.33511585,117.186426796975,38910.9515540853,332.043160779177
,582466.112,333.9828,-0.019,5.000000e+05,0.5,14605.9,4427.86,6.05066603807959E-12,-1.99589470050062E-11,0.00223289470565473,0.00736550766765941,37.6945612510368,124.340650376597,3.29863636158325,26479.1526413397,8027.30272112519
,582466.907,333.9828,-0.019,3.788642e+05,0.5,15142.21,3862.781,6.64473166390029E-12,-2.60475347291052E-11,0.00147600571568902,0.00578598385675075,41.3954832617219,162.271456911608,3.9200280833938,27451.4333192217,7002.86649361332
,582467.719,333.9828,-0.019,2.870762e+05,0.5,15562.3,3446.044,7.51980862079193E-12,-3.3959380001924E-11,0.000997751434053147,0.00450583542815045,46.8470553272316,211.560830076162,4.51598992932185,28213.0178318571,6247.36066142948
,582468.514,333.9828,-0.019,2.175258e+05,0.5,15966.15,3175.449,8.76730864583622E-12,-4.40820069652254E-11,0.000696659035227394,0.00350279996790874,54.6187561298803,274.622975580174,5.02799761545533,28945.1607189236,5756.79682702124
,582469.622,333.9828,-0.019,1.648255e+05,0.5,16420.76,3015.883,1.04475817461117E-11,-5.68845782257739E-11,0.000501352529939697,0.00272974434669136,65.0865553602782,354.380692088467,5.44476029076725,29769.3268149724,5467.51835254394
,582470.417,333.9828,-0.019,1.248930e+05,0.5,16879.49,2938.163,1.275486900876E-11,-7.32756092445088E-11,0.000370099242865027,0.00212618784898857,79.4605400585371,456.493867533107,5.7449127226774,30600.9620918921,5326.61914446468
,582471.322,333.9828,-0.019,9.463495e+04,0.5,17383.98,2871.888,1.55576401856005E-11,-9.41727901066039E-11,0.000274109066002689,0.00165922435735984,96.9213004332059,586.679546105156,6.05315388343835,31515.5560379023,5206.46866819791
,582472.118,333.9828,-0.019,7.170755e+04,0.5,17936.8,2782.777,1.87462345485823E-11,-1.20831622458793E-10,0.0002012555639023,0.00129722245030873,116.785669870174,752.759277271353,6.44564763903108,32517.7678265072,5044.91862533698
,582472.913,333.9828,-0.019,5.433485e+04,0.5,18504.91,2633.904,2.20829355932192E-11,-1.55147163939277E-10,0.000144338777269622,0.00101407495599096,137.572717297995,966.538929306018,7.02565849021073,33547.6989781016,4775.02557587244
,582473.709,333.9828,-0.019,4.117107e+04,0.5,19047.22,2414.994,2.53253018862812E-11,-1.99742358198163E-10,0.000100279630685219,0.000790912187434056,157.772076188891,1244.35896943287,7.88706721424567,34530.8571038538,4378.16189032648
,582474.52,333.9828,-0.019,3.119651e+04,0.5,19525.52,2137.855,2.82690909316223E-11,-2.58188090570787E-10,6.72649006745441E-05,0.000614345764057349,176.111352523329,1608.46537109453,9.13322933501103,35397.9709899103,3875.73438610776
,582475.316,333.9828,-0.019,2.363846e+04,0.5,19914.62,1830.13,3.08096062331923E-11,-3.35255747123787E-10,4.36320671695461E-05,0.000474783779018969,191.938305959784,2088.58301138872,10.881533005852,36103.3734842958,3317.85727846247
,582476.111,333.9828,-0.019,1.791157e+04,0.5,20209.81,1524.79,3.2984314014406E-11,-4.37179361886871E-10,2.75452979087792E-05,0.000365089774414723,205.486344332115,2723.54880117696,13.2541595891893,36638.5257904322,2764.30395634561
,582476.907,333.9828,-0.019,1.357207e+04,0.5,20422.06,1245.113,3.48796210811014E-11,-5.72087605298087E-10,1.70435396707422E-05,0.000279544258045879,217.293766501088,3564.00289540886,16.4017723692548,37023.3155088422,2257.27529167777
,582477.718,333.9828,-0.019,1.028394e+04,0.5,20568.58,1005.156,3.66816451594124E-11,-7.50619160600928E-10,1.04255286794889E-05,0.000213338348163231,228.520052428661,4676.22237740521,20.4630723987122,37288.9427858336,1822.25533191097
,582478.514,333.9828,-0.019,7.792469e+03,0.5,20668.2,808.5353,3.85989810484782E-11,-9.86687235679329E-10,6.3544386802358E-06,0.000162435467605248,240.464710199286,6146.88403009847,25.5625202758618,37469.5446786393,1465.8000961674
,582479.309,333.9828,-0.019,5.904585e+03,0.5,20737.66,655.0096,4.10135916619212E-11,-1.29849382247796E-09,3.90067226494236E-06,0.000123495617776907,255.507300071709,8089.38298981431,31.6600855926386,37595.4692668172,1187.47212975187
,582480.121,333.9828,-0.019,4.474074e+03,0.5,20789.06,540.5162,4.44595055553545E-11,-1.70997895818959E-09,2.43901292457315E-06,9.38080783327619E-05,276.974723906432,10652.8613828304,38.4614929210262,37688.6527369056,979.906131420652
,582480.916,333.9828,-0.019,3.390107e+03,0.5,20830.36,460.1857,4.97660500315573E-11,-2.25266612573E-09,1.57344691603868E-06,7.12222602787865E-05,310.033541651572,14033.7048384538,45.265117973027,37763.5258364125,834.274327063841
,582481.712,333.9828,-0.019,2.568774e+03,0.5,20866.14,409.7893,5.82909099044614E-11,-2.96812602670172E-09,1.06167888592403E-06,5.40598309148992E-05,363.14188552865,18490.891351494,50.9191918871479,37828.3916838787,742.91029142249
,582482.507,333.9828,-0.019,1.946446e+03,0.5,20899.83,386.0748,7.22463831769306E-11,-3.91099633157282E-09,7.57909953904393E-07,4.10288089041544E-05,450.081974230564,24364.8037827985,54.1341470616575,37889.4685536702,699.918085169329
,582483.319,333.9828,-0.019,1.474880e+03,0.5,21030.63,382.0923,9.31933949221949E-11,-5.12943026345351E-09,5.683659226012E-07,3.12832617219307E-05,580.578090243051,31955.4280523534,55.0407061330469,38126.5969172415,692.698179145453
,582484.114,333.9828,-0.019,1.117550e+03,0.5,21128.58,417.7031,1.33201319998731E-10,-6.73769178562186E-09,4.7080496415638E-07,2.38146194020949E-05,829.820268349285,41974.6081018775,50.5827703936121,38304.1712537233,757.25728258175
,582484.91,333.9828,-0.019,8.467957e+02,0.5,21178.31,468.8898,1.96387081929444E-10,-8.8702004204339E-09,4.00458678637396E-07,1.80874867364851E-05,1223.45620169963,55259.7533813219,45.1669240832281,38394.3271674879,850.054059398411
,582485.721,333.9828,-0.019,6.416440e+02,0.5,21241.78,536.8056,2.94904862857944E-10,-1.16695955067507E-08,3.47390191470817E-07,1.37464773493067E-05,1837.2042592117,72699.4813191923,39.5707123770691,38509.3924368753,973.179155076096
,582486.517,333.9828,-0.019,4.861923e+02,0.5,21327.23,627.5595,4.512534341836E-10,-1.53355749998582E-08,3.07729415675301E-07,1.04579980477911E-05,2811.22774047089,95537.8742627638,33.9843951051653,38664.3054236274,1137.70762445469
,582487.312,333.9828,-0.019,3.684033e+02,0.5,21443.89,737.446,6.92000754826783E-10,-2.01224063408338E-08,2.7400464035836E-07,7.9676686392417E-06,4311.04025150607,125358.972641886,29.0785901611779,38875.7992683846,1336.92173702034
,582488.108,333.9828,-0.019,2.791500e+02,0.5,21602.11,857.3033,1.04578374390027E-09,-2.63513921758443E-08,2.41365825140601E-07,6.08187453020188E-06,6515.04464825808,164164.434158346,25.1977450687522,39162.637568723,1554.21199245676
,582488.919,333.9828,-0.019,2.115173e+02,0.5,21809.49,970.2885,1.5318658478159E-09,-3.44322465836525E-08,2.06993046679274E-07,4.65264999185413E-06,9543.24873748853,214506.703838878,22.4773250430156,39538.5984252783,1759.043762975
,582489.73,333.9828,-0.019,1.602760e+02,0.5,22064.11,1052.534,2.14206264634331E-09,-4.49037331390813E-08,1.70139282168532E-07,3.56660386941186E-06,13344.6650530679,279742.181862103,20.962847755987,40000.201054732,1908.1472861104
,582490.526,333.9828,-0.019,1.214445e+02,0.5,22350.69,1079.905,2.82639887933589E-09,-5.84977059726401E-08,1.3227190367398E-07,2.73761887825965E-06,17607.9567119528,364430.187842706,20.696903894324,40519.7442231745,1957.76839038648
,582491.337,333.9828,-0.019,9.202165e+01,0.5,22637.92,1041.7,3.50816368342709E-09,-7.62383880314176E-08,9.66803704510232E-08,2.10102955922111E-06,21855.228831234,474951.446542352,21.7317077853509,41040.465781803,1888.50624107269
,582492.133,333.9828,-0.019,6.972812e+01,0.5,22894.48,946.7594,4.11577164549134E-09,-9.95273473094311E-08,6.65807766888202E-08,1.61005241699915E-06,25640.5171612304,620037.474502442,24.1819410507041,41505.5854527348,1716.38766986103
,582492.944,333.9828,-0.019,5.283509e+01,0.5,23101.66,818.0972,4.61185775274656E-09,-1.30230942939684E-07,4.35941011147626E-08,1.23102255081532E-06,28731.0443921228,811315.353471112,28.2382826881696,41881.1837276944,1483.13494096582
,582493.771,333.9828,-0.019,4.003407e+01,0.5,23256.68,680.1266,4.99471994177067E-09,-1.70792619161461E-07,2.74616211289293E-08,9.39040077063221E-07,31116.2069748945,1064007.30162427,34.1946337637728,42162.220722502,1233.0069394447
,582494.582,333.9828,-0.019,3.033521e+01,0.5,23368.26,550.1974,5.28323084676931E-09,-2.24392031055264E-07,1.68332717266385E-08,7.1495116181708E-07,32913.5780265474,1397921.9982767,42.4725016875761,42364.5049947291,997.457256140891
,582495.362,333.9828,-0.019,2.298591e+01,0.5,23446.43,437.0799,5.50322651251232E-09,-2.95211505264287E-07,1.01326822736442E-08,5.43551020399793E-07,34284.1114595815,1839114.58625591,53.6433498772192,42506.2200113986,792.385637897117
,582496.173,333.9828,-0.019,1.741690e+01,0.5,23502.5,342.9559,5.67237585634343E-09,-3.88723487666232E-07,6.02442300211964E-09,4.12849003639584E-07,35337.8814514283,2421677.41920227,68.5292190628591,42607.869761746,621.747487340598
,582497,333.9828,-0.019,1.319742e+01,0.5,23544.19,266.9647,5.80716571676856E-09,-5.12146411106356E-07,3.5534041785089E-09,3.13382342780178E-07,36177.5980409471,3190580.03556158,88.1921467519863,42683.4498953645,483.982434574348
,582497.811,333.9828,-0.019,1.000008e+01,0.5,23576.04,207.044,5.92799145499062E-09,-6.7501866106971E-07,2.08817555856599E-09,2.37779942890276E-07,36930.3206604819,4205244.86149971,113.869708854157,42741.1910144757,375.351719474564
,582585.671,331.9855,-0.019,5.000000e+05,0.5,15875.34,5164.247,5.89829656016721E-12,-1.81318715610398E-11,0.0026042421813231,0.00800566473114975,36.7453268061327,112.958298946288,3.07408611555567,28780.5305454074,9362.30458859643
,582586.466,331.9855,-0.019,3.788642e+05,0.5,16529.42,4473.356,6.40851920027822E-12,-2.36800079044598E-11,0.00170931228674672,0.00631605011959634,39.9239220943688,147.522190575734,3.69508261806125,29966.3173959026,8109.78278250932
,582587.262,331.9855,-0.019,2.870762e+05,0.5,17023.11,3947.211,7.16624324331075E-12,-3.09058084347748E-11,0.00114285697912167,0.00492879151123563,44.6444066115639,192.537628374409,4.31269319020443,30861.3319357463,7155.93031422748
,582588.058,331.9855,-0.019,2.175258e+05,0.5,17474.67,3593.313,8.26038956571512E-12,-4.01711684265509E-11,0.00078833386014074,0.00383375287813379,51.4607414262612,250.259154818755,4.8631082235252,31679.968662461,6514.34580649671
,582589.165,331.9855,-0.019,1.648255e+05,0.5,17965.08,3377.923,9.76108844922699E-12,-5.19131830054856E-11,0.000561537115992726,0.00298646807869173,60.8098255812768,323.409793933634,5.31838055515179,32569.0368641357,6123.86355703463
,582589.961,331.9855,-0.019,1.248930e+05,0.5,18450.71,3270.007,1.18678830675629E-11,-6.69634250916017E-11,0.000411899242779702,0.00232410312202631,73.9347771625447,417.170095458736,5.64240688169781,33449.4393656737,5928.22177964037
,582590.772,331.9855,-0.019,9.463495e+04,0.5,18990.98,3194.586,1.44867183454498E-11,-8.6119759607057E-11,0.00030490916941234,0.00181260543248057,90.249649966203,536.510614369174,5.9447390053046,34428.89915915,5791.49044700339
,582591.568,331.9855,-0.019,7.170755e+04,0.5,19587.36,3109.427,1.7545863685149E-11,-1.10527485775334E-10,0.000224879494223948,0.0014165939930355,109.307575268541,688.566358853903,6.2993471144362,35510.081219293,5637.105016473
,582592.363,331.9855,-0.019,5.433485e+04,0.5,20214.08,2970.42,2.08436172445769E-11,-1.41843424994195E-10,0.000162779961144078,0.00110773801582379,129.851986867918,883.65902825427,6.80512520115001,36646.2669074999,5385.0981171231
,582593.159,331.9855,-0.019,4.117107e+04,0.5,20826.01,2752.899,2.41147655501788E-11,-1.82431083921233E-10,0.000114310716727954,0.000864774236062981,150.230652520712,1136.51284398842,7.56511953398944,37755.6396867065,4990.75256075911
,582593.97,331.9855,-0.019,3.119651e+04,0.5,21381.34,2466.563,2.71640867886206E-11,-2.35471210513174E-10,7.76072816923999E-05,0.000672736790562811,169.227375439006,1466.94329379344,8.66847512104901,38762.4018743372,4471.65174186327
,582594.766,331.9855,-0.019,2.363846e+04,0.5,21844.84,2134.792,2.98353092519359E-11,-3.05297919871847E-10,5.08955035636865E-05,0.000520802088478954,185.868610986447,1901.95113529617,10.232772092082,39602.6847223138,3870.18144897
,582595.561,331.9855,-0.019,1.791157e+04,0.5,22204.28,1794.183,3.21258050346706E-11,-3.97579494519363E-10,3.24118765455356E-05,0.000401119831222626,200.137987784664,2476.84874921191,12.3757052652935,40254.3163660607,3252.68867536385
,582596.373,331.9855,-0.019,1.357207e+04,0.5,22466.8,1473.533,3.40868370337978E-11,-5.19718357356726E-10,2.01702320525509E-05,0.00030753337012354,212.354864462559,3237.75189894453,15.2468930115579,40730.2409685436,2671.37973209807
,582597.168,331.9855,-0.019,1.028394e+04,0.5,22649.53,1192.523,3.58761629733213E-11,-6.81394178182835E-10,1.23689086444792E-05,0.000234922066417495,223.502043269149,4244.96318652629,18.992950240792,41061.513643432,2161.93446109506
,582597.964,331.9855,-0.019,7.792469e+03,0.5,22774.34,958.6965,3.76848615104352E-11,-8.9522372188859E-10,7.53458522121011E-06,0.000178988038014965,234.769909874714,5577.08278819845,23.7555263840016,41287.7826882129,1738.02853368968
,582598.759,331.9855,-0.019,5.904585e+03,0.5,22860.4,773.3471,3.98421510590541E-11,-1.17774736605387E-09,4.60538835483267E-06,0.000136136826460999,248.209435790517,7337.15428162274,29.5603358440214,41443.8015488318,1402.00712764276
,582599.571,331.9855,-0.019,4.474074e+03,0.5,22922.99,633.1144,4.28279811780442E-11,-1.55066032973582E-09,2.85685092201377E-06,0.000103437175203743,266.810620453021,9660.33497980522,36.2067108250894,41557.2714591983,1147.77814698377
,582600.366,331.9855,-0.019,3.390107e+03,0.5,22971.88,532.2455,4.73250800975434E-11,-2.04256505877674E-09,1.81983064782428E-06,7.85444522539721E-05,294.826737952515,12724.8129764115,43.1603085418289,41645.904530261,964.91211340391
,582601.162,331.9855,-0.019,2.568774e+03,0.5,23012.97,465.991,5.44936722997726E-11,-2.69117052866793E-09,1.20728580695159E-06,5.9621821144191E-05,339.485778155699,16765.5084070803,49.3850095817301,41720.3969190924,844.798801750699
,582601.957,331.9855,-0.019,1.946446e+03,0.5,23050.4,430.2997,6.61974295958918E-11,-3.54608016495746E-09,8.44728601276421E-07,4.52506291565205E-05,412.398081278919,22091.4416921778,53.568245573957,41788.2540647229,780.093759222142
,582602.769,331.9855,-0.019,1.474880e+03,0.5,23188.73,416.978,8.36533915113501E-11,-4.6520821466384E-09,6.20258732443451E-07,3.44934559539674E-05,521.145584690435,28981.6351320181,55.6113991625457,42039.0336253715,755.942743006631
,582603.564,331.9855,-0.019,1.117550e+03,0.5,23294.76,447.0626,1.1728516580623E-10,-6.11129132478613E-09,5.03896886014631E-07,2.62561820748553E-05,730.665490129103,38072.2458842225,52.1062598392261,42231.2562583185,810.483354372835
,582604.36,331.9855,-0.019,8.467957e+02,0.5,23345.92,494.1526,1.70326465478012E-10,-8.04696370500213E-09,4.22034553196153E-07,1.9938749520195E-05,1061.10324801058,50131.1366970346,47.2443532625347,42324.0046304922,895.853191074489
,582605.171,331.9855,-0.019,6.416440e+02,0.5,23410.44,559.2734,2.52977090913792E-10,-1.05892842538406E-08,3.61930079549347E-07,1.51499113161563E-05,1576.00178039005,65969.3364993122,41.8586687655805,42440.9734532569,1013.91120895262
,582605.967,331.9855,-0.019,4.861923e+02,0.5,23496.32,649.5484,3.84849063192182E-10,-1.39212670533308E-08,3.18511869527633E-07,1.15216307364001E-05,2397.54045151467,86726.9901084095,36.1733167228185,42596.6659904397,1177.57147670037
,582606.762,331.9855,-0.019,3.684033e+02,0.5,23612.95,761.87,5.89692084578856E-10,-1.82765691109458E-08,2.83079595454886E-07,8.77360223331598E-06,3673.67563529654,113859.73865945,30.9934109493746,42808.1054479575,1381.20020148416
,582607.558,331.9855,-0.019,2.791500e+02,0.5,23771.49,887.9146,8.94614844441922E-10,-2.39508707577313E-08,2.49984153896744E-07,6.69264343047733E-06,5573.28959120768,149209.617438994,26.7722706665709,43095.523878849,1609.70746245518
,582608.369,331.9855,-0.019,2.115173e+02,0.5,23981.19,1011.731,1.32135926323289E-09,-3.13203485411121E-08,2.15834035042019E-07,5.11594188851515E-06,8231.8305735422,195120.138685011,23.703128598412,43475.6906819141,1834.17520186878
,582609.18,331.9855,-0.019,1.602760e+02,0.5,24243.11,1109.186,1.87014630473625E-09,-4.08751666373488E-08,1.79296925164779E-07,3.91883334213695E-06,11650.6751469388,254644.937063309,21.856667862739,43950.52753961,2010.85214890127
,582609.976,331.9855,-0.019,1.214445e+02,0.5,24544.8,1153.245,2.50315258211901E-09,-5.32752186201497E-08,1.41254935899453E-07,3.0063639128415E-06,15594.190413676,331895.030861261,21.2832485725063,44497.4637476058,2090.72706152047
,582610.787,331.9855,-0.019,9.202165e+01,0.5,24855.34,1128.193,3.15194755563443E-09,-6.94408919018843E-08,1.04707801843382E-07,2.30682872121161E-06,19636.066417843,432604.268133262,22.0311063798481,45060.4441912102,2045.31009084623
,582611.583,331.9855,-0.019,6.972812e+01,0.5,25139.97,1038.707,3.74488132306804E-09,-9.06378835566632E-08,7.30469840723149E-08,1.76796631597599E-06,23329.9371543327,564657.714025042,24.203139095048,45576.4521890949,1883.08020749341
,582612.394,331.9855,-0.019,5.283509e+01,0.5,25374.53,906.4456,4.235391373023E-09,-1.18563171862176E-07,4.83019391111859E-08,1.35213740685041E-06,26385.7265510558,738627.238017993,27.9934394297904,46001.6878845024,1643.30246020244
,582613.221,331.9855,-0.019,4.003407e+01,0.5,25553.3,759.6262,4.62072806337844E-09,-1.55438096292529E-07,3.0671593941493E-08,1.03177120729268E-06,28786.3048321016,968351.385544812,33.639308386151,46325.7814437964,1377.13239856228
,582614.032,331.9855,-0.019,3.033521e+01,0.5,25682.59,617.6832,4.91033931698773E-09,-2.04166523290703E-07,1.88979976033685E-08,7.85758013603569E-07,30590.5308577094,1271920.722307,41.5789032306529,46560.1723163205,1119.80280138788
,582614.812,331.9855,-0.019,2.298591e+01,0.5,25773.66,492.2247,5.12877610838806E-09,-2.68550789169493E-07,1.1411086376518E-08,5.97502442480042E-07,31951.3527839404,1673023.11971206,52.3615738909486,46725.273845911,892.358085782981
,582615.623,331.9855,-0.019,1.741690e+01,0.5,25838.77,386.9834,5.29539755562793E-09,-3.53572167432588E-07,6.79781772641457E-09,4.53888328891495E-07,32989.3744346467,2202691.01584387,66.7697115690234,46843.312284383,701.56529335848
,582616.45,331.9855,-0.019,1.319742e+01,0.5,25886.91,301.5703,5.42628908336036E-09,-4.65794732223075E-07,4.01401819841418E-09,3.44564858809737E-07,33804.8051125755,2901817.41211512,85.8403828228443,46930.5856744619,546.719202910783
,582617.261,331.9855,-0.019,1.000008e+01,0.5,25923.41,233.9409,5.53996044656696E-09,-6.13892936378968E-07,2.35944856904296E-09,2.61454720526484E-07,34512.9572624237,3824442.58967238,110.811790499224,46996.7568156726,424.113324078105
,582706.072,329.9767,-0.019,5.000000e+05,0.5,17239.06,6045.641,5.76621421690348E-12,-1.64422784710591E-11,0.003048714227909,0.00869336559973988,35.922477561603,102.432437856156,2.85148588875853,31252.8294136762,10960.1908032878
,582706.868,329.9767,-0.019,3.788642e+05,0.5,18047.28,5209.549,6.20232154518335E-12,-2.14865113229488E-11,0.00199061870195645,0.00689603900211796,38.6393477862055,133.857101356572,3.46426917186113,32718.057899958,9444.43294583276
,582707.679,329.9767,-0.019,2.870762e+05,0.5,18638.89,4551.358,6.85442294263273E-12,-2.80704869274638E-11,0.00131777887089929,0.00539661688204181,42.7018222168458,174.874085294838,4.09523706990309,33790.5923890442,8251.19323063848
,582708.475,329.9767,-0.019,2.175258e+05,0.5,19153.62,4092.954,7.80642905701029E-12,-3.65314087856676E-11,0.000897949671013486,0.00420209628002595,48.6326490983697,227.584106839099,4.67965679555646,34723.7505127529,7420.14896171971
,582709.582,329.9767,-0.019,1.648255e+05,0.5,19688.96,3804.136,9.13458886976963E-12,-4.72776354140177E-11,0.00063238965431838,0.00327304139712366,56.9068458724347,294.531166106715,5.17567195284291,35694.2726698959,6896.54850522155
,582710.378,329.9767,-0.019,1.248930e+05,0.5,20205.99,3652.469,1.10393848843416E-11,-6.10714835852563E-11,0.000460075227782796,0.00254520310831574,68.7733824801636,380.464359495005,5.5321455158141,36631.6004819548,6621.59019086543
,582711.174,329.9767,-0.019,9.463495e+04,0.5,20778.91,3558.181,1.34647831492622E-11,-7.8631052559731E-11,0.000339612711421377,0.00198325547955002,83.8831774812154,489.857316251254,5.83975632493119,37670.2517209251,6450.65472340046
,582711.969,329.9767,-0.019,7.170755e+04,0.5,21418.33,3472.354,1.63696954895279E-11,-1.00972291417932E-10,0.000251127044078058,0.00154901311962674,101.980258934713,629.039216436208,6.16824494276793,38829.4613404573,6295.05827034051
,582712.78,329.9767,-0.019,5.433485e+04,0.5,22104.48,3342.192,1.95882403631399E-11,-1.29552062640991E-10,0.000183153185036476,0.00121133253732134,122.031214666536,807.086051301704,6.61376725215068,40073.388149819,6059.08654205934
,582713.576,329.9767,-0.019,4.117107e+04,0.5,22789.96,3130.995,2.28719048525564E-11,-1.66480558644637E-10,0.000130010684199326,0.000946324824049632,142.487853893554,1037.1439400957,7.27882350498803,41316.1003108351,5676.20581575058
,582714.372,329.9767,-0.019,3.119651e+04,0.5,23430.14,2839.714,2.60079432996044E-11,-2.14588424264483E-10,8.93480054326006E-05,0.000737199688421648,162.024809426036,1336.84729107415,8.25088019427309,42476.6877404309,5148.14016690169
,582715.167,329.9767,-0.019,2.363846e+04,0.5,23979.54,2486.873,2.88088879178888E-11,-2.77788162154856E-10,5.92894547262384E-05,0.000571695398673765,179.474190669393,1730.5702921397,9.64244655838879,43472.6993837498,4508.47190290406
,582715.979,329.9767,-0.019,1.791157e+04,0.5,24415.61,2110.569,3.12261371217826E-11,-3.61232059113901E-10,3.81273826966561E-05,0.000441067459174423,194.533218485794,2250.41076344527,11.5682595546509,44263.2541658796,3826.26737900983
,582716.774,329.9767,-0.019,1.357207e+04,0.5,24740.2,1745.387,3.3273816521592E-11,-4.71643753223492E-10,2.38914641283946E-05,0.000338652459786459,207.289892887064,2938.25576104585,14.1746214449861,44851.7059665801,3164.22601765109
,582717.57,329.9767,-0.019,1.028394e+04,0.5,24968.82,1417.913,3.5084489290501E-11,-6.17822319060794E-10,1.47066650813606E-05,0.00025897785916116,218.570058601661,3848.92193711062,17.6095571449024,45266.1729885961,2570.54579034088
,582718.381,329.9767,-0.019,7.792469e+03,0.5,25125.47,1140.63,3.68271879709954E-11,-8.11218718208012E-10,8.96443654573568E-06,0.000197466033241968,229.426757970057,5053.7467229285,22.0277127552318,45550.1650234085,2067.85722737327
,582719.177,329.9767,-0.019,5.904585e+03,0.5,25233.05,917.5052,3.87907263662809E-11,-1.0668150305161E-09,5.46386966936117E-06,0.000150266283570354,241.659249045262,6646.06578155802,27.5018059843149,45745.197663722,1663.35249728007
,582719.972,329.9767,-0.019,4.474074e+03,0.5,25310.15,746.1054,4.1395450990599E-11,-1.4042588002844E-09,3.36670892323639E-06,0.000114208941328466,257.88621501488,8748.27978052279,33.9230221360146,45884.9728688547,1352.62043236828
,582720.768,329.9767,-0.019,3.390107e+03,0.5,25368.83,620.2625,4.52189655020475E-11,-1.84946252368523E-09,2.12077454331902E-06,8.67399993676676E-05,281.706022791243,11521.8189108114,40.9001511456843,45991.3543090257,1124.4788349365
,582721.579,329.9767,-0.019,2.568774e+03,0.5,25416.68,534.4921,5.12393436997612E-11,-2.43658232222113E-09,1.38475791647854E-06,6.58493340511518E-05,319.211896243838,15179.4696666664,47.5529572841208,46078.1019557909,968.984992468126
,582722.375,329.9767,-0.019,1.946446e+03,0.5,25458.74,483.6759,6.09961249610932E-11,-3.21058892202812E-09,9.49512320083221E-07,4.99784820450957E-05,379.994888819144,20001.3915842726,52.6359489898091,46154.3528653613,876.859898057454
,582723.17,329.9767,-0.019,1.474880e+03,0.5,25613.54,458.8073,7.54425788986323E-11,-4.21168432220515E-09,6.82480213185833E-07,3.81003838422882E-05,469.99369876531,26238.0358879931,55.8263567297207,46434.9910204137,831.77541470645
,582723.981,329.9767,-0.019,1.117550e+03,0.5,25728.71,481.7477,1.03605437174481E-10,-5.53325785984122E-09,5.42991442081513E-07,2.89995558791397E-05,645.443240948301,34471.2013525315,53.4070219743654,46643.7836322831,873.364248893552
,582724.777,329.9767,-0.019,8.467957e+02,0.5,25781.91,523.3985,1.47931586278557E-10,-7.28691206335323E-09,4.47012222724391E-07,2.20192241574636E-05,921.587178146411,45396.1516590604,49.258662376755,46740.2303367326,948.873316519231
,582725.573,329.9767,-0.019,6.416440e+02,0.5,25847.69,584.7312,2.16977435417394E-10,-9.59135665697987E-09,3.78404926340114E-07,1.67271615239825E-05,1351.73040091132,59752.4270405472,44.2043968237029,46859.4834235501,1060.06385768448
,582726.368,329.9767,-0.019,4.861923e+02,0.5,25934.1,673.6866,3.27667201014708E-10,-1.26138087915591E-08,3.30348251865011E-07,1.27170179705109E-05,2041.30773387137,78581.7602739812,38.4957931477337,47016.1368019614,1221.33181206397
,582727.179,329.9767,-0.019,3.684033e+02,0.5,26050.98,787.7062,5.00974987707444E-10,-1.65682197058584E-08,2.92679266060227E-07,9.679474030482E-06,3120.98407688176,103217.029099384,33.0719499224457,47228.0294864738,1428.03885459504
,582727.975,329.9767,-0.019,2.791500e+02,0.5,26209.7,919.3582,7.62096268112261E-10,-2.17263679796862E-08,2.5883680902987E-07,7.37909893405006E-06,4747.72269313045,135351.365191654,28.508692259448,47515.7742408014,1666.71181576399
,582728.771,329.9767,-0.019,2.115173e+02,0.5,26421.26,1053.717,1.13395637420195E-09,-2.84332094779215E-08,2.2479096904451E-07,5.63648554476862E-06,7064.34427786159,177133.781551302,25.0743415926667,47899.3130527063,1910.29195624881
,582729.582,329.9767,-0.019,1.602760e+02,0.5,26689.48,1166.563,1.62313668576618E-09,-3.71353061189346E-08,1.88571762455531E-07,4.31428245420234E-06,10111.8496435538,231346.278619017,22.8787300814444,48385.5712306659,2114.87136997646
,582730.377,329.9767,-0.019,1.214445e+02,0.5,27005.49,1228.664,2.20329883591196E-09,-4.84275315954826E-08,1.50492613938899E-07,3.30776093447908E-06,13726.1555012184,301694.812517172,21.9795566566612,48958.468280912,2227.45476834149
,582731.189,329.9767,-0.019,9.202165e+01,0.5,27339.51,1219.35,2.81587092767745E-09,-6.31357127862771E-08,1.13168099941879E-07,2.53738500023947E-06,17542.3694664927,393324.136181466,22.4213802435724,49564.0158038487,2210.56934343091
,582732,329.9767,-0.019,6.972812e+01,0.5,27654.03,1137.943,3.39065932136537E-09,-8.23990257796897E-08,8.00257475844509E-08,1.94476737804339E-06,21123.1977878539,513331.111770314,24.301770826834,50134.211621207,2062.98594363538
,582732.811,329.9767,-0.019,5.283509e+01,0.5,27919.24,1004.177,3.87563882418007E-09,-1.07754798691467E-07,5.35097708134425E-08,1.48773785267487E-06,24144.53287052,671293.016968062,27.803106424465,50615.0129461517,1820.48049500014
,582733.638,329.9767,-0.019,4.003407e+01,0.5,28124.67,848.5309,4.2607468804554E-09,-1.41223024366393E-07,3.4261318542738E-08,1.1355959786254E-06,26543.6868023648,879794.043917392,33.1451335478767,50987.4386321492,1538.30843850727
,582734.433,329.9767,-0.019,3.033521e+01,0.5,28274.74,693.8648,4.55083034916757E-09,-1.8544469312584E-07,2.12287712009356E-08,8.65064759339201E-07,28350.8546431393,1155287.08735846,40.7496388345395,51259.5017324638,1257.91303183321
,582735.213,329.9767,-0.019,2.298591e+01,0.5,28381.17,555.0335,4.76928682316795E-09,-2.43873460083201E-07,1.28671625181773E-08,6.57951505352414E-07,29711.7991884288,1519287.79753413,51.1341567671141,51452.4495286022,1006.22466041511
,582736.04,329.9767,-0.019,1.741690e+01,0.5,28456.73,437.2083,4.93245598654616E-09,-3.21040493160875E-07,7.68007705724737E-09,4.99875869687933E-07,30728.3137315439,2000024.53570492,65.0873508119585,51589.4328554482,792.61841528154
,582736.867,329.9767,-0.019,1.319742e+01,0.5,28512.19,341.269,5.06182579500914E-09,-4.22903160891266E-07,4.54242336382134E-09,3.79508358537439E-07,31534.2643720936,2634610.63644035,83.5475533962944,51689.9767319289,618.689292871878
,582737.663,329.9767,-0.019,1.000008e+01,0.5,28554.65,264.9974,5.17214462120674E-09,-5.57321616770357E-07,2.67267389426178E-09,2.87992514699322E-07,32221.5308193041,3472013.44243167,107.754453439921,51766.9528046906,480.415900708492
,582825.585,327.9843,-0.019,5.000000e+05,0.5,18670.08,7082.34,5.65387798953527E-12,-1.49044460411196E-11,0.00357150395216802,0.00941500471698523,35.2226430679139,92.8520183850815,2.63614568066487,33847.1369888897,12839.6306915607
,582826.38,327.9843,-0.019,3.788642e+05,0.5,19676.89,6084.822,6.02571480176041E-12,-1.94857511568311E-11,0.00232506892079834,0.00751872863281253,37.5391195360581,121.392725343135,3.23376591788552,35672.3908705969,11031.2223507885
,582827.192,327.9843,-0.019,2.870762e+05,0.5,20397.05,5271.607,6.58490963730516E-12,-2.54785174838707E-11,0.00152631639178566,0.00590566629095675,41.0228027945701,158.726581807215,3.86922811203491,36977.974680303,9556.93838915472
,582827.987,327.9843,-0.019,2.175258e+05,0.5,20994.51,4685.198,7.4082996189769E-12,-3.31968084238077E-11,0.00102788157470938,0.00460596755975985,46.1523742999686,206.810146287187,4.48102940366661,38061.1146810626,8493.83283446412
,582829.079,327.9843,-0.019,1.648255e+05,0.5,21586.83,4302.785,8.57525380307477E-12,-4.30215653475199E-11,0.000715283764501666,0.00358853835970366,53.422288999077,268.016615014217,5.01694367717653,39134.9363348134,7800.55325573
,582829.89,327.9843,-0.019,1.248930e+05,0.5,22140.74,4091.176,1.02840727136534E-11,-5.56556305800811E-11,0.00051533599055858,0.0027889096385978,64.0679234939168,346.724569272674,5.41182779719083,40139.1241931148,7416.92561133416
,582830.686,327.9843,-0.019,9.463495e+04,0.5,22748.41,3966.207,1.25094079988928E-11,-7.17484342133661E-11,0.000378556996771228,0.00217123558375056,77.9313621113575,446.979841739885,5.73555792725897,41240.7739843336,7190.36831418468
,582831.482,327.9843,-0.019,7.170755e+04,0.5,23430.53,3873.574,1.52437610748274E-11,-9.2206680749245E-11,0.000280144014302003,0.00169453913399448,94.9658900218572,574.431038398602,6.04881435077786,42477.3947745424,7022.43320942392
