Repository: AlexiLJ/BunchOfScripts

ScriptCutter.py:                filters out a threshold values from an CSV file

From_dat_to_csv.py:             converts .dat file from PPMS to .csv 
                    
Convert_all_files_to_csv.py     Converts all files in a rectory from .dat to .csv
                                and removes LCR head

temp_script.py:                 Script for measuring RaspberryPi CPU and GPU temperatures
                                Run in bash with "watch python3 temp_script.py"

File: Scripts/Data_examples/Nb-PrO2/Jan 30 2019 Pr0.998Nb0.002O2 1300C 10h air.dat (part 5 of 54)
Comment,Time Stamp (sec),Temperature (K),Magnetic Field (Oe),Frequency (Hz),AC Voltage (Vrms),Re[Impedance] (Ohm),-Im[Impedance] (Ohm),Re[Cp] (F),Im[Cp] (F),Re[Modulus],Im[Modulus],Re[Permittivity],Im[Permittivity],Loss Factor,Re[Sp.Impedance] (Ohm-cm),-Im[Sp.Impedance] (Ohm-cm)
,582832.293,327.9843,-0.019,5.433485e+04,0.5,24175.61,3750.434,1.83543922134731E-11,-1.18313941250523E-10,0.000205524976533093,0.00132483112032453,114.344562592303,737.074576129619,6.44608330662531,43828.1562510697,6799.19172096689
,582833.088,327.9843,-0.019,4.117107e+04,0.5,24937.62,3548.177,2.16181715166682E-11,-1.51938797409908E-10,0.000147333649344797,0.00103550374194236,134.677320685361,946.55138282833,7.02829086598555,45209.6102596708,6432.5183919848
,582833.884,327.9843,-0.019,3.119651e+04,0.5,25668.99,3256.686,2.48163301066295E-11,-1.95600720899642E-10,0.000102467501452708,0.000807642268893759,154.601273536358,1218.55731390501,7.8819358083647,46535.5167678146,5904.07203246045
,582834.68,327.9843,-0.019,2.363846e+04,0.5,26314.18,2886.625,2.77342439285544E-11,-2.52822547750362E-10,6.88199285806424E-05,0.000627355471617604,172.779351882375,1575.03900427529,9.1158983241675,47705.186866382,5233.18549307521
,582835.491,327.9843,-0.019,1.791157e+04,0.5,26839.53,2475.867,3.02819996534732E-11,-3.28270718160299E-10,4.47264830550538E-05,0.000484855520813762,188.651411854158,2045.06753715044,10.8404571004824,48657.598072821,4488.51903769407
,582836.286,327.9843,-0.019,1.357207e+04,0.5,27238.77,2063.799,3.24324590193251E-11,-4.28055392875867E-10,2.82499982964905E-05,0.000372853754701158,202.048386959679,2666.70811511474,13.1983637941486,49381.3834541072,3741.47767286126
,582837.082,327.9843,-0.019,1.028394e+04,0.5,27524.07,1684.868,3.42906803446435E-11,-5.6017390451572E-10,1.74755357926063E-05,0.000285481040914305,213.624771629461,3489.78268212305,16.3360393811266,49898.6061003375,3054.51063970784
,582837.878,327.9843,-0.019,7.792469e+03,0.5,27721.07,1357.613,3.59966348141899E-11,-7.35014494888156E-10,1.06697488161506E-05,0.000217865366503509,224.252561171818,4579.00811639491,20.4189780150897,50255.7489720772,2461.2274392449
,582838.689,327.9843,-0.019,5.904585e+03,0.5,27856.13,1090.36,3.78177905834166E-11,-9.66155481496414E-10,6.49324377963705E-06,0.000165887085776497,235.598034093107,6018.97489401852,25.5476448145567,50500.6003236365,1976.72234330039
,582839.485,327.9843,-0.019,4.474074e+03,0.5,27951.55,882.0055,4.01186574345544E-11,-1.27139644731787E-09,3.97994142274479E-06,0.000126127934207805,249.932020782318,7920.57121582348,31.6909021542383,50673.588002933,1598.99480792017
,582840.28,327.9843,-0.019,3.390107e+03,0.5,28022.57,726.2051,4.3386769463373E-11,-1.67419477549969E-09,2.48300887012909E-06,9.58135516726794E-05,270.291770976803,10429.9323601851,38.5876799818674,50802.3407275571,1316.54301972623
,582841.091,327.9843,-0.019,2.568774e+03,0.5,28078.89,616.9434,4.84582545208891E-11,-2.20547622080737E-09,1.59837209412297E-06,7.27465667190029E-05,301.88621081717,13739.7202175307,45.5129109088451,50904.4437048992,1118.46161206547
,582841.887,327.9843,-0.019,1.946446e+03,0.5,28127.06,547.9138,5.66079104881519E-11,-2.90595727790553E-09,1.07561882542342E-06,5.52167060581682E-05,352.657101839667,18103.5912270697,51.3348267555955,50991.7714822175,993.317299481475
,582842.683,327.9843,-0.019,1.474880e+03,0.5,28299.46,508.4225,6.84846207494892E-11,-3.81194338471515E-09,7.56283294072423E-07,4.20957153337446E-05,426.646870831923,23747.7217377932,55.661305312019,51304.3168176892,921.723206635095
,582843.478,327.9843,-0.019,1.117550e+03,0.5,28425.29,522.5367,9.20685725909414E-11,-5.00840587040788E-09,5.88965876274064E-07,3.2038947375743E-05,573.570649410071,31201.4678489943,54.3986479801323,51532.4350286081,947.310952423468
,582844.289,327.9843,-0.019,8.467957e+02,0.5,28480.85,557.3582,1.29092133521603E-10,-6.59657234971829E-09,4.76015746769747E-07,2.43242731180543E-05,804.22077560267,41095.459395454,51.0997236606549,51633.1601958866,1010.43912759244
,582845.085,327.9843,-0.019,6.416440e+02,0.5,28548.29,613.688,1.86685577291696E-10,-8.6844683281093E-09,3.97144127824566E-07,1.84748369414634E-05,1163.01757254817,54102.6758486417,46.519224752643,51755.4227099482,1112.55987143267
,582845.881,327.9843,-0.019,4.861923e+02,0.5,28635.7,700.3627,2.79420380213333E-10,-1.142464923057E-08,3.43429116174285E-07,1.40417717020509E-05,1740.73871710203,71173.5100703086,40.8869575721266,51913.8889963379,1269.69312658589
,582846.692,327.9843,-0.019,3.684033e+02,0.5,28752.88,815.2098,4.25651841729655E-10,-1.50129651618906E-08,3.02898474011128E-07,1.06833890802406E-05,2651.73442373421,93528.0729911476,35.2705279058225,52126.3255532438,1477.90035046906
,582847.487,327.9843,-0.019,2.791500e+02,0.5,28911.8,951.5949,6.48357932833225E-10,-1.96987130579279E-08,2.67912754142072E-07,8.13985022955122E-06,4039.15331931531,122719.439687393,30.3824663204899,52414.4328891671,1725.15398639046
,582848.283,327.9843,-0.019,2.115173e+02,0.5,29124.8,1095.717,9.70572227027491E-10,-2.57983785938616E-08,2.33750889687215E-07,6.21323563653955E-06,6046.49042435909,160719.258997874,26.5805860454844,52800.5822885608,1986.43409134054
,582849.094,327.9843,-0.019,1.602760e+02,0.5,29398.33,1223.812,1.40369727941505E-09,-3.37195221491093E-08,1.97825908891528E-07,4.7521607502975E-06,8744.78160649201,210066.558789734,24.0219331073727,53296.4670078856,2218.65853883042
,582849.89,327.9843,-0.019,1.214445e+02,0.5,29727.35,1304.875,1.93135889548409E-09,-4.39997561924851E-08,1.59827299907478E-07,3.64114730062615E-06,12032.0185786797,274110.568058177,22.7817607050484,53892.9499909304,2365.61829828139
,582850.701,327.9843,-0.019,9.202165e+01,0.5,30084.25,1313.371,2.50501866477732E-09,-5.73802891687324E-08,1.2189420641224E-07,2.79212482935701E-06,15605.8157730366,357468.882113261,22.9061323875737,54539.9768484122,2381.02076446566
,582851.512,327.9843,-0.019,6.972812e+01,0.5,30429.66,1242.845,3.05853994139428E-09,-7.48849056101509E-08,8.74029720790908E-08,2.13996332877891E-06,19054.1537797748,466519.494471364,24.4838736930188,55166.1733932225,2253.16361638282
,582852.308,327.9843,-0.019,5.283509e+01,0.5,30727.5,1110.178,3.53731136956321E-09,-9.79056827898351E-08,5.91582662639414E-08,1.63738213748179E-06,22036.8136738727,609934.79618937,27.6779939793438,55706.1299055016,2012.65055361582
,582853.15,327.9843,-0.019,4.003407e+01,0.5,30963.44,946.1917,3.91979581421568E-09,-1.28272486966138E-07,3.8204590117101E-08,1.25021761849681E-06,24419.6229771436,799114.524969312,32.7242777547087,56133.8674139193,1715.35848200171
,582853.946,327.9843,-0.019,3.033521e+01,0.5,31137.44,778.796,4.21173264369667E-09,-1.68391430476205E-07,2.38272385286065E-08,9.52648973608203E-07,26238.336922195,1049048.32795062,39.9815099204413,56449.3134021564,1411.88548192613
,582854.726,327.9843,-0.019,2.298591e+01,0.5,31261.38,625.2373,4.42808348157748E-09,-2.21400739190251E-07,1.44946745584301E-08,7.24722484323016E-07,27586.1637331422,1379286.78791873,49.9992242945199,56674.0052169962,1133.49768954731
,582855.553,327.9843,-0.019,1.741690e+01,0.5,31349.27,493.9964,4.59206899290313E-09,-2.91415100833019E-07,8.67762670105484E-09,5.50686730531998E-07,28607.7639771559,1815463.66940353,63.4605231940962,56833.3416992155,895.570014848267
,582856.379,327.9843,-0.019,1.319742e+01,0.5,31413.82,386.3488,4.72069673607871E-09,-3.83837396522946E-07,5.14245306694818E-09,4.18130184443586E-07,29409.0916844199,2391237.95010588,81.3094799310882,56950.3649092196,700.414821955403
,582857.175,327.9843,-0.019,1.000008e+01,0.5,31462.51,299.7641,4.81918498151406E-09,-5.05809920776823E-07,3.02331903825048E-09,3.17320204367855E-07,30022.6557411214,3151104.84037811,104.957564965251,57038.6353986866,543.444728520243
,582946.47,325.9662,-0.019,5.000000e+05,0.5,20181.77,8318.373,5.55682051771717E-12,-1.34817798648665E-11,0.0041948144321097,0.0101773243471432,34.6179924735342,83.9890639627001,2.4261679537573,36587.6918507186,15080.4447787948
,582947.281,325.9662,-0.019,3.788642e+05,0.5,21446.23,7143.358,5.8727965765191E-12,-1.76316721244044E-11,0.00272954569187664,0.00819481043838142,36.5864664939828,109.842146413108,3.0022616814109,38880.041473054,12950.2507105851
,582948.077,325.9662,-0.019,2.870762e+05,0.5,22337.76,6147.254,6.34922211805596E-12,-2.30716674241581E-11,0.00177984712150772,0.00646757037157246,39.5545119362527,143.732338788856,3.63377859447487,40496.3033230142,11144.4058216944
,582948.872,325.9662,-0.019,2.175258e+05,0.5,23046.64,5403.933,7.05602084173241E-12,-3.00924478841436E-11,0.00118556423051149,0.00505618260209283,43.9577408723902,187.470538420677,4.26479010750133,41781.4375307243,9796.8332503011
,582949.98,325.9662,-0.019,1.648255e+05,0.5,23714.03,4901.569,8.07144511073857E-12,-3.90500453016999E-11,0.00081482405611358,0.00394215854380487,50.2836514519783,243.274759376387,4.83804879621199,42991.3541864116,8886.09354665299
,582950.776,325.9662,-0.019,1.248930e+05,0.5,24314.35,4608.629,9.58957905126264E-12,-5.0593003126324E-11,0.000580515820104537,0.00306270364365601,59.7413528766177,315.185310710753,5.27583148914786,44079.6791039894,8355.02028346797
,582951.571,325.9662,-0.019,9.463495e+04,0.5,24960.47,4437.262,1.16108940196323E-11,-6.5313558642742E-11,0.000423517122683484,0.00238236697207138,72.3337816114598,406.891724198254,5.62519634855909,45251.0352069767,8044.34768193787
,582952.382,325.9662,-0.019,7.170755e+04,0.5,25687.18,4327.794,1.4155743157213E-11,-8.40199701078882E-11,0.000312994042254549,0.00185774422311233,88.1877340668543,523.4293034205,5.93539803419479,46568.4935639412,7845.89227136117
,582953.178,325.9662,-0.019,5.433485e+04,0.5,26491.81,4208.059,1.71308176515533E-11,-1.07846958982656E-10,0.000230602972142656,0.0014517596173054,106.721913122108,671.867159007843,6.2954939557644,48027.2137105806,7628.8237345705
,582953.974,325.9662,-0.019,4.117107e+04,0.5,27333.3,4016.242,2.03416820673877E-11,-1.38439192272908E-10,0.000166769467958291,0.00113498138273151,126.725020983248,862.451270625978,6.80569049375013,49552.757645303,7281.07716488265
,582954.769,325.9662,-0.019,3.119651e+04,0.5,28162.55,3729.318,2.3574917587106E-11,-1.78029815449568E-10,0.000117338268897465,0.000886098977008208,146.867496798312,1109.09373294455,7.5516622610354,51056.11158637,6760.91035609553
,582955.58,325.9662,-0.019,2.363846e+04,0.5,28915.1,3347.08,2.65972495410859E-11,-2.29771063197011E-10,7.9797620596266E-05,0.000689363916997231,165.696081328226,1431.43240114183,8.63890316335433,52420.4154854957,6067.94803625763
,582956.376,325.9662,-0.019,1.791157e+04,0.5,29545.18,2903.837,2.92759442667954E-11,-2.97869006777047E-10,5.24577517189486E-05,0.000533733028724287,182.383867726554,1855.670342749,10.1745311462041,53562.6925445099,5264.38926519899
,582957.172,325.9662,-0.019,1.357207e+04,0.5,30034.88,2442.718,3.15450939127305E-11,-3.87868395065494E-10,3.34367733189165E-05,0.000411127880590744,196.52026193145,2416.35034608157,12.2956804674138,54450.4735815199,4428.42295111894
,582957.983,325.9662,-0.019,1.028394e+04,0.5,30391.28,2006.419,3.34730067822386E-11,-5.07016491351463E-10,2.08106789668184E-05,0.000315219887506393,208.53081238804,3158.62155806559,15.1470256212685,55096.5939850125,3637.45301306213
,582958.778,325.9662,-0.019,7.792469e+03,0.5,30639.84,1621.601,3.5180542842342E-11,-6.64729612156445E-10,1.2744482669228E-05,0.000240804556649829,219.168454955131,4141.14593717715,18.8948082789786,55547.2103921173,2939.81339064002
,582959.574,325.9662,-0.019,5.904585e+03,0.5,30810.29,1301.895,3.69013570630429E-11,-8.73297395339792E-10,7.7529638013964E-06,0.000183479514922882,229.888818074767,5440.48571708226,23.6657257305697,55856.2205570312,2360.21583250583
,582960.37,325.9662,-0.019,4.474074e+03,0.5,30929.66,1048.864,3.89573000753808E-11,-1.14880103221152E-09,4.73286989755256E-06,0.000139566289581428,242.696973295942,7156.82382756254,29.4887230374958,56072.6273824098,1901.49391382976
,582961.181,325.9662,-0.019,3.390107e+03,0.5,31016.62,856.5988,4.17698501728082E-11,-1.51244616530741E-09,2.92884533383466E-06,0.000106050677117833,260.218654587202,9422.26760794262,36.2090397511647,56230.2778602092,1552.934798786
,582961.976,325.9662,-0.019,2.568774e+03,0.5,31084.04,718.422,4.60431153895737E-11,-1.9921523011463E-09,1.86128205051551E-06,8.05322856336613E-05,286.840328373452,12410.7505627243,43.267104849239,56352.5041161112,1302.43297563975
,582962.772,325.9662,-0.019,1.946446e+03,0.5,31139.55,626.8935,5.28410524096288E-11,-2.62476256902051E-09,1.23066520707377E-06,6.11305760052288E-05,329.190253451202,16351.7987614425,49.6727913114429,56453.1386379908,1136.5002277411
,582963.568,325.9662,-0.019,1.474880e+03,0.5,31332.29,569.6254,6.25930765393643E-11,-3.44293710590075E-09,8.4732318868524E-07,4.6607078742645E-05,389.943609952195,21448.878983748,55.0050787763327,56802.5585217427,1032.67843234475
,582964.379,325.9662,-0.019,1.117550e+03,0.5,31470.33,572.4019,8.22822153400269E-11,-4.5238292708003E-09,6.4517035189E-07,3.54710979823694E-05,512.603403738682,28182.6427808495,54.9794296629693,57052.8123390775,1037.71197134671
,582965.175,325.9662,-0.019,8.467957e+02,0.5,31528.97,598.3549,1.13089025768975E-10,-5.95897267791948E-09,5.11029270865374E-07,2.69275417486115E-05,704.524292340829,37123.3281075917,52.6927580939005,57159.1212629294,1084.76237210946
,582965.97,325.9662,-0.019,6.416440e+02,0.5,31598.48,648.0081,1.60912365011133E-10,-7.84648547997622E-09,4.19354153409802E-07,2.04487472138644E-05,1002.45509515618,48882.193409605,48.762476888792,57285.1364965062,1174.77905454128
,582966.781,325.9662,-0.019,4.861923e+02,0.5,31687.33,731.053,2.38208283265428E-10,-1.03250851587574E-08,3.58478379369089E-07,1.55381657758514E-05,1483.9947647983,64323.4236511391,43.3447780119909,57446.2133703848,1325.33181631459
,582967.577,325.9662,-0.019,3.684033e+02,0.5,31805.24,845.6014,3.60876214638613E-10,-1.35734810950793E-08,3.14190744127062E-07,1.18175206695966E-05,2248.19391636015,84560.3461351585,37.6125678126834,57659.9733501149,1532.99752458462
,582968.373,325.9662,-0.019,2.791500e+02,0.5,31964.43,985.7815,5.49562486380996E-10,-1.78198227767018E-08,2.77537675587903E-07,8.99929000868067E-06,3423.67545552645,111014.29113946,32.4254715674822,57948.5701711923,1787.13114628396
,582969.168,325.9662,-0.019,2.115173e+02,0.5,32178.55,1138.964,8.26614318423975E-10,-2.33538989609169E-08,2.42976834640431E-07,6.86469653326958E-06,5149.65854349251,145490.590505671,28.2524733002975,58336.7500275219,2064.8369226813
,582969.979,325.9662,-0.019,1.602760e+02,0.5,32456.69,1282.324,1.20689076216276E-09,-3.05474118330317E-08,2.07284215870918E-07,5.24653639518209E-06,7518.71239816333,190304.882000449,25.3108340793746,58840.992252627,2324.73541046107
,582970.791,325.9662,-0.019,1.214445e+02,0.5,32797.76,1383.317,1.68230175885873E-09,-3.98865403480377E-08,1.69435249373398E-07,4.01722572952465E-06,10480.4374085326,248485.973077809,23.7095040399272,59459.3207768111,2507.82642592104
,582971.602,325.9662,-0.019,9.202165e+01,0.5,33177.46,1412.137,2.21479404552345E-09,-5.20354900789316E-08,1.31060697213782E-07,3.07920622388788E-06,13797.7685897721,324171.745005208,23.4945051365413,60147.6819361999,2560.07443385779
,582972.397,325.9662,-0.019,6.972812e+01,0.5,33554.86,1355.621,2.74368607778563E-09,-6.79127884740986E-08,9.53339349740549E-08,2.35974276092176E-06,17092.6708335621,423084.458595919,24.7523902329633,60831.8734072385,2457.61612655198
,582973.209,325.9662,-0.019,5.283509e+01,0.5,33889.7,1226.072,3.21154588855585E-09,-8.87699308844759E-08,6.53339318872858E-08,1.80588689039514E-06,20007.3533136372,553020.704814376,27.6408726404322,61438.9075147174,2222.75571086155
,582974.035,325.9662,-0.019,4.003407e+01,0.5,34159.22,1055.796,3.59366437008298E-09,-1.16269404149879E-07,4.26301070145455E-08,1.37925432956121E-06,22387.8827324529,724337.477687035,32.3539964159743,61927.5224730488,1914.06099193585
,582974.831,325.9662,-0.019,3.033521e+01,0.5,34360.8,874.782,3.88477973677804E-09,-1.52591319413846E-07,2.67639271061119E-08,1.0512675689574E-06,24201.4791120819,950616.477561751,39.2792718643045,62292.9684633296,1585.89926713838
,582975.611,325.9662,-0.019,2.298591e+01,0.5,34505.59,705.8067,4.10285426242753E-09,-2.00580990530519E-07,1.63624889584474E-08,7.99931957828842E-07,25560.0441878359,1249583.49804181,48.8881587550812,62555.4594095184,1279.56259762016
,582976.438,325.9662,-0.019,1.741690e+01,0.5,34608.2,559.1479,4.26483894060153E-09,-2.63970228671387E-07,9.82208928421086E-09,6.07933661855524E-07,26569.1796011493,1644487.05158777,61.8945363114124,62741.4818971794,1013.68368900133
,582977.265,325.9662,-0.019,1.319742e+01,0.5,34683.33,437.9493,4.38982029318872E-09,-3.47651168455712E-07,5.82927582783435E-09,4.61648636492402E-07,27347.7909508233,2165804.2570645,79.1948520068419,62877.6856735947,793.961780093515
,582978.06,325.9662,-0.019,1.000008e+01,0.5,34739.88,340.4404,4.48913732365374E-09,-4.58089262987742E-07,3.43356640341391E-09,3.5037464656554E-07,27966.5181892089,2853813.72454895,102.043940730889,62980.2056197718,617.187117320997
,583065.92,323.9758,-0.019,5.000000e+05,0.5,21721.08,9750.033,5.47487135771089E-12,-1.21968939746714E-11,0.00491677629050126,0.0109535722748919,34.1074639446273,75.984455943725,2.22779553669203,39378.3192309102,17675.9126151144
,583066.716,323.9758,-0.019,3.788642e+05,0.5,23309.24,8391.679,5.74381313169966E-12,-1.59543660812025E-11,0.00320654113402431,0.00890668445049493,35.7829228294477,99.392831414676,2.77766106163022,42257.5071658454,15213.3418110575
,583067.511,323.9758,-0.019,2.870762e+05,0.5,24423.86,7189.286,6.14882971593984E-12,-2.08891614752779E-11,0.00208155218456822,0.00707156999159422,38.3061033101164,130.135719234402,3.39725808654712,44278.2106567011,13033.5139482159
,583068.322,323.9758,-0.019,2.175258e+05,0.5,25278.85,6259.471,6.75287038800409E-12,-2.72714415655568E-11,0.00137325997926399,0.0055459052413243,42.0691680649628,169.89617639238,4.03849622436145,45828.2288491315,11347.8449163036
,583069.321,323.9758,-0.019,1.648255e+05,0.5,26045.68,5608.492,7.62932146774828E-12,-3.54303555333772E-11,0.000932341093254132,0.00432976596306944,47.5293006687183,220.72474309337,4.64397203383726,47218.4210741884,10167.6798934494
,583070.21,323.9758,-0.019,1.248930e+05,0.5,26702.1,5210.481,8.9709722833773E-12,-4.59734521645831E-11,0.000656326784137779,0.00336347132303628,55.8875439644073,286.406339010161,5.1246900238193,48408.450129353,9446.1225760686
,583071.021,323.9758,-0.019,9.463495e+04,0.5,27393.11,4973.426,1.0790876955595E-11,-5.94350211385632E-11,0.000474691616000864,0.00261455175028028,67.2252227763307,370.269492757413,5.5078953622714,49661.1876714895,9016.36367525504
,583071.817,323.9758,-0.019,7.170755e+04,0.5,28165.38,4834.149,1.31381740113126E-11,-7.65474261415489E-11,0.000349614569540692,0.00203697221675418,81.8484612899548,476.87669839032,5.82633675544548,51061.2421159488,8763.86729075098
,583072.612,323.9758,-0.019,5.433485e+04,0.5,29028.15,4711.477,1.59575782218939E-11,-9.83171464621113E-11,0.00025819043872288,0.00159075185633159,99.4128424735045,612.498140869044,6.16115710635964,52625.3647324509,8541.47424322783
,583073.408,323.9758,-0.019,4.117107e+04,0.5,29950.37,4529.638,1.90838163629991E-11,-1.26183893963243E-10,0.000188087600125605,0.00124365196869461,118.888743862473,786.102966178819,6.61208908968001,54297.2647282675,8211.81686934819
,583074.219,323.9758,-0.019,3.119651e+04,0.5,30881.24,4251.631,2.23216024717818E-11,-1.62130430208004E-10,0.000133772186102337,0.00097163911551848,139.05956902902,1010.04342227294,7.26338668619172,55984.8463780969,7707.81576100424
,583075.015,323.9758,-0.019,2.363846e+04,0.5,31750.02,3863.185,2.54258582575137E-11,-2.08965273004846E-10,9.21020623717348E-05,0.000756951148429036,158.398524297371,1301.81607000753,8.21861236259718,57559.8645715491,7003.59890843659
,583075.81,323.9758,-0.019,1.791157e+04,0.5,32498.18,3391.712,2.82281910900792E-11,-2.70472503302105E-10,6.12712028940256E-05,0.000587078908960008,175.85655386604,1684.99505315259,9.58164490381259,58916.2098046497,6148.86174514844
,583076.622,323.9758,-0.019,1.357207e+04,0.5,33094.37,2881.957,3.06246897542476E-11,-3.5167242740342E-10,3.94492294746527E-05,0.000453007243497756,190.786309551778,2190.85597711593,11.4832976342118,59997.0474122768,5224.72283863216
,583077.417,323.9758,-0.019,1.028394e+04,0.5,33536.73,2384.318,3.2643217951319E-11,-4.59144621969275E-10,2.47302664362761E-05,0.000347844653398352,203.361377202612,2860.38842120563,14.0655441094686,60799.0053855905,4322.54912518187
,583078.213,323.9758,-0.019,7.792469e+03,0.5,33849.08,1934.913,3.43793133785361E-11,-6.01426590702082E-10,1.52068635841763E-05,0.000266026607919773,214.176939490636,3746.7794980827,17.4938511447285,61365.2671926358,3507.81921516049
,583079.008,323.9758,-0.019,5.904585e+03,0.5,34064.66,1554.847,3.60419582689423E-11,-7.89632069371268E-10,9.25932775508761E-06,0.000202859735913323,224.534918143847,4919.26578286995,21.9086894080254,61756.0938946138,2818.79453145161
,583079.82,323.9758,-0.019,4.474074e+03,0.5,34214.61,1249.362,3.79145158780145E-11,-1.03831425487975E-09,5.63759248191001E-06,0.000154389222745276,236.200615283144,6468.51107499094,27.3856656437446,62027.939445971,2264.97833767789
,583080.615,323.9758,-0.019,3.390107e+03,0.5,34322.02,1013.635,4.03610823450997E-11,-1.36663974258008E-09,3.46577667393592E-06,0.0001173523569316,251.442284376742,8513.91981652589,33.860334341257,62222.6638919282,1837.62697865961
,583081.411,323.9758,-0.019,2.568774e+03,0.5,34402.99,840.6457,4.39798060623621E-11,-1.79985079108283E-09,2.17793824834575E-06,8.91309951129902E-05,273.986282335389,11212.7467389907,40.9244822164676,62369.4550509372,1524.01329651619
,583082.222,323.9758,-0.019,1.946446e+03,0.5,34467.93,721.9315,4.96653432482549E-11,-2.37122438140852E-09,1.41723590839684E-06,6.7664574941125E-05,309.406156502946,14772.3014495317,47.7440449682553,62487.1852950528,1308.79537618985
,583083.018,323.9758,-0.019,1.474880e+03,0.5,34683.33,642.8727,5.76499546279295E-11,-3.11024624446723E-09,9.56279242608721E-07,5.15917825466042E-05,359.14884942678,19376.2747489345,53.9505410635729,62877.6856735947,1165.46904690914
,583083.813,323.9758,-0.019,1.117550e+03,0.5,34835.51,631.6641,7.4105464325709E-11,-4.08682659592793E-09,7.11966451671946E-07,3.92640874269768E-05,461.663715445869,25460.1947079971,55.148788731226,63153.5740097437,1145.14888654273
,583084.609,323.9758,-0.019,8.467957e+02,0.5,34897.89,646.6475,9.97602986272767E-11,-5.38380482080554E-09,5.52273910403202E-07,2.98047919076789E-05,621.488719318099,33540.1357973299,53.967408827839,63266.6632094347,1172.31241194591
,583085.42,323.9758,-0.019,6.416440e+02,0.5,34970.06,687.8083,1.39453898404707E-10,-7.09021858917161E-09,4.4511058944284E-07,2.26306428978125E-05,868.772707339919,44170.786688732,50.8427420838045,63397.500778234,1246.93315466218
,583086.216,323.9758,-0.019,4.861923e+02,0.5,35060.65,765.7694,2.03826825575939E-10,-9.33218406497968E-09,3.75501876720894E-07,1.71923034193511E-05,1269.80446663607,58137.8284026026,45.7848668280555,63561.732111995,1388.26945485503
,583087.011,323.9758,-0.019,3.684033e+02,0.5,35179.54,878.74,3.06553297532916E-10,-1.22725766355135E-08,3.26503686600111E-07,1.30712719381115E-05,1909.77191235452,76455.9453098213,40.0340715114824,63777.2687415439,1593.07475691678
,583087.823,323.9758,-0.019,2.791500e+02,0.5,35339.29,1021.558,4.65980605889242E-10,-1.61199107303703E-08,2.8761021869271E-07,9.94945066784763E-06,2902.97537162738,100424.144807048,34.5935228347289,64066.8807910892,1851.99064857227
,583088.618,323.9758,-0.019,2.115173e+02,0.5,35554.3,1182.775,7.03245775244707E-10,-2.11396176506799E-08,2.52323098527992E-07,7.58485015492701E-06,4381.09470637847,131696.016164522,30.06007059669,64456.6741355195,2144.26223412187
,583089.429,323.9758,-0.019,1.602760e+02,0.5,35836.21,1340.658,1.03519577192583E-09,-2.76711085704527E-08,2.16713749630416E-07,5.7928266878227E-06,6449.08348702339,172386.029955815,26.7303145171998,64967.751023703,2430.48958447156
,583090.225,323.9758,-0.019,1.214445e+02,0.5,36188,1461.739,1.46041100568764E-09,-3.61551230923061E-08,1.79040749144137E-07,4.43247845889591E-06,9098.0979216386,225239.914641572,24.7568136308876,65605.5139214154,2649.99829540112
,583091.036,323.9758,-0.019,9.202165e+01,0.5,36588.99,1512.594,1.95078227234004E-09,-4.71885734406106E-08,1.40384130039354E-07,3.39583095673302E-06,12153.0227233459,293976.326029506,24.1895644171536,66332.4718916638,2742.19373064136
,583091.832,323.9758,-0.019,6.972812e+01,0.5,36998.78,1473.301,2.45269666203996E-09,-6.15941916862547E-08,1.03609771264395E-07,2.60193615076733E-06,15279.8591056964,383720.736959155,25.1128452366489,67075.3834521219,2670.95913744709
,583092.643,323.9758,-0.019,5.283509e+01,0.5,37371.49,1350.041,2.90804693912797E-09,-8.04998123058125E-08,7.19398915716559E-08,1.99142169643086E-06,18116.6094406758,501499.353387136,27.6817444803528,67751.0723847418,2447.50010003265
,583093.47,323.9758,-0.019,4.003407e+01,0.5,37679,1174.86,3.28664977390977E-09,-1.05406326567545E-07,4.74375802968651E-08,1.52137325979741E-06,20475.2370125304,656662.457990853,32.071055274671,68308.5597171718,2129.91306747303
,583094.281,323.9758,-0.019,3.033521e+01,0.5,37912.26,980.9697,3.57832738003875E-09,-1.38294259238739E-07,3.00127363664369E-08,1.1599243732358E-06,22292.3360427182,861548.363888207,38.6477380494015,68731.4386322074,1778.40779567361
,583095.061,323.9758,-0.019,2.298591e+01,0.5,38080.92,795.6431,3.79729898190548E-09,-1.81745607730431E-07,1.84451372289536E-08,8.82817679440448E-07,23656.4897419733,1132242.45059739,47.8618114076525,69037.20369184,1442.4277239286
,583095.872,323.9758,-0.019,1.741690e+01,0.5,38200.85,632.2343,3.95785946832997E-09,-2.39141716719186E-07,1.11059377011709E-08,6.71042776755034E-07,24656.7526968173,1489809.88734432,60.421982799731,69254.6257456865,1146.182606672
,583096.699,323.9758,-0.019,1.319742e+01,0.5,38288.07,496.0826,4.08026025538404E-09,-3.1491789931024E-07,6.60305270219456E-09,5.09629130461972E-07,25419.287587315,1961881.87711733,77.1808364171612,69412.7475795603,899.352103472752
,583097.51,323.9758,-0.019,1.000008e+01,0.5,38353.29,386.4258,4.18058360386836E-09,-4.14928649506343E-07,3.8973595504304E-09,3.86818274224771E-07,26044.2840059822,2584930.86466742,99.2513698619502,69530.9854379099,700.554415869738
,583185.62,321.9741,-0.019,5.000000e+05,0.5,23283.5,11418.69,5.40466835442055E-12,-1.10204932115813E-11,0.00575825171674637,0.0117414741837167,33.6701118596038,68.6556907563902,2.03906928027646,42210.842914482,20701.0342035848
,583186.431,321.9741,-0.019,3.788642e+05,0.5,25280.36,9877.984,5.63288885945367E-12,-1.44160446308658E-11,0.00377447254801262,0.00965986833182523,35.0918845622407,89.809365434474,2.55926310469829,45830.9663401789,17907.8760038554
,583187.226,321.9741,-0.019,2.870762e+05,0.5,26684.9,8445.134,5.97645440518145E-12,-1.88843762759509E-11,0.0024451645304793,0.00772622091957179,37.2322361244783,117.646267987943,3.15979592508538,48377.268112125,15310.2508070415
,583188.022,321.9741,-0.019,2.175258e+05,0.5,27734.31,7294.536,6.48967224097576E-12,-2.46741645705246E-11,0.00160034200271883,0.00608460650676407,40.4294909431583,153.715607813814,3.80206636858054,50279.7518737109,13224.3225129398
,583189.02,321.9741,-0.019,1.648255e+05,0.5,28627.19,6460.474,7.24317595073626E-12,-3.20954428645882E-11,0.00107397236050259,0.00475890945755004,45.1236835430634,199.948836925456,4.43112842803794,51898.4611494419,11712.2448586808
,583189.832,321.9741,-0.019,1.248930e+05,0.5,29365.78,5925.532,8.41383438276389E-12,-4.16973209225231E-11,0.000746396611342696,0.00369899591824584,52.4166750405935,259.76681040176,4.95580481212489,53237.4568531895,10742.4442389132
,583190.721,321.9741,-0.019,9.463495e+04,0.5,30107.33,5598.685,1.00402834127672E-11,-5.39923439167783E-11,0.000534369834824083,0.0028736120998224,62.5491599930446,336.362592489735,5.37757169763971,54581.8187645531,10149.9007049055
,583191.532,321.9741,-0.019,7.170755e+04,0.5,30929.45,5411.999,1.21834633725863E-11,-6.96282133845994E-11,0.000391405747059028,0.00223687485592197,75.9007857081264,433.771247282235,5.7149770352877,56072.2466717343,9811.45616605467
,583192.328,321.9741,-0.019,5.433485e+04,0.5,31851.25,5275.191,1.48243089916586E-11,-8.95081849681967E-11,0.000289082145288407,0.0017454586346006,92.3527789789777,557.619894986582,6.03793303408351,57743.3852461999,9563.43585134921
,583193.123,321.9741,-0.019,4.117107e+04,0.5,32854.77,5101.203,1.78384907650958E-11,-1.14890450592605E-10,0.000211821127874575,0.00136425357655043,111.130589349858,715.746845019508,6.4405925425826,59562.6746606583,9248.01161800779
,583193.919,321.9741,-0.019,3.119651e+04,0.5,33891.29,4835.25,2.10477587205226E-11,-1.47528192885014E-10,0.000152135018973031,0.00106634652751574,131.123751549771,919.074109851866,7.00921151956983,61441.790038403,8765.86330243517
,583194.73,321.9741,-0.019,2.363846e+04,0.5,34886.08,4447.146,2.420901082375E-11,-1.89909998079265E-10,0.000106024256738471,0.000831717848372607,150.817783625766,1183.10513416721,7.84459966009661,63245.2527662101,8062.26646439612
,583195.526,321.9741,-0.019,1.791157e+04,0.5,35767.48,3953.155,2.7125717119661E-11,-2.45428915527757E-10,7.14136583756321E-05,0.000646138741758735,168.98833930188,1528.9780052169,9.04783141566673,64843.1498583494,7166.70623925094
,583196.321,321.9741,-0.019,1.357207e+04,0.5,36488.73,3396.113,2.96546083971016E-11,-3.18616900868013E-10,4.64871755750871E-05,0.000499470423399324,184.742877158502,1984.92599158501,10.7442626320149,66150.709737752,6156.84035316126
,583197.132,321.9741,-0.019,1.028394e+04,0.5,37036.38,2833.406,3.17817061499876E-11,-4.15429114648335E-10,2.9388229800783E-05,0.000384143199537631,197.994313616653,2588.04867249718,13.0713282882863,67143.5487921087,5136.7043433741
,583197.928,321.9741,-0.019,7.792469e+03,0.5,37429.08,2311.732,3.35746833717898E-11,-5.43605188619351E-10,1.81683585603979E-05,0.000294162535287748,209.164239255184,3386.56256184602,16.19092524566,67855.4777552164,4190.95738666358
,583198.724,321.9741,-0.019,5.904585e+03,0.5,37701.86,1861.613,3.52159148018471E-11,-7.13201664164983E-10,1.10861614809251E-05,0.000224519762212248,219.38881590147,4443.118103861,20.2522543622117,68350.0027935574,3374.93306034564
,583199.519,321.9741,-0.019,4.474074e+03,0.5,37891.07,1493.845,3.69552716306802E-11,-9.37362834984298E-10,6.74079197313417E-06,0.00017097879666864,230.224696135023,5839.60188438619,25.3647935361433,68693.0231121456,2708.20351895481
,583200.33,321.9741,-0.019,3.390107e+03,0.5,38025.17,1205.694,3.91078437779882E-11,-1.23338293795229E-09,4.1224564474436E-06,0.000130014006233455,243.634833489048,7683.75388891604,31.5379938856791,68936.1340720457,2185.81227207823
,583201.126,321.9741,-0.019,2.568774e+03,0.5,38123.87,990.4391,4.21922533052818E-11,-1.62405945001327E-09,2.5660218074596E-06,9.87710216657992E-05,262.850150136527,10117.598298861,38.4918870832139,69115.0680895112,1795.57494648403
,583201.922,321.9741,-0.019,1.946446e+03,0.5,38200.46,838.4459,4.69577228325263E-11,-2.13944228572769E-09,1.64596729291921E-06,7.49919675610182E-05,292.538168257864,13328.3406776845,45.5610314273109,69253.9187115749,1520.02526154537
,583202.733,321.9741,-0.019,1.474880e+03,0.5,38441.8,732.8046,5.34918618052823E-11,-2.80610063466618E-09,1.09005379738195E-06,5.7182542342389E-05,333.24467894301,17481.5022981452,52.4584589125123,69691.4459230758,1328.50730592951
,583203.528,321.9741,-0.019,1.117550e+03,0.5,38610.24,703.921,6.72242158798567E-11,-3.6872647767762E-09,7.93409244925219E-07,4.35186922464047E-05,418.794775168328,22970.9964328315,54.8502459793073,69996.8121429532,1276.14399704534
,583204.324,321.9741,-0.019,8.467957e+02,0.5,38677.26,704.938,8.85386391088844E-11,-4.85777751356926E-09,6.02057327758651E-07,3.30325898172982E-05,551.579798648504,30263.0802752524,54.8661868135921,70118.3132356639,1277.98772445934
,583205.12,321.9741,-0.019,6.416440e+02,0.5,38752.73,735.2487,1.21394030888918E-10,-6.39831135049938E-09,4.75811330343181E-07,2.50785727546749E-05,756.262980646164,39860.3290260506,52.7069684040244,70255.1334007918,1332.93823431946
,583205.931,321.9741,-0.019,4.861923e+02,0.5,38845.72,806.201,1.74815665080779E-10,-8.4232596800819E-09,3.95327873527281E-07,1.90483463593275E-05,1089.07015418746,52475.3929478168,48.1836663561568,70423.7157137008,1461.56822507348
,583206.726,321.9741,-0.019,3.684033e+02,0.5,38966.07,916.0214,2.60488925319702E-10,-1.1080777914394E-08,3.40355923372778E-07,1.44781909407993E-05,1622.79915779267,69031.2536131689,42.5383839285851,70641.8991888982,1660.66250442175
,583207.522,321.9741,-0.019,2.791500e+02,0.5,39126.5,1060.129,3.9453106757142E-10,-1.45610768268137E-08,2.98469527459511E-07,1.10157046606069E-05,2457.85759756259,90712.8899322938,36.9073009039466,70932.7440158688,1921.91632220615
,583208.333,321.9741,-0.019,2.115173e+02,0.5,39342.43,1228.256,5.965035942167E-10,-1.91066853328776E-08,2.62025625926823E-07,8.39297739740918E-06,3716.11011534219,119031.213432006,32.0311319464346,71324.2052356392,2226.71510188632
,583209.129,321.9741,-0.019,1.602760e+02,0.5,39627.33,1399.648,8.83982726542972E-10,-2.50276321039419E-08,2.26249324020528E-07,6.40565101028143E-06,5507.05340880264,155917.64697856,28.3123542490683,71840.7027186781,2537.43302611587
,583209.94,321.9741,-0.019,1.214445e+02,0.5,39988.7,1541.264,1.2612472297563E-09,-3.27235548851824E-08,1.88781349604061E-07,4.89800628244862E-06,7857.3434156744,203861.861852596,25.9453928723437,72495.8332748233,2794.16980238135
,583210.751,321.9741,-0.019,9.202165e+01,0.5,40409.76,1615.977,1.70882473075044E-09,-4.27315470775201E-08,1.49979125468305E-07,3.7504373299769E-06,10645.6707534635,266209.853349695,25.0063955118173,73259.1763081976,2929.61759616965
,583211.547,321.9741,-0.019,6.972812e+01,0.5,40851.95,1596.924,2.18077469076636E-09,-5.57878137146493E-08,1.12303548539383E-07,2.87291001309609E-06,13585.8341277572,347548.046428904,25.5816494711082,74060.826087155,2895.07626045768
,583212.358,321.9741,-0.019,5.283509e+01,0.5,41265.69,1483.573,2.62102638469455E-09,-7.29040379358658E-08,7.90554366560987E-08,2.19893267258518E-06,16328.5230050161,454179.045104531,27.8150721265485,74810.8986341277,2689.58132820095
,583213.185,321.9741,-0.019,4.003407e+01,0.5,41614.05,1305.845,2.99483087832564E-09,-9.54378520514971E-08,5.27263904148237E-08,1.68025963804433E-06,18657.2577744469,594560.654510085,31.8675263909576,75442.4432574742,2367.37681902041
,583213.981,321.9741,-0.019,3.033521e+01,0.5,41883.66,1099.613,3.28644115934368E-09,-1.25178753004881E-07,3.36426243074651E-08,1.2814292282845E-06,20473.9373813014,779841.118775169,38.0894551082972,75931.2213775238,1993.49718082429
,583214.761,321.9741,-0.019,2.298591e+01,0.5,42079.86,896.7249,3.50488990578583E-09,-1.64471039614135E-07,2.07884839787082E-08,9.75523814980807E-07,21834.8337852929,1024624.99793236,46.9261643119311,76286.9139228808,1625.67972561705
,583215.587,321.9741,-0.019,1.741690e+01,0.5,42220.58,715.6677,3.66763046481274E-09,-2.16370650023836E-07,1.25715433201588E-08,7.41654053232011E-07,22848.6782003806,1347950.23703519,58.9946702918128,76542.0263335977,1297.43968319491
,583216.414,321.9741,-0.019,1.319742e+01,0.5,42322.56,562.6198,3.78728626414767E-09,-2.84895146156544E-07,7.48868876009391E-09,5.63329764381559E-07,23594.1123110531,1774845.52433328,75.2240856080785,76726.9066892323,1019.97792421145
,583217.21,321.9741,-0.019,1.000008e+01,0.5,42397.56,438.4214,3.8813580925394E-09,-3.75346898235179E-07,4.42176953609998E-09,4.27607409704388E-07,24180.1628838318,2338343.67272453,96.7050422264972,76862.8747876104,794.817653950106
,583305.023,319.9836,-0.019,5.000000e+05,0.5,24824.9,13332.88,5.34479409679223E-12,-9.95163677865979E-12,0.00672354527088251,0.012518776063021,33.2971060025086,61.9969074049774,1.86193080564739,45005.2592723484,24171.2845267094
,583305.818,319.9836,-0.019,3.788642e+05,0.5,27324.6,11627.82,5.53917468829357E-12,-1.30166903759902E-11,0.00444310168787802,0.0104409920673516,34.5080621296931,81.091640089803,2.34993317750017,49536.9853458911,21080.1676491023
,583306.614,319.9836,-0.019,2.870762e+05,0.5,29103.06,9947.32,5.82997506384483E-12,-1.70568669834267E-11,0.00288010042674602,0.00842636363619698,36.3196961711449,106.261213759143,2.92571868603805,52761.169669111,18033.575791444
,583307.41,319.9836,-0.019,2.175258e+05,0.5,30408.79,8541.312,6.26406682362589E-12,-2.23013387856113E-11,0.00187387112105915,0.00667135838233661,39.0240097664845,138.933329908447,3.56020128991893,55128.3380037139,15484.6126705856
,583308.424,319.9836,-0.019,1.648255e+05,0.5,31470.23,7485.753,6.90762261390419E-12,-2.90397602502736E-11,0.00124441206938521,0.00523152901763236,43.0332466013113,180.912483779519,4.20401661663162,57052.6310482797,13570.9813378406
,583309.219,319.9836,-0.019,1.248930e+05,0.5,32309.01,6777.484,7.92503738352752E-12,-3.77795229136306E-11,0.00085371087204142,0.00406973341462628,49.371557641768,235.359633392489,4.76710974160913,58573.2620023806,12286.9548169053
,583310.015,319.9836,-0.019,9.463495e+04,0.5,33122.77,6329.774,9.36108264028306E-12,-4.89851592244981E-11,0.000604149061226658,0.00316142257223189,58.3178613295539,305.168732360857,5.23285191540804,60048.5339988626,11475.2977859073
,583310.81,319.9836,-0.019,7.170755e+04,0.5,34001.32,6073.001,1.12986987257611E-11,-6.32587860529246E-11,0.000439210630544319,0.00245903815865322,70.3888610765883,394.090860498891,5.59876739687677,61641.2643032635,11009.7919655762
,583311.715,319.9836,-0.019,5.433485e+04,0.5,34981.05,5907.968,1.37498964513734E-11,-8.14130704940036E-11,0.000323758526228768,0.00191697267045706,85.6593820779127,507.188787657037,5.92099517126701,63417.4246369163,10710.6023231811
,583313.494,319.9836,-0.019,4.117107e+04,0.5,36043.76,5742.719,1.66647308200006E-11,-1.04594976376295E-10,0.000238459284142731,0.00149667243119721,103.818275983701,651.607892214519,6.27642759466378,65344.0200746147,10411.0210926627
,583314.882,319.9836,-0.019,3.119651e+04,0.5,37256.14,5491.95,1.97564538920617E-11,-1.34023290835895E-10,0.000172797252975325,0.0011722172722738,123.079154699797,834.940998839626,6.78377261264214,67541.9534494363,9956.39997183368
,583315.693,319.9836,-0.019,2.363846e+04,0.5,38386.13,5110.583,2.29452017451534E-11,-1.72343839649152E-10,0.000121841235721801,0.000915162421543239,142.944480352545,1073.6711262874,7.51110587578756,69590.5213359197,9265.01669484495
,583316.489,319.9836,-0.019,1.791157e+04,0.5,39416.7,4601.061,2.59601352505409E-11,-2.22397152119912E-10,8.31180660559589E-05,0.000712061821025175,161.726973878283,1385.49426127324,8.56687185846917,71458.8499111931,8341.30019588763
,583317.284,319.9836,-0.019,1.357207e+04,0.5,40284.92,3999.915,2.86205933292072E-11,-2.88250703482361E-10,5.47522272935042E-05,0.00055143399205749,178.301149245254,1795.75004300169,10.0714440181854,73032.8528761773,7251.47781631973
,583318.08,319.9836,-0.019,1.028394e+04,0.5,40959.9,3369.28,3.08709856950596E-11,-3.75294569454326E-10,3.49463419302359E-05,0.000424838146674741,192.320688968588,2338.01767383075,12.1568703105708,74256.5295034205,6108.19459337754
,583318.891,319.9836,-0.019,7.792469e+03,0.5,41453.6,2767.171,3.27436317974773E-11,-4.90515915019312E-10,2.17477436510524E-05,0.000325792033167906,203.986937405513,3055.82593501926,14.9804981332921,75151.562172344,5016.62638342647
,583319.687,319.9836,-0.019,5.904585e+03,0.5,41800.23,2235.817,3.43930641318378E-11,-6.43003426092373E-10,1.33145977728977E-05,0.000248926119295369,214.262604210737,4005.79570528706,18.6957295699961,75779.970464888,4053.33047748528
,583320.482,319.9836,-0.019,4.474074e+03,0.5,42040.56,1794.161,3.60456832334519E-11,-8.4461801851502E-10,8.09593101513904E-06,0.000189702860332943,224.558124002835,5261.8183572314,23.4318770723475,76215.6666393307,3252.64879138832
,583321.294,319.9836,-0.019,3.390107e+03,0.5,42208.92,1442.702,3.79722725038283E-11,-1.11094918585563E-09,4.93282388536376E-06,0.000144318902137384,236.560428674875,6921.0136321316,29.256852766545,76520.8878265698,2615.48596621681
,583322.089,319.9836,-0.019,2.568774e+03,0.5,42330.72,1175.499,4.06132836836397E-11,-1.46251893016729E-09,3.04547353658286E-06,0.000109670095461161,253.013453359356,9111.22991205263,36.0108515617623,76741.7000183359,2131.07151567121
,583322.885,319.9836,-0.019,1.946446e+03,0.5,42422.98,982.364,4.46082939853892E-11,-1.92639058798601E-09,1.92849534327891E-06,8.3281267817239E-05,277.901649067083,12001.0669164789,43.1845833112777,76908.9589084207,1780.93553326786
