Repository: AlexiLJ/BunchOfScripts

ScriptCutter.py:                filters out a threshold values from an CSV file

From_dat_to_csv.py:             converts .dat file from PPMS to .csv 
                    
Convert_all_files_to_csv.py     Converts all files in a rectory from .dat to .csv
                                and removes LCR head

temp_script.py:                 Script for measuring RaspberryPi CPU and GPU temperatures
                                Run in bash with "watch python3 temp_script.py"

File: Scripts/Data_examples/Nb-PrO2/Jan 30 2019 Pr0.998Nb0.002O2 1300C 10h air.dat (part 7 of 54)
Comment,Time Stamp (sec),Temperature (K),Magnetic Field (Oe),Frequency (Hz),AC Voltage (Vrms),Re[Impedance] (Ohm),-Im[Impedance] (Ohm),Re[Cp] (F),Im[Cp] (F),Re[Modulus],Im[Modulus],Re[Permittivity],Im[Permittivity],Loss Factor,Re[Sp.Impedance] (Ohm-cm),-Im[Sp.Impedance] (Ohm-cm)
,583816.098,311.9762,-0.019,4.003407e+01,0.5,69780.76,2163.346,1.76451544014236E-09,-5.69161051652711E-08,8.73498966556882E-08,2.81755307498448E-06,10992.6138574253,354577.099251655,32.2559405661415,126506.096541034,3921.9472233845
,583816.893,311.9762,-0.019,3.033521e+01,0.5,70311.45,1923.254,2.03954929151635E-09,-7.45630416122817E-08,5.88418941662472E-08,2.15117654744271E-06,12706.025288742,464514.339649428,36.5585876852459,127468.188676078,3486.68252104062
,583817.673,311.9762,-0.019,2.298591e+01,0.5,70728.71,1632.247,2.25800070235259E-09,-9.78439395854258E-08,3.78398554660348E-08,1.63968085939143E-06,14066.9382914295,609550.147129945,43.3321121129339,128224.642659134,2959.1136089778
,583818.5,311.9762,-0.019,1.741690e+01,0.5,71040.21,1337.586,2.42106592612276E-09,-1.28584653110608E-07,2.34962683706949E-08,1.24790468745226E-06,15082.8053094792,801059.263908652,53.110760728656,128789.363494398,2424.920331162
,583819.327,311.9762,-0.019,1.319742e+01,0.5,71266.73,1069.737,2.53944747599271E-09,-1.69180011181023E-07,1.42386162878672E-08,9.48587945037923E-07,15820.301075149,1053961.04392141,66.6207955787263,129200.023409659,1939.33474206237
,583820.122,311.9762,-0.019,1.000008e+01,0.5,71430.94,843.0188,2.62920333675991E-09,-2.22778502443714E-07,8.50240168066514E-09,7.2042823280749E-07,16379.4639458208,1387870.00520758,84.7323215093187,129497.721028788,1528.31550843967
,583903.895,309.9838,-0.019,5.000000e+05,0.5,30647.66,26742.02,5.14517270497991E-12,-5.89661901769218E-12,0.0134855471664671,0.0154550951824823,32.0535006319046,36.7348760182065,1.14604880259606,55561.3873325082,48480.8214158497
,583904.691,309.9838,-0.019,3.788642e+05,0.5,37307.17,25428.83,5.24038002715022E-12,-7.68827148309608E-12,0.00971660014463273,0.0142554279303388,32.646625126714,47.8965486626239,1.46712098039902,67634.4661435728,46100.1287877281
,583905.502,309.9838,-0.019,2.870762e+05,0.5,42869.02,22862.85,5.36977584722137E-12,-1.00686059782595E-11,0.00661960246997485,0.0124120951971168,33.4527378149046,62.7256044824639,1.87505144809155,77717.5883830948,41448.2431733788
,583906.297,309.9838,-0.019,2.175258e+05,0.5,47158.93,19857.12,5.54895505012873E-12,-1.31782848057607E-11,0.00435643654223216,0.0103461572445837,34.5689920250026,82.0983443257459,2.37491287759756,85494.8004486033,35999.1312755393
,583907.202,309.9838,-0.019,1.648255e+05,0.5,50357.67,17029.56,5.81891853448132E-12,-1.72069730114162E-11,0.00283094967203962,0.00837132781887374,36.2508159816429,107.196347318093,2.95707405241239,91293.8217153488,30873.0251922068
,583907.998,309.9838,-0.019,1.248930e+05,0.5,52560.71,14658.13,6.2735098022553E-12,-2.24953748805951E-11,0.00184637912015676,0.00662069428260048,39.0828378250979,140.142139884283,3.58577185493648,95287.7305080269,26573.8408250502
,583908.903,309.9838,-0.019,9.463495e+04,0.5,54221.82,12849.08,6.95928119863091E-12,-2.93674638558986E-11,0.0012263881174314,0.00517523400535325,43.3550702937558,182.954018307566,4.219899012225,98299.1700799846,23294.1996467719
,583909.698,309.9838,-0.019,7.170755e+04,0.5,55662.31,11618.95,7.97584772358356E-12,-3.82094860983912E-11,0.000840303888598556,0.00402560089692944,49.6880969224645,238.038226707944,4.79064889684524,100910.645893753,21064.0871553341
,583910.494,309.9838,-0.019,5.433485e+04,0.5,57088.97,10841.67,9.40472511349298E-12,-4.95224508643454E-11,0.000594126965660384,0.00312849372087295,58.5897460888854,308.515962649296,5.26569891907797,103497.049190181,19654.9500419032
,583912.272,309.9838,-0.019,4.117107e+04,0.5,58575.38,10382.76,1.13416224611177E-11,-6.39848985699858E-11,0.000431131231917457,0.00243227000714966,70.6562682283528,398.614410894376,5.64160011403519,106191.773738317,18822.9884415473
,583913.863,309.9838,-0.019,3.119651e+04,0.5,60308.52,10087.62,1.37645396128101E-11,-8.22908686617805E-11,0.000317394190598775,0.00189753122060605,85.750606340202,512.657312376973,5.97846865762192,109333.797071956,18287.9267808099
,583915.533,309.9838,-0.019,2.363846e+04,0.5,62215.73,9766.703,1.65796590383771E-11,-1.05615537835412E-10,0.000232847634496461,0.00148328310576972,103.288294083699,657.96580656461,6.37018756483124,112791.393297392,17706.1337911139
,583916.921,309.9838,-0.019,1.791157e+04,0.5,64295.75,9320.459,1.96213142812815E-11,-1.35354612653809E-10,0.000168373887421587,0.00116150131363558,122.237259228466,843.234894337139,6.89834588618436,116562.27815057,16897.1344832122
,583917.732,309.9838,-0.019,1.357207e+04,0.5,66196.2,8629.794,2.27085146173662E-11,-1.74189253568984E-10,0.000118127620857973,0.00090611660206936,141.469962112808,1085.16772312431,7.67065818720586,120007.619118072,15645.0223943282
,583918.528,309.9838,-0.019,1.028394e+04,0.5,67907.45,7720.832,2.55806183566505E-11,-2.24990591949589E-10,8.00808585388888E-05,0.000704339493099534,159.362651882569,1401.65092500173,8.79535392040651,123109.957896066,13997.1579324889
,583919.323,309.9838,-0.019,7.792469e+03,0.5,69329.05,6667.885,2.80740514151236E-11,-2.91898752642205E-10,5.24042257145286E-05,0.000544870702595177,174.896291411913,1818.47673319367,10.3974573646666,125687.187878123,12088.2619153835
,583920.119,309.9838,-0.019,5.904585e+03,0.5,70428.59,5583.226,3.01508194153477E-11,-3.80332033624926E-10,3.32488788059062E-05,0.00041941194094254,187.834182562403,2369.40016966403,12.6143183170447,127680.552716665,10121.8749604678
,583920.93,309.9838,-0.019,4.474074e+03,0.5,71231.14,4567.086,3.18887000044244E-11,-4.97356181695101E-10,2.06084142929243E-05,0.000321421765142432,198.660866087764,3098.43956623957,15.5966276965225,129135.502014709,8279.70664732236
,583921.726,309.9838,-0.019,3.390107e+03,0.5,71797.9,3679.781,3.34244839663111E-11,-6.52160483834447E-10,1.25817470341815E-05,0.000245488254704685,208.228523971271,4062.84252819309,19.511460056998,130162.985740533,6671.10433357079
,583922.521,309.9838,-0.019,2.568774e+03,0.5,72188.96,2948.093,3.49919242781747E-11,-8.56835460089007E-10,7.63789608913762E-06,0.000187026588124225,217.99339522198,5337.93082102353,24.4866630733834,130871.941534556,5344.62132068993
,583923.333,309.9838,-0.019,1.946446e+03,0.5,72462.3,2370.961,3.68819446240703E-11,-1.12720139046267E-09,4.65447354300025E-06,0.000142251963745902,229.767882071147,7022.26194399828,30.5624175176226,131367.481801365,4298.33411331472
,583924.128,309.9838,-0.019,1.474880e+03,0.5,73016.02,1951.557,3.94729454295354E-11,-1.47685021392758E-09,2.90295955928405E-06,0.000108612022728455,245.909351117435,9200.51123250701,37.4142389896887,132371.32520715,3537.99325555255
,583924.924,309.9838,-0.019,1.117550e+03,0.5,73370.68,1668.295,4.41117652802698E-11,-1.94001073827697E-09,1.88038242396877E-06,8.26981661556479E-05,274.808364531094,12085.9180033113,43.979440087035,133014.29115076,3024.46531578224
,583925.719,309.9838,-0.019,8.467957e+02,0.5,73503.44,1465.233,5.09514308923484E-11,-2.55597945412769E-09,1.25139269627087E-06,6.27761372879152E-05,317.418251232581,15923.2923257796,50.1650181233974,133254.972813969,2656.33259587756
,583926.531,309.9838,-0.019,6.416440e+02,0.5,73626.48,1333.395,6.09919200648262E-11,-3.36780952592032E-09,8.62897749867421E-07,4.76468892733651E-05,379.968693071619,20980.8476715929,55.2173061995883,133478.033011629,2417.32243382463
,583927.326,309.9838,-0.019,4.861923e+02,0.5,73754.91,1287.224,7.74373308924136E-11,-4.43697706895628E-09,6.31201805347897E-07,3.61663800125477E-05,482.420644945615,27641.5691830682,57.2976498262929,133710.864783291,2333.6186595551
,583928.122,309.9838,-0.019,3.684033e+02,0.5,73901.47,1318.759,1.04284029840988E-10,-5.84393592974371E-09,4.89996671640161E-07,2.74587504838376E-05,649.67075122092,36406.6698549396,56.0386469400398,133976.564576602,2390.78871265314
,583928.933,309.9838,-0.019,2.791500e+02,0.5,74079.42,1421.766,1.47657748399302E-10,-7.69353069346587E-09,4.00285084341622E-07,2.0856376423883E-05,919.881217406308,47929.3125973987,52.1038061115542,134299.171551353,2577.53092478156
,583929.729,309.9838,-0.019,2.115173e+02,0.5,74306.74,1589.419,2.16497528891121E-10,-1.01214504104676E-08,3.39073050190664E-07,1.5851964133765E-05,1348.74066956017,63054.815791452,46.7508819260371,134711.281792998,2881.47038607998
,583930.54,309.9838,-0.019,1.602760e+02,0.5,74604.75,1808.973,3.22552112798561E-10,-1.33025311805695E-08,2.92415606224841E-07,1.20596566109625E-05,2009.44165419443,82872.3768960408,41.2414944833339,135251.546499633,3279.501584364
,583931.336,309.9838,-0.019,1.214445e+02,0.5,75002.75,2055.271,4.78444060573985E-10,-1.74597998338007E-08,2.5173937312627E-07,9.18669375850987E-06,2980.62045285594,108771.41295257,36.4928761219323,135973.083875026,3726.01719362168
,583932.147,309.9838,-0.019,9.202165e+01,0.5,75513.12,2286.67,6.9293014435566E-10,-2.2882758396422E-08,2.12226267350716E-07,7.00838669051797E-06,4316.83018112735,142555.469519909,33.0231821819502,136898.337719949,4145.52228690956
,583932.942,309.9838,-0.019,6.972812e+01,0.5,76129.92,2447.215,9.62782318995875E-10,-2.99510018214871E-08,1.72100192957716E-07,5.35383034259575E-06,5997.96069827774,186589.354888324,31.1087991860135,138016.53936101,4436.57559829769
,583933.754,309.9838,-0.019,5.283509e+01,0.5,76809.62,2481.765,1.2658374371329E-09,-3.91771551810715E-08,1.32246283636075E-07,4.09296883165777E-06,7885.93958211677,244066.631065128,30.9495943411242,139248.772913911,4499.21156895052
,583934.58,309.9838,-0.019,4.003407e+01,0.5,77485.31,2371.339,1.56868740418937E-09,-5.12580570752256E-08,9.57480757056907E-08,3.12864138276261E-06,9772.6404116188,319328.477207523,32.6757625122346,140473.736705819,4299.01939253054
,583935.392,309.9838,-0.019,3.033521e+01,0.5,78083.44,2135.939,1.83662550239566E-09,-6.71414479621289E-08,6.53489848889225E-08,2.3889603310933E-06,11441.8465768179,418279.145926063,36.5569615986224,141558.091354924,3872.26085442119
,583936.172,309.9838,-0.019,2.298591e+01,0.5,78564.05,1830.764,2.05262573916943E-09,-8.8084860311539E-08,4.24420110145215E-08,1.82132501810469E-06,12787.4892059212,548752.838349703,42.9132591639338,142429.393058411,3319.00666212076
,583936.983,309.9838,-0.019,1.741690e+01,0.5,78926.48,1511.791,2.21683968729036E-09,-1.1573514675119E-07,2.65563837064691E-08,1.38643627821634E-06,13810.5125700868,721009.150175326,52.2072693910732,143086.445297013,2740.73796553472
,583937.81,309.9838,-0.019,1.319742e+01,0.5,79192.83,1215.368,2.33650931038526E-09,-1.52245891459013E-07,1.61770216422846E-08,1.05408742440459E-06,14556.0328002979,948464.523525727,65.1595483836994,143569.313337053,2203.35034386103
,583938.621,309.9838,-0.019,1.000008e+01,0.5,79385.6,959.3985,2.42254736870892E-09,-2.00454114107307E-07,9.67616786105792E-09,8.00656235496303E-07,15092.0344303649,1248793.08074296,82.745178359149,143918.787608045,1739.3011950905
,584024.515,307.9843,-0.019,5.000000e+05,0.5,31082.41,30008.47,5.11725457181161E-12,-5.30039034563984E-12,0.0151327625055442,0.0156743322345308,31.8795756831297,33.0204786185056,1.03578789588406,56349.5490761065,54402.594681811
,584025.311,307.9843,-0.019,3.788642e+05,0.5,38809.62,29250.77,5.20273610566865E-12,-6.90293661402009E-12,0.0111770001220118,0.014829528503873,32.4121102658563,43.0040536647748,1.32678968792958,70358.2697356815,53028.9543065967
,584026.122,307.9843,-0.019,2.870762e+05,0.5,45587.31,26820.76,5.31514649846354E-12,-9.03416723168442E-12,0.00776555718742863,0.0131991361477466,33.1124067968156,56.2812371272305,1.69970239471216,82645.5980116304,48623.5697900669
,584026.917,307.9843,-0.019,2.175258e+05,0.5,50993.18,23577.23,5.46561421447316E-12,-1.18211108535307E-11,0.00517258828755693,0.0111873500667077,34.0497936070829,73.6433946807503,2.1628147157236,92445.9428646856,42743.34837497
,584027.822,307.9843,-0.019,1.648255e+05,0.5,55069.5,20298.84,5.69005546738398E-12,-1.54367692715989E-11,0.00337442625885723,0.00915461015812422,35.4480222486675,96.1682963766894,2.71293827627589,99835.935915093,36799.9289877469
,584028.618,307.9843,-0.019,1.248930e+05,0.5,57875.08,17400.61,6.07126909219327E-12,-2.01932681907251E-11,0.00219182958412778,0.00729010721622758,37.8229145728627,125.800429222745,3.32603742052721,104922.194281061,31545.7046975826
,584029.413,307.9843,-0.019,9.463495e+04,0.5,59941.05,15112.78,6.65118314564942E-12,-2.63802491330205E-11,0.00144244831640514,0.00572110932972333,41.4356748327692,164.344207811849,3.9662490951367,108667.607777143,27398.0794374182
,584030.225,307.9843,-0.019,7.170755e+04,0.5,61632,13488.13,7.52101433877684E-12,-3.43661542205995E-11,0.000975486432846586,0.0044573398854549,46.8545667334384,214.094960303265,4.5693509774891,111733.144523175,24452.7384903521
,584031.02,307.9843,-0.019,5.433485e+04,0.5,63219.71,12423.68,8.76658826874006E-12,-4.46100646538826E-11,0.000680821617032763,0.00346446022358451,54.6142683101255,277.912680013356,5.088646037245,114611.51664952,22522.9885927714
,584032.892,307.9843,-0.019,4.117107e+04,0.5,64792.44,11769.27,1.04913260693692E-11,-5.77570754065493E-11,0.00048870434006653,0.00269042571302215,65.3590746270888,359.816192612726,5.50522164926117,117462.731414349,21336.6034826433
,584034.483,307.9843,-0.019,3.119651e+04,0.5,66659.43,11394.29,1.27107422096363E-11,-7.43610027980062E-11,0.000358506907674726,0.00209735456238694,79.1856380358653,463.255674171633,5.85024867718831,120847.412480895,20656.7992489125
,584037.713,307.9843,-0.019,2.363846e+04,0.5,68811.74,11075.54,1.5350862845558E-11,-9.53740930829736E-11,0.000264051572958749,0.00164053835614593,95.6331147920711,594.163447602749,6.21294672765391,124749.35245183,20078.9348308056
,584039.304,307.9843,-0.019,1.791157e+04,0.5,70951.32,10614.89,1.83260198140585E-11,-1.2249352524177E-10,0.000191757755047529,0.00128173403971768,114.16780764651,763.112632728743,6.6841314417766,128628.2141042,19243.8187705674
,584040.692,307.9843,-0.019,1.357207e+04,0.5,73314.88,9985.997,2.13893352712413E-11,-1.57035551752201E-10,0.000136691799074793,0.00100355956907984,133.251712030807,978.303245768369,7.34176867868076,132913.130885567,18103.6936333235
,584041.488,307.9843,-0.019,1.028394e+04,0.5,75320.48,9053.307,2.43450935681218E-11,-2.02543019163698E-10,9.39013563792259E-05,0.000781227813784991,151.665554649757,1261.80658357061,8.31966484733148,136549.099126995,16412.8124909735
,584042.283,307.9843,-0.019,7.792469e+03,0.5,77041.42,7921.214,2.69725770697655E-11,-2.62334237973393E-10,6.22543859693267E-05,0.000605483742303264,168.034304332103,1634.29512375974,9.72596119736192,139669.004983299,14360.4320590116
,584043.095,307.9843,-0.019,5.904585e+03,0.5,78407.91,6705.404,2.91859071960797E-11,-3.41277868521952E-10,3.99316031521272E-05,0.000466929889102537,181.822952968476,2126.09974466662,11.6932417494904,142146.325606668,12156.2804098241
,584043.89,307.9843,-0.019,4.474074e+03,0.5,79427.55,5529.284,3.10274512019799E-11,-4.45705887365854E-10,2.49502145164854E-05,0.000358407057951603,193.295440937572,2776.66752148037,14.3648888355165,143994.839097737,10024.0830782983
,584044.686,307.9843,-0.019,3.390107e+03,0.5,80155.2,4474.646,3.25948854810585E-11,-5.83878493340332E-10,1.52995148459955E-05,0.000274063171116495,203.060274605116,3637.45800741064,17.9131935800061,145314.001588202,8112.12143380142
,584045.481,307.9843,-0.019,2.568774e+03,0.5,80659.24,3588.286,3.41045296729423E-11,-7.66618224962273E-10,9.29650306354219E-06,0.000208971322732632,212.465086422543,4775.89367106653,22.4784869433484,146227.779725621,6505.23231808942
,584046.293,307.9843,-0.019,1.946446e+03,0.5,81008.38,2877.109,3.58036482637378E-11,-1.00809373017679E-09,5.64810122175266E-06,0.000159028917587135,223.050289669663,6280.24264102268,28.156173436599,146860.738417191,5215.933860753
,584047.088,307.9843,-0.019,1.474880e+03,0.5,81656.23,2350.593,3.80105190516201E-11,-1.32043092364287E-09,3.49652939644406E-06,0.000121464417105725,236.798697789268,8226.0471848512,34.7385659703743,148035.230850981,4261.40880361119
,584047.884,307.9843,-0.019,1.117550e+03,0.5,82068.41,1983.163,4.19086819032854E-11,-1.73428956116991E-09,2.23527904181525E-06,9.25016233502243E-05,261.083551300246,10804.3120673211,41.3825842858101,148782.475261507,3595.29202511705
,584048.679,307.9843,-0.019,8.467957e+02,0.5,82224.27,1711.48,4.75577414836721E-11,-2.28480646945547E-09,1.46170170328792E-06,7.02242243617252E-05,296.276176545718,14233.9333996674,48.0427875289223,149065.035099017,3102.75574682834
,584049.491,307.9843,-0.019,6.416440e+02,0.5,82363.68,1525.042,5.57423696694199E-11,-3.01050508634766E-09,9.86920837601244E-07,5.33011104307428E-05,347.264938199891,18754.9052715372,54.0074830725973,149317.772600282,2764.76080915616
,584050.286,307.9843,-0.019,4.861923e+02,0.5,82504.08,1437.631,6.91154466874133E-11,-3.96646033838591E-09,7.04955223507411E-07,4.04566138019236E-05,430.57680297595,24710.3345704649,57.3889127321267,149572.304880446,2606.29270985847
,584051.082,307.9843,-0.019,3.684033e+02,0.5,82659.48,1439.283,9.09758251866844E-11,-5.22483375576744E-09,5.3477843908422E-07,3.07128672331385E-05,566.763029603847,32549.7746518777,57.4310125249864,149854.030780285,2609.28763383875
,584051.893,307.9843,-0.019,2.791500e+02,0.5,82843.67,1522.03,1.26398288087698E-10,-6.87982370051981E-09,4.28513487395591E-07,2.33238700553534E-05,787.43860301702,42860.0643703495,54.4297221473953,150187.950300822,2759.3003303253
,584052.689,307.9843,-0.019,2.115173e+02,0.5,83075.51,1678.385,1.82910209310091E-10,-9.05355977480884E-09,3.58052295426353E-07,1.77226184988634E-05,1139.49770899395,56402.0491832945,49.4972905501419,150608.254886528,3042.75755728404
,584053.5,307.9843,-0.019,1.602760e+02,0.5,83376.59,1897.204,2.70867558717851E-10,-1.19038402762798E-08,3.06677909395106E-07,1.34776008872493E-05,1687.45617734498,74158.7841062213,43.9470873980869,151154.085220657,3439.45626820396
,584054.295,307.9843,-0.019,1.214445e+02,0.5,83778.95,2153.636,4.01844496062196E-10,-1.56322191602341E-08,2.63787586445859E-07,1.02616445004951E-05,2503.41894179572,97385.9140327131,38.9011652851271,151883.526874836,3904.34388691449
,584055.107,307.9843,-0.019,9.202165e+01,0.5,84299.27,2408.989,5.85816402547275E-10,-2.049984250188E-08,2.23578716456216E-07,7.82383090366788E-06,3649.53083325169,127710.332046186,34.9936301079,152826.819154144,4367.27537791634
,584055.902,307.9843,-0.019,6.972812e+01,0.5,84939.2,2605.448,8.23517620631883E-10,-2.68471786358337E-08,1.83227915627068E-07,5.97334223175079E-06,5130.36667316529,167253.094640661,32.6006122555507,153986.953356745,4723.43746643981
,584056.714,307.9843,-0.019,5.283509e+01,0.5,85663.31,2679.588,1.09889261738141E-09,-3.51303181457204E-08,1.42787715466945E-07,4.56475709483574E-06,6845.90337881918,218855.564127707,31.9688362539316,155299.698152966,4857.8464639565
,584057.54,307.9843,-0.019,4.003407e+01,0.5,86401.51,2599.271,1.38294244680557E-09,-4.59699337418439E-08,1.04951336138615E-07,3.48865274874912E-06,8615.48273193354,286384.419869257,33.2406701725214,156637.986822602,4712.23913385739
,584058.352,307.9843,-0.019,3.033521e+01,0.5,87074.73,2373.813,1.64139864690444E-09,-6.02087628644587E-08,7.2626732255054E-08,2.66404855896026E-06,10225.6183771705,375089.764558187,36.6813771767195,157858.472731803,4303.50452686904
,584059.132,307.9843,-0.019,2.298591e+01,0.5,87628.42,2058.596,1.8552500258023E-09,-7.89725757098598E-08,4.77237667478986E-08,2.0314613826933E-06,11557.8740081626,491984.944056219,42.5670796989793,158862.261750349,3732.04511264978
,584059.943,307.9843,-0.019,1.741690e+01,0.5,88052.01,1712.831,2.01798982090027E-09,-1.03739399794731E-07,3.00878873206251E-08,1.54673692572972E-06,12571.7136641104,646277.803980303,51.4072958744908,159630.191440909,3105.20498550713
,584060.77,307.9843,-0.019,1.319742e+01,0.5,88365.13,1384.782,2.13819173605521E-09,-1.36441397072929E-07,1.84319879936333E-08,1.17617431134709E-06,13320.5499781268,850005.365818355,63.8115818952008,160197.849187097,2510.48233610936
,584061.581,307.9843,-0.019,1.000008e+01,0.5,88593.94,1098.665,2.22746354150077E-09,-1.79617782807232E-07,1.10807625434782E-08,8.93528429440419E-07,13876.6972711985,1118986.48399896,80.6378104335717,160612.660661629,1991.77854406079
,584144.776,305.9805,-0.019,5.000000e+05,0.5,31390.94,33262.53,5.06160142360173E-12,-4.77679919694012E-12,0.016773729777744,0.0158299186811519,31.532866578577,29.7585999259862,0.943732782803954,56908.8855746744,60301.9060179203
,584145.572,305.9805,-0.019,3.788642e+05,0.5,39969.55,33332.28,5.16958585283535E-12,-6.19897649438308E-12,0.0127365842891292,0.0152727488960721,32.2055901525253,38.6185087213017,1.1991243923308,72461.1160870374,60428.3563494119
,584146.383,305.9805,-0.019,2.870762e+05,0.5,48082.01,31251.53,5.26855347383758E-12,-8.10592763984973E-12,0.00904842157379736,0.0139214398973599,32.8221406327964,50.4984714069206,1.53854899264132,87168.2595452812,56656.1480734092
,584147.178,305.9805,-0.019,2.175258e+05,0.5,54818.38,27900.55,5.39546530175318E-12,-1.06008902042548E-11,0.00612107775792137,0.0120265574170861,33.612778496585,66.0416394831509,1.96477775527723,99380.6784635636,50581.1296960359
,584148.083,305.9805,-0.019,1.648255e+05,0.5,60000.7,24199.74,5.58260867503473E-12,-1.38414887237696E-11,0.00402290170834972,0.00997435999445362,34.7786480558189,86.2299854627682,2.47939440671677,108775.747738053,43871.9017205879
,584148.879,305.9805,-0.019,1.248930e+05,0.5,63602.43,20723.45,5.90170305820809E-12,-1.81129423739998E-11,0.00261038381960131,0.00801154026763522,36.7665486762947,112.840373515299,3.06910432384569,115305.352791004,37569.7078444445
,584149.675,305.9805,-0.019,9.463495e+04,0.5,66198.52,17860.7,6.38930828195245E-12,-2.36811968225766E-11,0.00170472518258171,0.00631835729247113,39.8042415281366,147.529597321784,3.70637880934118,120011.825064582,32379.8055293529
,584150.47,305.9805,-0.019,7.170755e+04,0.5,68224.78,15747.76,7.12928890985143E-12,-3.08865621162028E-11,0.00113890704105937,0.00493414189171835,44.4141877600678,192.41772727101,4.33234821968331,123685.247984843,28549.2397455264
,584151.281,305.9805,-0.019,5.433485e+04,0.5,70028.77,14312.19,8.2058367297703E-12,-4.01507143914828E-11,0.000784312565928947,0.00383759887812753,51.120887069237,250.131729858783,4.8929458035423,126955.715848751,25946.6834390113
,584153.153,305.9805,-0.019,4.117107e+04,0.5,71753.84,13404.13,9.72476389668347E-12,-5.20577726924763E-11,0.000556589873952758,0.00297948921423668,60.5835301516247,324.310561680233,5.35311430133847,130083.109015005,24300.4542201686
,584154.745,305.9805,-0.019,3.119651e+04,0.5,73756.8,12896.39,1.17354479271385E-11,-6.71171611336483E-11,0.000405768582251923,0.00232066432291817,73.1097300551521,418.12784335243,5.71918187958025,133714.29117937,23379.9683232288
,584156.32,305.9805,-0.019,2.363846e+04,0.5,75978.41,12516.03,1.42121145825309E-11,-8.62744711157219E-11,0.000298394246122436,0.00181139869219963,88.5389179086132,537.47443924447,6.07048800618087,137741.865673207,22690.4106445743
,584157.989,305.9805,-0.019,1.791157e+04,0.5,78401.66,12074.63,1.70502042332042E-11,-1.10708511583563E-10,0.000218127926132964,0.00141632426841914,106.219706023502,689.694117083054,6.49309005741791,142134.994931803,21890.1930629198
,584159.581,305.9805,-0.019,1.357207e+04,0.5,80899.4,11432.13,2.00827368724073E-11,-1.42115368119119E-10,0.000156486970400343,0.00110737911598324,125.111838987841,885.353185015648,7.07649405666311,146663.167705708,20725.3996868142
,584160.969,305.9805,-0.019,1.028394e+04,0.5,83357.48,10536.31,2.30980595785421E-11,-1.82739122079469E-10,0.000109283138220321,0.000864587982750855,143.89675716424,1138.43186631591,7.91144907467605,151119.440549191,19101.3604616267
,584162.357,305.9805,-0.019,7.792469e+03,0.5,85468.71,9350.726,2.58350846150934E-11,-2.36141167519279E-10,7.34892032329159E-05,0.00067171547955155,160.947930908849,1471.11700545482,9.14032878302712,154946.906260374,16952.0057689936
,584163.153,305.9805,-0.019,5.904585e+03,0.5,87148.97,8009.443,2.81875675577967E-11,-3.06702660780207E-10,4.7697334768432E-05,0.000518984103740302,175.603476565753,1910.7024185233,10.8807778518431,157993.063020118,14520.3831170356
,584163.964,305.9805,-0.019,4.474074e+03,0.5,88432.75,6664.861,3.01456104375778E-11,-3.99987221252432E-10,3.00743661697532E-05,0.000399041916237749,187.801731567691,2491.84845374761,13.2685062749246,160320.438024595,12082.7796816569
,584164.76,305.9805,-0.019,3.390107e+03,0.5,89362.88,5425.668,3.17794527466522E-11,-5.23420051183514E-10,1.85512078755376E-05,0.00030554566981185,197.980275319131,3260.81278576398,16.4703922171427,162006.678122521,9836.23680521107
,584165.555,305.9805,-0.019,2.568774e+03,0.5,90011.46,4362.325,3.32809311402284E-11,-6.8671298036974E-10,1.13018771989375E-05,0.000233200980536085,207.334215681658,4278.09836760465,20.6338271449285,163182.493979135,7908.49379676242
,584166.351,305.9805,-0.019,1.946446e+03,0.5,90461.08,3495.211,3.4872279164977E-11,-9.02544663348025E-10,6.86150768684236E-06,0.00017758567244726,217.248027684021,5622.69093687518,25.881436056364,163997.613664371,6336.49590800222
,584167.162,305.9805,-0.019,1.474880e+03,0.5,91201.48,2834.01,3.67318834156982E-11,-1.18207138672733E-09,4.21561677194496E-06,0.000135663067072524,228.833027730354,7364.09215277621,32.1810720498516,165339.89073156,5137.79933979304
,584167.958,305.9805,-0.019,1.117550e+03,0.5,91684.2,2364.898,4.00392300507066E-11,-1.55227192708311E-09,2.66554334435989E-06,0.00010333985190607,249.437202465356,9670.37494144535,38.768775651212,166215.017670881,4287.34245224183
,584168.753,305.9805,-0.019,8.467957e+02,0.5,91870.79,2010.604,4.47508456783224E-11,-2.04480621029082E-09,1.7171706893668E-06,7.84629035836857E-05,278.78972047722,12738.7749472902,45.6931300246095,166553.288170566,3645.04003295163
,584169.565,305.9805,-0.019,6.416440e+02,0.5,92031.93,1757.674,5.14549148319443E-11,-2.69418283479727E-09,1.13746709684712E-06,5.95578544339494E-05,320.554865628513,16784.2745325258,52.3600679079283,166845.420162201,3186.50121798137
,584170.36,305.9805,-0.019,4.861923e+02,0.5,92187.87,1619.901,6.237595730111E-11,-3.54978893327449E-09,7.94332948799016E-07,4.52051468704571E-05,388.590996145112,22114.5466517991,56.9095703996726,167128.125032349,2936.73144707679
,584171.156,305.9805,-0.019,3.684033e+02,0.5,92354.71,1584.103,8.02110798301179E-11,-4.67638216485758E-09,5.88587602082863E-07,3.43152164347635E-05,499.700601989895,29133.0198753504,58.3009501276117,167430.590599461,2871.83296726694
,584171.951,305.9805,-0.019,2.791500e+02,0.5,92548.86,1640.899,1.09190890757561E-10,-6.15850973277258E-09,4.61979956343789E-07,2.60562766522909E-05,680.239612269608,38366.4080741071,56.401314157666,167782.566683462,2974.79888880669
,584172.763,305.9805,-0.019,2.115173e+02,0.5,92787.13,1781.462,1.55636206729282E-10,-8.10628402205425E-09,3.80041860666546E-07,1.97944124158184E-05,969.58557793713,50500.6916039622,52.0848213433685,168214.528267469,3229.62667297094
,584173.574,305.9805,-0.019,1.602760e+02,0.5,93094.1,1995.871,2.28583356705607E-10,-1.06618924106255E-08,3.22627163817027E-07,1.50484101683419E-05,1424.03320330035,66421.6722580583,46.6433451861368,168771.036629591,3618.33045970624
,584174.369,305.9805,-0.019,1.214445e+02,0.5,93501.51,2258.694,3.38383539703572E-10,-1.4007816871798E-08,2.76655590257473E-07,1.14525099190129E-05,2108.0685966511,87266.1799121347,41.3962714736923,169509.633469061,4094.80437330655
,584175.181,305.9805,-0.019,9.202165e+01,0.5,94030.8,2534.471,4.95405145925869E-10,-1.83799073635193E-08,2.35224724179107E-07,8.72701601018151E-06,3086.28496427617,114503.517388386,37.100759882437,170469.187532934,4594.76269685873
,584175.976,305.9805,-0.019,6.972812e+01,0.5,94691.35,2765.036,7.03275163774193E-10,-2.40843427279968E-08,1.9445092855962E-07,6.65916137586056E-06,4381.27779163187,150041.123809831,34.245973650976,171666.70389805,5012.75582489264
,584176.787,305.9805,-0.019,5.283509e+01,0.5,95454.3,2882.49,9.52100151186652E-10,-3.15290091072011E-08,1.53599792936942E-07,5.08649144140682E-06,5931.41271393279,196420.056485731,33.1152232965249,173049.86204015,5225.68911858463
,584177.614,305.9805,-0.019,4.003407e+01,0.5,96257.6,2835.154,1.21539676562714E-09,-4.12644871167602E-08,1.14475635845103E-07,3.88661425972756E-06,7571.70327000647,257070.33363372,33.9514537834629,174506.171019179,5139.8733065203
,584178.41,305.9805,-0.019,3.033521e+01,0.5,97009.88,2627.282,1.46362837780962E-09,-5.40430807564267E-08,8.0381608143743E-08,2.96801415311776E-06,9118.14157133866,336678.67387611,36.9240454583863,175869.98543315,4763.02049923964
,584179.19,305.9805,-0.019,2.298591e+01,0.5,97642.17,2305.218,1.67323160415656E-09,-7.08731082016658E-08,5.34411249876408E-08,2.26360691745183E-06,10423.9319759364,441526.718107708,42.357022199202,177016.269018797,4179.14810409244
,584180.017,305.9805,-0.019,1.741690e+01,0.5,98135.6,1935.139,1.8354285126506E-09,-9.30790389455613E-08,3.39929883226933E-08,1.72386702187311E-06,11434.3895459757,579865.673074675,50.7124294430529,177910.812202566,3508.2289323636
,584180.844,305.9805,-0.019,1.319742e+01,0.5,98503.08,1573.578,1.95529171034639E-09,-1.2239765411539E-07,2.09449363170849E-08,1.31111437605045E-06,12181.1157111374,762515.37285309,62.5981552868685,178577.019626459,2852.75211079455
,584181.655,305.9805,-0.019,1.000008e+01,0.5,98770.9,1253.472,2.04459270750335E-09,-1.61109511703128E-07,1.2642093437853E-08,9.96169796166834E-07,12737.4448633211,1003683.28359198,78.7978510888157,179062.552641227,2272.42938946901
,584265.412,303.9683,-0.019,5.000000e+05,0.5,31178.87,36610.14,5.03945991688045E-12,-4.29183460152369E-12,0.0184618727284238,0.0157229753766598,31.3949289736847,26.7373577137304,0.851645746233147,56524.4221797005,66370.8148954064
,584266.223,303.9683,-0.019,3.788642e+05,0.5,40743.49,37667.17,5.13938706580728E-12,-5.55912656888872E-12,0.0143929873875403,0.015568478802479,32.0174571403623,34.6323587576072,1.08167112103192,73864.1980878205,68287.1130157876
,584267.018,303.9683,-0.019,2.870762e+05,0.5,50283.72,36202.38,5.22798853320712E-12,-7.26147594624987E-12,0.0104818674866418,0.0145589126951156,32.5694283479642,45.2376892239984,1.3889617201963,91159.757170348,65631.5835381444
,584267.814,303.9683,-0.019,2.175258e+05,0.5,58579.31,32938.43,5.33596008593572E-12,-9.48973159988668E-12,0.00722633393441527,0.0128516646272343,33.2420717036021,59.119321211349,1.77844876030825,106198.898466672,59714.3425421291
,584268.719,303.9683,-0.019,1.648255e+05,0.5,65148.67,28886.28,5.49198256458843E-12,-1.23863425732259E-11,0.00480197990391088,0.0108301451106381,34.2140636861541,77.1646866418326,2.25534994467962,118108.543623486,52368.167477559
,584269.514,303.9683,-0.019,1.248930e+05,0.5,69798.62,24790.94,5.75817278896903E-12,-1.62120724099848E-11,0.00312273625524258,0.00879202971891748,35.8723809117609,100.99829549647,2.81548904559488,126538.475077528,44943.6929174028
,584270.31,303.9683,-0.019,9.463495e+04,0.5,73115.41,21256.17,6.16593253136591E-12,-2.12091211663793E-11,0.00202880784539452,0.00697854399109703,38.4126507744098,132.129010567651,3.43972644178137,132551.510131121,38535.4801826841
,584271.121,303.9683,-0.019,7.170755e+04,0.5,75605.95,18541.33,6.79079077690355E-12,-2.76907960722899E-11,0.00134094317462327,0.0054679617165224,42.3054052681133,172.508679551613,4.07769830966818,137066.629967581,33613.725086674
,584271.917,303.9683,-0.019,5.433485e+04,0.5,77702.64,16622.62,7.71144030002628E-12,-3.6047221768556E-11,0.000910924865073887,0.00425812939584042,48.0408862253638,224.56770879984,4.67451220084439,140867.735996759,30135.2804194871
,584273.695,303.9683,-0.019,4.117107e+04,0.5,79611.13,15365.89,9.03551740464614E-12,-4.68132825836022E-11,0.000638049524905529,0.00330575343658534,56.2896484619638,291.638331483545,5.18102954010474,144327.652744407,27856.9445758245
,584275.38,303.9683,-0.019,3.119651e+04,0.5,81780.63,14659.01,1.08338704986795E-11,-6.04406951574779E-11,0.000461227188764977,0.00257312397428808,67.4930648176854,376.53466103244,5.5788644662907,148260.756603491,26575.4361840712
,584276.956,303.9683,-0.019,2.363846e+04,0.5,84167.26,14185.08,1.31093862238445E-11,-7.77846243195482E-11,0.000338186010483072,0.00200662878691495,81.669118551293,484.584220538587,5.93350619101196,152587.497171919,25716.2447058802
,584278.531,303.9683,-0.019,1.791157e+04,0.5,86800.93,13734.32,1.58017913647273E-11,-9.98673531797934E-11,0.000248110189583158,0.00156805689675896,98.4423183704365,622.155649927333,6.32000200956436,157362.098527324,24899.0583055481
,584280.216,303.9683,-0.019,1.357207e+04,0.5,89500.74,13109.06,1.87876877930826E-11,-1.28270979030522E-10,0.000179441371310186,0.00122511724859574,117.043916128361,799.105130801615,6.82739570953219,162256.605616419,23765.5194629897
,584281.792,303.9683,-0.019,1.028394e+04,0.5,92260.44,12202.94,2.1805261403716E-11,-1.6485887920631E-10,0.000126569508557957,0.000956929932470443,135.842857034978,1027.04116884162,7.56050918876926,167259.687764339,22122.807285625
,584283.383,303.9683,-0.019,7.792469e+03,0.5,94824.1,10992.17,2.46374153448637E-11,-2.12534989579209E-10,8.63896359598988E-05,0.00074524133808202,153.486666747014,1324.05476227947,8.62651323623998,171907.367432179,19927.7926926485
,584284.959,303.9683,-0.019,5.904585e+03,0.5,96886.72,9546.015,2.71475496683605E-11,-2.75532464950509E-10,5.6847832384783E-05,0.000576973744423343,169.124352153861,1716.51770422658,10.1494414161302,175646.707686534,17306.0467551824
,584286.534,303.9683,-0.019,4.474074e+03,0.5,98579.98,8037.278,2.92262665480912E-11,-3.58470214889357E-10,3.62672292160484E-05,0.000444830044546608,182.074384473186,2233.20497062301,12.2653440630024,178716.432249996,14570.8454106136
,584288.11,303.9683,-0.019,3.390107e+03,0.5,99850.63,6599.664,3.09408752655108E-11,-4.6812472392726E-10,2.25652839010242E-05,0.000341404928136663,192.756088423393,2916.33284140094,15.1296535702424,181020.003772717,11964.5835201908
,584289.701,303.9683,-0.019,2.568774e+03,0.5,100734.8,5327.925,3.24397697873878E-11,-6.13337034882915E-10,1.38035460620539E-05,0.000260982925219815,202.093931729924,3820.97942332662,18.9069478267806,182622.922619957,9659.03774068081
,584291.277,303.9683,-0.019,1.946446e+03,0.5,101402.9,4267.41,3.38745459243445E-11,-8.04932545246815E-10,8.37742457262464E-06,0.000199065743904476,211.032329029604,5014.58499590057,23.7621648728386,183834.126440309,7736.42163599501
,584292.868,303.9683,-0.019,1.474880e+03,0.5,101904.7,3421.347,3.55127392346968E-11,-1.05774568843499E-09,5.08928613372697E-06,0.000151584208404353,221.23797873651,6589.5654114448,29.7849648106433,184743.843663857,6202.58727308757
,584294.272,303.9683,-0.019,1.117550e+03,0.5,103159.5,2867.347,3.83422465313901E-11,-1.37945180023727E-09,3.23186780648481E-06,0.000116273986714224,238.865300329575,8593.73663157921,35.9773337513737,187018.680595121,5198.23625306811
,584296.253,303.9683,-0.019,8.467957e+02,0.5,102572.7,2312.237,4.12843738165395E-11,-1.83140815157432E-09,1.97478250479429E-06,8.76029461640454E-05,257.194224196873,11409.3434195018,44.3608073047875,185954.866193411,4191.87290519265
,584297.844,303.9683,-0.019,6.416440e+02,0.5,102843,1994.928,4.67668743748504E-11,-2.41093696681421E-09,1.29100445280469E-06,6.65541668369951E-05,291.349216689185,15019.7037146031,51.5522364716922,186444.895219966,3616.62088748263
,584299.435,303.9683,-0.019,4.861923e+02,0.5,103099.1,1807.01,5.56324008279921E-11,-3.17411107642196E-09,8.86083521035736E-07,5.05555661250438E-05,346.579852094854,19774.1411664089,57.0550799386832,186909.180953228,3275.94284600246
,584300.231,303.9683,-0.019,3.684033e+02,0.5,103283.3,1742.691,7.05559022539616E-11,-4.18160558542311E-09,6.47512388311484E-07,3.83758315476992E-05,439.550582100585,26050.6507672727,59.2665595908856,187243.118602844,3159.33841774139
,584301.042,303.9683,-0.019,2.791500e+02,0.5,103490.6,1773.052,9.43572801625754E-11,-5.50750431368794E-09,4.99186412786691E-07,2.9136822479624E-05,587.828885974727,34310.7613915757,58.3686208864715,187618.934426761,3214.38011687282
,584301.838,303.9683,-0.019,2.115173e+02,0.5,103740.3,1899.334,1.32748740341586E-10,-7.25064372440985E-09,4.05187664618855E-07,2.21310679869151E-05,827.000778478278,45170.2064300277,54.6193033979279,188071.617548961,3443.3177621979
,584302.649,303.9683,-0.019,1.602760e+02,0.5,104051.1,2100.289,1.92559442899523E-10,-9.53964994773696E-09,3.39506051877151E-07,1.68195796647388E-05,1199.61069891495,59430.3035410217,49.5413250271748,188635.06934864,3807.63068499214
,584303.445,303.9683,-0.019,1.214445e+02,0.5,104460.8,2361.924,2.83517382247842E-10,-1.25391217344484E-08,2.89299691929625E-07,1.27948559135358E-05,1766.26230296241,78116.4733400801,44.2269946027053,189377.81774738,4281.95086391415
,584304.256,303.9683,-0.019,9.202165e+01,0.5,104994.3,2652.688,4.15916782343351E-10,-1.64621287616156E-08,2.46196465902836E-07,9.74454048118063E-06,2591.08675453381,102556.101596399,39.5803426562038,190345.004153843,4809.07923933822
,584305.052,303.9683,-0.019,6.972812e+01,0.5,105668.8,2915.706,5.95572871146711E-10,-2.15842991737259E-08,2.05046783877988E-07,7.43114964137204E-06,3710.31187799961,134466.302080513,36.2412396860314,191567.810585256,5285.90666999432
,584305.863,303.9683,-0.019,5.283509e+01,0.5,106465.5,3077.384,8.17152030132447E-10,-2.82702774382612E-08,1.63985146587658E-07,5.67324735035612E-06,5090.71018915677,176118.744246305,34.5961050034705,193012.154371627,5579.01400612195
,584306.69,303.9683,-0.019,4.003407e+01,0.5,107327.6,3075.615,1.06057338479035E-09,-3.70100926199882E-08,1.24184782463223E-07,4.33359008143082E-06,6607.18145119903,230566.221039275,34.8963052917872,194575.062339784,5575.8069719082
,584307.501,303.9683,-0.019,3.033521e+01,0.5,108160.8,2895.763,1.297736563208E-09,-4.84722765177355E-08,8.85957756887725E-08,3.30917619125536E-06,8084.66540074978,301973.565335774,37.3513992685175,196085.577267366,5249.7518461816
,584308.281,303.9683,-0.019,2.298591e+01,0.5,108881.7,2575.457,1.50335829663831E-09,-6.35569559294071E-08,5.97059885170489E-08,2.5241693143845E-06,9365.65182051808,395948.405205796,42.276652260162,197392.502628976,4669.06654326038
,584309.092,303.9683,-0.019,1.741690e+01,0.5,109456.1,2186.41,1.66696208967911E-09,-8.3451488597347E-08,3.84068584213434E-08,1.92272489425698E-06,10384.8740282663,519887.765846897,50.0620194748469,198433.836971754,3963.76013299773
,584309.934,303.9683,-0.019,1.319742e+01,0.5,109889.8,1791.301,1.78843079255569E-09,-1.09713723214461E-07,2.38429142818027E-08,1.46267605603103E-06,11141.6022019664,683496.76444866,61.3463622249974,199220.095161975,3247.46387457017
,584310.73,303.9683,-0.019,1.000008e+01,0.5,110205.7,1432.572,1.87696034016673E-09,-1.44391854762143E-07,1.44484352904986E-08,1.11149731049756E-06,11693.1253622184,899535.287392904,76.9285592626409,199792.792792344,2597.12120839587
,584384.83,301.9777,-0.019,5.000000e+05,0.5,30653.99,39855.26,5.01810800648082E-12,-3.85959174898327E-12,0.0200983317102376,0.0154582872941315,31.2619104118735,24.0445624779882,0.769132857243937,55572.8630400113,72253.918834189
,584386.406,301.9777,-0.019,3.788642e+05,0.5,41374.29,42078.11,5.07591342494535E-12,-4.9910110995618E-12,0.0160784499212851,0.0158095135402642,31.6220277730433,31.0931015549403,0.983273488281674,75007.7804405792,76283.7413339187
,584387.202,301.9777,-0.019,2.870762e+05,0.5,52059.42,41560.12,5.19240477197124E-12,-6.5041578521442E-12,0.0120331224236896,0.0150730405534506,32.3477479149332,40.5197336956108,1.25262920318806,94378.9378675476,75344.6731302005
,584388.013,301.9777,-0.019,2.175258e+05,0.5,62100.54,38652.72,5.28559949991749E-12,-8.49199184866178E-12,0.00847998712122745,0.0136241842597693,32.9283343096763,52.9035819971124,1.60662794235438,112582.564427363,70073.8244738745
,584388.902,301.9777,-0.019,1.648255e+05,0.5,70347.71,34396.07,5.41639392292115E-12,-1.10777454789288E-11,0.00571791303392171,0.0116944199705241,33.7431600426084,69.0123620855814,2.04522522485854,127533.924719374,62356.9097277268
,584389.713,301.9777,-0.019,1.248930e+05,0.5,76344.54,29691.5,5.63880414798116E-12,-1.44988265607232E-11,0.00374002452196388,0.00961657214078279,35.1287357459474,90.3250819697862,2.57125911456141,138405.625671329,53827.9572399056
,584390.509,301.9777,-0.019,9.463495e+04,0.5,80622.23,25400.04,5.97852863707581E-12,-1.89764390465492E-11,0.00242432199334756,0.00769503691103343,37.2451582161454,118.219802491983,3.1740985447267,146160.684001342,46047.9351670307
