Repository: AlexiLJ/BunchOfScripts

ScriptCutter.py:                filters out a threshold values from an CSV file

From_dat_to_csv.py:             converts .dat file from PPMS to .csv 
                    
Convert_all_files_to_csv.py     Converts all files in a rectory from .dat to .csv
                                and removes LCR head

temp_script.py:                 Script for measuring RaspberryPi CPU and GPU temperatures
                                Run in bash with "watch python3 temp_script.py"

File: Scripts/Data_examples/Nb-PrO2/Jan 30 2019 Pr0.998Nb0.002O2 1300C 10h air.dat (part 8 of 54)
Comment,Time Stamp (sec),Temperature (K),Magnetic Field (Oe),Frequency (Hz),AC Voltage (Vrms),Re[Impedance] (Ohm),-Im[Impedance] (Ohm),Re[Cp] (F),Im[Cp] (F),Re[Modulus],Im[Modulus],Re[Permittivity],Im[Permittivity],Loss Factor,Re[Sp.Impedance] (Ohm-cm),-Im[Sp.Impedance] (Ohm-cm)
,584391.304,301.9777,-0.019,7.170755e+04,0.5,83745.92,21958.93,6.50221452796066E-12,-2.47978356723862E-11,0.00158811030845846,0.00605665935650498,40.5076271354394,154.486056537105,3.81375230942491,151823.64652431,39809.5193935666
,584392.1,301.9777,-0.019,5.433485e+04,0.5,86245.16,19438.54,7.28476940704999E-12,-3.23211569939991E-11,0.00106523817705833,0.00472626220994499,45.3828032956317,201.354995358719,4.43681264127861,156354.538660183,35240.2842539513
,584393.894,301.9777,-0.019,4.117107e+04,0.5,88401.38,17724.77,8.42893743745591E-12,-4.20388925444317E-11,0.000735999091335404,0.00367075766584253,52.5107643551554,261.894740177195,4.9874486382616,160263.567101314,32133.3769478525
,584395.563,301.9777,-0.019,3.119651e+04,0.5,90747.46,16718.52,1.00172215417266E-11,-5.43730791462984E-11,0.000526027063213071,0.00285525392665413,62.4054886839636,338.734504497314,5.42796013044217,164516.794251218,30309.1382946132
,584397.154,301.9777,-0.019,2.363846e+04,0.5,93332.31,16102.37,1.2086150738271E-11,-7.00535615198902E-11,0.000383896056252225,0.00222513243267358,75.294545497278,436.421089669474,5.79618466101574,169202.88943912,29192.1150437378
,584398.73,301.9777,-0.019,1.791157e+04,0.5,96180.35,15606.48,1.46060449203234E-11,-9.00148215710672E-11,0.000281930718923527,0.00173749591335243,90.9930330676902,560.776149907732,6.16284709940999,174366.123877849,28293.1121063416
,584400.306,301.9777,-0.019,1.357207e+04,0.5,99147.92,14993.94,1.74864485855202E-11,-1.15629714767517E-10,0.000205242264124404,0.0013571712027676,108.937429883207,720.352327878184,6.61253279658315,179746.055207234,27182.6334532681
,584401.881,301.9777,-0.019,1.028394e+04,0.5,102351.8,14126.95,2.04796068210125E-11,-1.48377719282854E-10,0.000146525437224376,0.00106159802687076,127.584267393615,924.366506529559,7.24514491804671,185554.394820988,25610.8603650973
,584403.566,301.9777,-0.019,7.792469e+03,0.5,105212.2,12881.34,2.34160443870826E-11,-1.91257551253411E-10,0.00010123699626877,0.000826883468554441,145.877745334302,1191.50014809497,8.16779931280441,190740.036802331,23352.6840581542
,584405.142,301.9777,-0.019,5.904585e+03,0.5,107770.9,11340.72,2.60308078906373E-11,-2.47370854240391E-10,6.75355475224747E-05,0.000641790533448482,162.167251716148,1541.07593415372,9.50300333664882,195378.724446597,20559.6817685109
,584406.733,301.9777,-0.019,4.474074e+03,0.5,109915.5,9665.288,2.82403985306449E-11,-3.21155202482854E-10,4.36134242631799E-05,0.000495980185442953,175.932604025349,2000.73915415125,11.3721908752228,199266.686897019,17522.2777284871
,584408.309,301.9777,-0.019,3.390107e+03,0.5,111464.2,8000.612,3.00764224724091E-11,-4.19023490921582E-10,2.73553443269143E-05,0.000381113541204603,187.370702987619,2610.44099025832,13.9319592051208,202074.337483128,14504.3733266785
,584409.884,301.9777,-0.019,2.568774e+03,0.5,112597.8,6492,3.16205416073E-11,-5.48429362259772E-10,1.6819422389552E-05,0.000291717492041635,196.990287499924,3416.61629603496,17.3440850277264,204129.449967413,11769.3985956071
,584411.46,301.9777,-0.019,1.946446e+03,0.5,113469.8,5210.402,3.30197837317648E-11,-7.19090054104579E-10,1.02286280784018E-05,0.000222754478892538,205.707314292302,4479.8017142026,21.7775519048242,205710.305724556,9445.97935633831
,584413.051,301.9777,-0.019,1.474880e+03,0.5,114080.1,4169.4,3.45254061356558E-11,-9.44659131888577E-10,6.20202207082802E-06,0.000169695231458308,215.087071093822,5885.05650191643,27.3612750035976,206816.723463758,7558.73852503453
,584414.642,301.9777,-0.019,1.117550e+03,0.5,114522.1,3365.201,3.65097385835413E-11,-1.2424731637243E-09,3.7930131143006E-06,0.000129081094168593,227.449105377073,7740.38436066781,34.0312807466775,207618.028790199,6100.79974173375
,584416.233,301.9777,-0.019,8.467957e+02,0.5,114875.3,2767.985,3.93999712023596E-11,-1.6351546384328E-09,2.36401733539124E-06,9.81100694578436E-05,245.454734805989,10186.7193273296,41.5014170958296,208258.347888161,5018.10209052087
,584417.825,301.9777,-0.019,6.416440e+02,0.5,115191.6,2348.913,4.38903193715467E-11,-2.15239819989904E-09,1.52008350288874E-06,7.45454816041968E-05,273.428796345109,13409.0536929496,49.0403859146763,208831.770681721,4258.36311820752
,584419.416,301.9777,-0.019,4.861923e+02,0.5,115483.3,2082.965,5.11108050199652E-11,-2.83367431971356E-09,1.0214005242883E-06,5.66282693979702E-05,318.411123385411,17653.2813970732,55.4417861077839,209360.595939013,3776.22386717478
,584420.211,301.9777,-0.019,3.684033e+02,0.5,115688.8,1960.541,6.32652729514737E-11,-3.73319584208055E-09,7.28456499340724E-07,4.2985205747255E-05,394.131272710232,23257.1387093254,59.0086103784619,209733.148528569,3554.28042083027
,584421.023,301.9777,-0.019,2.791500e+02,0.5,115911,1948.032,8.26432407434016E-11,-4.91740416882701E-09,5.48450415483405E-07,3.26336713714646E-05,514.852527074038,30634.5436141084,59.5015892962744,210135.976681363,3531.60275492878
,584421.818,301.9777,-0.019,2.115173e+02,0.5,116171.9,2045.55,1.14009989219321E-10,-6.47491240330868E-09,4.36380135016326E-07,2.47831191645783E-05,710.261729008224,40337.5398089367,56.7925007944074,210608.964372921,3708.3939151639
,584422.629,301.9777,-0.019,1.602760e+02,0.5,116490.3,2229.043,1.63055690451781E-10,-8.52132789606799E-09,3.60318788697365E-07,1.88303427932941E-05,1015.80762719066,53086.3402965884,52.2602300628566,211186.194273236,4041.04983883977
,584423.425,301.9777,-0.019,1.214445e+02,0.5,116906.3,2487.703,2.3843418755475E-10,-1.1204898117071E-08,3.04705702432594E-07,1.43192399817404E-05,1485.40210789361,69804.5001537735,46.9936724761758,211940.36399224,4509.97661652611
,584424.236,301.9777,-0.019,9.202165e+01,0.5,117448.1,2791.397,3.49794690478899E-10,-1.47176205272252E-08,2.59070073952073E-07,1.0900379971939E-05,2179.15801377284,91688.1290326651,42.0750255158976,212922.597534923,5060.54589211057
,584425.032,301.9777,-0.019,6.972812e+01,0.5,118139.4,3084.707,5.04131306590858E-10,-1.93074318182764E-08,2.16931765258883E-07,8.3081435574352E-06,3140.64737588552,120281.827933314,38.2984186180405,214175.860820373,5592.28993124758
,584425.843,301.9777,-0.019,5.283509e+01,0.5,118971.6,3291.467,6.99958489487568E-10,-2.53003239673735E-08,1.75393028131504E-07,6.33966227996514E-06,4360.61550730479,157616.468246184,36.1454634058309,215684.562839976,5967.12678485629
,584426.67,301.9777,-0.019,4.003407e+01,0.5,119894.3,3335.375,9.21721461836793E-10,-3.31324512122022E-08,1.34673169043679E-07,4.84099848780828E-06,5742.15894265906,206409.212433039,35.9462729078439,217357.333031623,6046.72794837076
,584427.481,301.9777,-0.019,3.033521e+01,0.5,120813.2,3187.779,1.14506900693668E-09,-4.33968135648183E-08,9.7529995800547E-08,3.69627596161799E-06,7133.57398127663,270354.343922452,37.8988631269608,219023.214172951,5779.1499823946
,584428.261,301.9777,-0.019,2.298591e+01,0.5,121630.1,2873.63,1.34421046464982E-09,-5.68954434761624E-08,6.66184369540036E-08,2.81971135760663E-06,8374.18944875519,354448.380644355,42.326291136994,220504.178700485,5209.62675389624
,584429.072,301.9777,-0.019,1.741690e+01,0.5,122294.5,2465.762,1.50594148963383E-09,-7.46902424094559E-08,4.3314004251137E-08,2.14824646210408E-06,9381.74464831262,465306.777739728,49.5970414014005,221708.674761317,4470.1996025726
,584429.915,301.9777,-0.019,1.319742e+01,0.5,122803.1,2035.892,1.62761037205177E-09,-9.81759343227004E-08,2.70985157955072E-08,1.63455711063615E-06,10139.7199045546,611618.414636442,60.3190640760905,222630.719759118,3690.88484990876
,584430.71,301.9777,-0.019,1.000008e+01,0.5,123175.9,1636.019,1.71585418718293E-09,-1.29186692682069E-07,1.65003327270994E-08,1.24231034844945E-06,10689.4630028437,804809.862166626,75.290018025463,223306.571853456,2965.95189787223
,584504.452,299.9808,-0.019,5.000000e+05,0.5,29844.8,42979.06,4.99674981089465E-12,-3.46975943066667E-12,0.0216736110735247,0.0150502265002336,31.1288526944804,21.6159772432489,0.69440327452485,54105.8760329905,77917.0807770352
,584506.043,299.9808,-0.019,3.788642e+05,0.5,41271.36,46563.8,5.05247615833529E-12,-4.47821188180674E-12,0.0177924751478794,0.0157701829987927,31.4760178170765,27.8984546513596,0.886340032385673,74821.1778223651,84415.8845234333
,584506.839,299.9808,-0.019,2.870762e+05,0.5,53322.43,47234.4,5.16058829550173E-12,-5.82573522995339E-12,0.0136760268692565,0.0154387265512856,32.149536988479,36.2932827685031,1.12888974984333,96668.6587733143,85631.6206137312
,584507.634,299.9808,-0.019,2.175258e+05,0.5,65239.19,45014.98,5.24244520003891E-12,-7.59775697934168E-12,0.00987579789112671,0.0143127699939179,32.6594907824049,47.332659582578,1.44927732945788,118272.648053688,81608.0163883673
,584508.43,299.9808,-0.019,1.648255e+05,0.5,75469.76,40794.98,5.35216742751377E-12,-9.9013847104296E-12,0.00678165115551211,0.0125458962134611,33.3430405268664,61.6838460573551,1.84997663928258,136819.730030007,73957.544719627
,584509.335,299.9808,-0.019,1.248930e+05,0.5,83145.02,35543.26,5.53957400761523E-12,-1.29585184829599E-11,0.00447712860551127,0.0104731796534085,34.5105498172525,80.7292396579959,2.33926263375954,150734.270120105,64436.6596314383
,584510.13,299.9808,-0.019,9.463495e+04,0.5,88687.45,30439.47,5.82259731250278E-12,-1.69645301978886E-11,0.00290531340056328,0.00846482665259237,36.2737341071163,105.685972191309,2.9135674832709,160782.185686687,55183.9580204904
,584510.942,299.9808,-0.019,7.170755e+04,0.5,92673.14,26150.43,6.25969410375902E-12,-2.21834022627863E-11,0.00189124731731562,0.00670229236812607,38.9967685081142,138.198606581232,3.54384765374795,168007.874887014,47408.3231849232
,584511.737,299.9808,-0.019,5.433485e+04,0.5,95722.31,22883.63,6.91995036966705E-12,-2.8946178314799E-11,0.00125403020523544,0.00524561304543512,43.110046302661,180.329485151511,4.1830037454722,173535.739507435,41485.9154011694
,584513.516,299.9808,-0.019,4.117107e+04,0.5,98219.99,20579,7.89939956394143E-12,-3.77024610610978E-11,0.000854517452163908,0.00407846326868966,49.2118386365132,234.879551910197,4.77282618203022,178063.803506861,37307.8332869683
,584515.091,299.9808,-0.019,3.119651e+04,0.5,100800,19171.36,9.28995924829645E-12,-4.88451467307631E-11,0.000603202568086202,0.00317154436947036,57.8747753884777,304.296479705068,5.25784294906569,182741.124220147,34755.9115002892
,584516.776,299.9808,-0.019,2.363846e+04,0.5,103595.2,18322.87,1.11464619169957E-11,-6.30206922596492E-11,0.000436834921332835,0.00246980964458402,69.4404531366103,392.60757898614,5.65387409286864,187808.564601299,33217.6772097183
,584518.352,299.9808,-0.019,1.791157e+04,0.5,106669.7,17734.09,1.34763684354984E-11,-8.1059709187451E-11,0.000320365946911445,0.00192698579105326,83.9553517309413,504.987410266554,6.01495199358975,193382.350180811,32150.273250211
,584519.943,299.9808,-0.019,1.357207e+04,0.5,110025,17134.77,1.62054667763001E-11,-1.04057800721131E-10,0.000234546689532632,0.00150606045577664,100.957143586587,648.261384489796,6.42115417948417,199465.200320651,31063.7612406116
,584521.518,299.9808,-0.019,1.028394e+04,0.5,113394.1,16268.33,1.91855243241077E-11,-1.33727632999841E-10,0.000168735938483568,0.00117612931886675,119.522366168778,833.099103692818,6.97023603529065,205573.068590593,29492.9852518288
,584523.094,299.9808,-0.019,7.792469e+03,0.5,116798.8,15030.94,2.21371685736188E-11,-1.7201816551702E-10,0.000118131127405697,0.000917944847337062,137.910579012496,1071.64223501423,7.77055859447247,211745.476384564,27249.711048468
,584524.685,299.9808,-0.019,5.904585e+03,0.5,119921.7,13428.79,2.48577647268446E-11,-2.21984661629472E-10,7.99702915876887E-05,0.00071415021879792,154.859403768597,1382.92451970107,8.93019400854433,217407.00671023,24345.1605309153
,584526.261,299.9808,-0.019,4.474074e+03,0.5,122400.7,11572.85,2.72349450290602E-11,-2.88051459754381E-10,5.22210633541537E-05,0.000552318116046848,169.66880953363,1794.50879040884,10.5765390547704,221901.20558862,20980.512097531
,584527.837,299.9808,-0.019,3.390107e+03,0.5,124402.8,9680.231,2.91883280431399E-11,-3.75105690751091E-10,3.3098224506959E-05,0.000425352639177135,181.838034410291,2336.840993478,12.8512222487253,225530.828652124,17549.3680124079
,584529.412,299.9808,-0.019,2.568774e+03,0.5,125899.6,7915.043,3.08165056770699E-11,-4.90178731579959E-10,2.05062309686486E-05,0.000326179690553857,191.981288254329,3053.72534283196,15.9063696811249,228244.389314155,14349.244603877
,584532.673,299.9808,-0.019,1.946446e+03,0.5,127171.2,6386.056,3.22062196492701E-11,-6.41351031099831E-10,1.25365742819549E-05,0.000249651928408604,200.638956371664,3995.50158165417,19.9138873821338,230549.683099456,11577.3318727462
,584534.264,299.9808,-0.019,1.474880e+03,0.5,127926.8,5108.882,3.3633762034746E-11,-8.42191999945691E-10,7.59951046223821E-06,0.000190292329124191,209.532288700554,5246.70469784544,25.0400772615222,231919.516367915,9261.93293837373
,584535.855,299.9808,-0.019,1.117550e+03,0.5,128507.1,4102.918,3.53465691190191E-11,-1.10708649123251E-09,4.62451478556555E-06,0.000144843982745975,220.202768800268,6896.94973930576,31.3209038055355,232971.546867766,7438.21277681623
,584537.431,299.9808,-0.019,8.467957e+02,0.5,128950.7,3343.978,3.77712722185473E-11,-1.45653828837158E-09,2.85594826603718E-06,0.000110131265238372,235.308233045945,9073.97158923823,38.5620658987589,233775.752846973,6062.32439570871
,584539.022,299.9808,-0.019,6.416440e+02,0.5,129315.3,2796.617,4.14623653931711E-11,-1.91721577160102E-09,1.80981218359224E-06,8.36855405888206E-05,258.303079708859,11943.9094604213,46.2399034261753,234436.739095888,5070.00927175768
,584540.613,299.9808,-0.019,4.861923e+02,0.5,129651.5,2431.364,4.73317511246794E-11,-2.52394644773114E-09,1.19224109110604E-06,6.35757730325591E-05,294.868297251839,15723.7324568213,53.3245947542203,235046.238758218,4407.83919393247
,584542.204,299.9808,-0.019,3.684033e+02,0.5,129977.9,2223.104,5.68316828882486E-11,-3.32276978282639E-09,8.26014124422983E-07,4.82944483311793E-05,354.051163648508,20700.2581721725,58.4668553517964,235637.971922359,4030.2829783562
,584543,299.9808,-0.019,2.791500e+02,0.5,130223.7,2167.558,7.28540278926458E-11,-4.37696295650845E-09,6.10255933005402E-07,3.66632798489893E-05,453.867491529195,27267.6920555992,60.0785307705722,236083.584703444,3929.58319178941
,584543.811,299.9808,-0.019,2.115173e+02,0.5,130498.8,2225.611,9.83058900260484E-11,-5.76417023519891E-09,4.7479280813171E-07,2.78394974278157E-05,612.428015296756,35909.7439231781,58.6350444889066,236582.315688295,4034.82793865799
,584544.622,299.9808,-0.019,1.602760e+02,0.5,130827.4,2384.032,1.38269533034357E-10,-7.58775197065265E-09,3.8537234250562E-07,2.11478963377672E-05,861.394324081724,47270.33017777,54.8765285029731,237178.037249988,4322.03063350005
,584545.433,299.9808,-0.019,1.214445e+02,0.5,131251.6,2632.488,2.00181968222662E-10,-9.98074962559126E-09,3.22439658265225E-07,1.6076320595104E-05,1247.09766082498,62178.2752056368,49.8583849195134,237947.072814415,4772.45849817506
,584546.245,299.9808,-0.019,9.202165e+01,0.5,131803.4,2943.857,2.92938014009519E-10,-1.31155236941544E-08,2.73219914864969E-07,1.22326980308192E-05,1824.95114460879,81707.3538875463,44.7723513744044,238947.435436882,5336.94184249354
,584547.04,299.9808,-0.019,6.972812e+01,0.5,132510,3264.586,4.24113938953673E-10,-1.72148437966563E-08,2.29581741092245E-07,9.31875481673123E-06,2642.15356601993,107245.380894638,40.5901391478123,240228.436214401,5918.3940054896
,584547.851,299.9808,-0.019,5.283509e+01,0.5,133375.8,3515.812,5.94937809099842E-10,-2.25695532750155E-08,1.87347742821386E-07,7.10722162533053E-06,3706.35555565869,140604.257941102,37.9359874760084,241798.051942078,6373.84362526471
,584548.678,299.9808,-0.019,4.003407e+01,0.5,134357.5,3612.06,7.94887075269372E-10,-2.95673494392409E-08,1.45844940066982E-07,5.42498229128241E-06,4952.00352454235,184199.269543889,37.1969181021356,243577.783704448,6548.3323923673
,584549.474,299.9808,-0.019,3.033521e+01,0.5,135364.4,3503.853,1.0025835100369E-09,-3.87328222063082E-08,1.07200269647216E-07,4.14146945680474E-06,6245.91496052231,241298.516542254,38.6330134283602,245403.200747873,6352.16305875133
,584550.254,299.9808,-0.019,2.298591e+01,0.5,136286.3,3205.381,1.19425202494331E-09,-5.07771743037822E-08,7.43093133291554E-08,3.15948131257135E-06,7439.97533826676,316332.664024534,42.5179721225028,247074.520613137,5811.06078862995
,584551.081,299.9808,-0.019,1.741690e+01,0.5,137052.5,2781.195,1.35246495383251E-09,-6.6647143794351E-08,4.88549552038035E-08,2.40748805749661E-06,8425.61343185632,415199.719857647,49.2782778625735,248463.570706167,5042.05060491519
,584551.907,299.9808,-0.019,1.319742e+01,0.5,137647.8,2316.657,1.47412363419338E-09,-8.75873619507436E-08,3.08356073442365E-08,1.83214585180197E-06,9183.52513111756,545653.513033239,59.4165644719956,249542.794825694,4199.88595845707
,584552.703,299.9808,-0.019,1.000008e+01,0.5,138091.3,1874.575,1.56426487249651E-09,-1.15232183181456E-07,1.89063276293872E-08,1.39274201382607E-06,9745.08883453095,717875.777590048,73.6653908219196,250346.819514103,3398.43197356133
,584624.744,297.9700,-0.019,5.000000e+05,0.5,28786.8,45939,4.97532553633134E-12,-3.11769305272782E-12,0.0231662586177234,0.0145166950429195,30.9953833169436,19.4226670251462,0.626630967152093,52187.8193918703,83283.1796185449
,584626.32,297.9700,-0.019,3.788642e+05,0.5,40723.88,51012.42,5.02957589406805E-12,-4.01517601323207E-12,0.0194923355714779,0.0155609856331576,31.3333532891297,25.0138244636134,0.798313038275777,73828.6469623646,92480.8232141895
,584627.131,297.9700,-0.019,2.870762e+05,0.5,54011.02,53161.29,5.13163751077343E-12,-5.21366159901564E-12,0.0153920708306729,0.0156380976736435,31.9691788061999,32.4801741245413,1.0159839988834,97917.0090781432,96376.5267816791
,584627.927,297.9700,-0.019,2.175258e+05,0.5,67873.24,52027.34,5.20485386778674E-12,-6.79008951319091E-12,0.011414233542988,0.0148906519664329,32.4253035429886,42.3010365213005,1.30456871329574,123047.938314125,94320.7797796013
,584628.722,297.9700,-0.019,1.648255e+05,0.5,80353.64,48168.46,5.29928143064536E-12,-8.84015292032923E-12,0.0080073992539827,0.0133577796963157,33.0135702775199,55.0725628594838,1.66817955151566,145673.75504743,87324.9854400116
,584629.534,297.9700,-0.019,1.248930e+05,0.5,90145.16,42536.94,5.45578061014021E-12,-1.15620027210699E-11,0.00535807213139471,0.0113549368989899,33.9885320205874,72.0291976141438,2.11922061154375,163424.879775843,77115.5579016362
,584630.329,297.9700,-0.019,9.463495e+04,0.5,97349.65,36602.05,5.69089592455026E-12,-1.51359480259E-11,0.00349350453056795,0.00929159550692391,35.4532581456637,94.2942341163953,2.65967753172295,176485.957176962,66356.1484698614
,584631.234,297.9700,-0.019,7.170755e+04,0.5,102481.1,31331.98,6.05545880263538E-12,-1.98062835192272E-11,0.00226598656776147,0.00741162212057522,37.7244193122772,123.389584315559,3.27081467561259,185788.803822592,56801.9965202694
,584632.03,297.9700,-0.019,5.433485e+04,0.5,106295.7,27155.04,6.60850876751869E-12,-2.58683494997443E-11,0.00148810483233546,0.00582503818173275,41.1698211316766,161.155165157789,3.91440042069538,192704.322596899,49229.5886690779
,584633.808,297.9700,-0.019,4.117107e+04,0.5,109225.4,24036.48,7.42870113269173E-12,-3.37571413409412E-11,0.000998085021069476,0.00453544926962359,46.2794720613552,210.300919589322,4.54415122347365,198015.599101143,43575.9263640384
,584635.384,297.9700,-0.019,3.119651e+04,0.5,112161.6,22142.05,8.64251269951801E-12,-4.37790562481007E-11,0.00069667156752015,0.00352902272768637,53.8412998279182,272.735647095866,5.06554722801186,203338.659507246,40141.4991025665
,584637.068,297.9700,-0.019,2.363846e+04,0.5,115181.4,20941.12,1.02875619304157E-11,-5.65841648265224E-11,0.000499256530653847,0.00274603584525818,64.089660686837,352.509170638192,5.50025022539387,208813.279020341,37964.3235240972
,584638.644,297.9700,-0.019,1.791157e+04,0.5,118519.5,20190.76,1.24118204071359E-11,-7.2857225223E-11,0.000364745636582521,0.00214105216816713,77.323408965097,453.887410322287,5.86998706338939,214864.947142953,36603.9898934442
,584640.235,297.9700,-0.019,1.357207e+04,0.5,122167.9,19551.28,1.49779207860074E-11,-9.35908609969719E-11,0.000267624718635007,0.00167227669307225,93.3097528318597,583.054232407666,6.24858832772074,221479.160611255,35444.6714994333
,584641.811,297.9700,-0.019,1.028394e+04,0.5,125912.2,18708.15,1.78678286227502E-11,-1.20256551883187E-10,0.000194041874460461,0.00130596768282489,111.313358926855,749.176691007391,6.73033945098794,228267.231954682,33916.1543956264
,584643.386,297.9700,-0.019,7.792469e+03,0.5,129896.6,17506.04,2.08123658557966E-11,-1.54429874638928E-10,0.000137583427357785,0.00102088304551591,129.657296336141,962.070345963862,7.42010186198592,235490.582503717,31736.8395857427
,584644.962,297.9700,-0.019,5.904585e+03,0.5,133472.5,15837.28,2.36296793520774E-11,-1.99144826467686E-10,9.43131808268556E-05,0.000794847096718154,147.208652745598,1240.63645421353,8.4277413798329,241973.360143587,28711.5312677505
,584646.553,297.9700,-0.019,4.474074e+03,0.5,136492.7,13833.84,2.61459585038508E-11,-2.57971211917917E-10,6.24235028598164E-05,0.000615906534179523,162.884619327507,1607.11425609113,9.86658079029395,247448.704819873,25079.4789075559
,584648.129,297.9700,-0.019,3.390107e+03,0.5,139068.8,11712.15,2.82301549268334E-11,-3.35201800650505E-10,4.00456735132849E-05,0.000475497988045262,175.868788215838,2088.24693456203,11.8738916424397,252118.937062964,21233.0501789186
,584649.705,297.9700,-0.019,2.568774e+03,0.5,140889,9644.749,2.99638912281236E-11,-4.37707883454417E-10,2.49875396291141E-05,0.000365014109833886,186.669653573608,2726.8413954922,14.607845160097,255418.792165201,17485.0424115192
,584651.28,297.9700,-0.019,1.946446e+03,0.5,142238.2,7799.989,3.14293789449033E-11,-5.73136486249012E-10,1.53122900107564E-05,0.000279230210325677,195.799378492342,3570.53723509987,18.2356923836687,257864.767609624,14140.6622893331
,584652.871,297.9700,-0.019,1.474880e+03,0.5,143240.4,6245.938,3.27873561134689E-11,-7.5192453153325E-10,9.29089205377834E-06,0.000213071454462089,204.259332030655,4684.35460355256,22.9333688550863,259681.663985551,11323.3108326323
,584654.463,297.9700,-0.019,1.117550e+03,0.5,143991.8,5004.015,3.43297035107036E-11,-9.8784592012065E-10,5.64016667032873E-06,0.000162297225560003,213.867878935997,6154.10242578734,28.7752534714624,261043.883040501,9071.81871740554
,584656.054,297.9700,-0.019,8.467957e+02,0.5,144522,4047.797,3.63955102028694E-11,-1.29946040415048E-09,3.45704990386316E-06,0.000123430045085292,226.737483108591,8095.40461980178,35.7038655841684,262005.086850636,7338.28347614026
,584657.645,297.9700,-0.019,6.416440e+02,0.5,144953.1,3343.831,3.94531998420496E-11,-1.71027292408755E-09,2.16393810224047E-06,9.38054393681596E-05,245.786339658493,10654.6927375072,43.3494097040191,262786.631480113,6062.05789823589
,584659.236,297.9700,-0.019,4.861923e+02,0.5,145344,2856.687,4.42497774191705E-11,-2.25136308220394E-09,1.40080202957206E-06,7.12707308102434E-05,275.668155336014,14025.5871116288,50.8785176674939,263495.297208859,5178.91065401864
,584660.827,297.9700,-0.019,3.684033e+02,0.5,145717.4,2555.208,5.19716742664841E-11,-2.96382026346151E-09,9.49410328459039E-07,5.41425999747172E-05,323.774183970447,18464.0672208663,57.0276079285913,264172.237047984,4632.35696960628
,584661.623,297.9700,-0.019,2.791500e+02,0.5,145971.9,2431.818,6.50511887485524E-11,-3.90475176139202E-09,6.84655895016111E-07,4.10970400916936E-05,405.25720694268,24325.9012336105,60.0258325252959,264633.622128481,4408.66225415465
,584662.434,297.9700,-0.019,2.115173e+02,0.5,146264,2439.866,8.57906322512913E-11,-5.1429386022031E-09,5.2050013663892E-07,3.12027103067771E-05,534.460210133802,32039.5825733915,59.9475544968453,265163.172548964,4423.25253756461
,584663.245,297.9700,-0.019,1.602760e+02,0.5,146605.3,2563.883,1.18419189303651E-10,-6.77132333012798E-09,4.14444771555221E-07,2.36983513160642E-05,737.730252572547,42184.1265757736,57.1809634058964,265781.918041983,4648.08394631868
,584664.041,297.9700,-0.019,1.214445e+02,0.5,147039,2794.984,1.6935568976484E-10,-8.90949331635971E-09,3.42342941664605E-07,1.80100364794295E-05,1055.05548990413,55504.5410564116,52.608172354475,266568.176232204,5067.048793029
,584664.852,297.9700,-0.019,9.202165e+01,0.5,147599.2,3107.593,2.46599677164522E-10,-1.1712574674271E-08,2.88416283431896E-07,1.36987091622105E-05,1536.27163966138,72967.2338033676,47.4963098449507,267583.76728169,5633.78014324066
,584665.648,297.9700,-0.019,6.972812e+01,0.5,148320.3,3450.289,3.57795267213947E-10,-1.53808279166623E-08,2.42641289245074E-07,1.0430612859739E-05,2229.00016798941,95819.791796061,42.987790298146,268891.055224895,6255.05645579768
,584666.459,297.9700,-0.019,5.283509e+01,0.5,149214.4,3741.577,5.05896762030644E-10,-2.01752046819684E-08,1.9937812532138E-07,7.95121611634735E-06,3151.64584577168,125687.896811776,39.8800826496421,270511.97624836,6783.13479500242
,584667.286,297.9700,-0.019,4.003407e+01,0.5,150254.6,3892.227,6.84919232464805E-10,-2.64404582020284E-08,1.57157304569163E-07,6.0668629900357E-06,4266.9236407488,164719.299483626,38.6037607775703,272397.763127465,7056.24938194454
,584668.081,297.9700,-0.019,3.033521e+01,0.5,151349.6,3832.099,8.77142850862232E-10,-3.46429514532006E-08,1.17242945441726E-07,4.63053613579062E-06,5464.44221341117,215819.357282496,39.4952218092487,274382.897363785,6947.24285102084
,584668.861,297.9700,-0.019,2.298591e+01,0.5,152379.9,3554.594,1.05939830862032E-09,-4.54147529444243E-08,8.24050056152251E-08,3.53257404787929E-06,6599.8609379882,282925.74334637,42.8684401087719,276250.736453904,6444.15182248203
,584669.688,297.9700,-0.019,1.741690e+01,0.5,153258.2,3123.98,1.21486411419018E-09,-5.95995772653412E-08,5.48763761467923E-08,2.69216020293995E-06,7568.38494734747,371294.647833075,49.0586367390316,277843.013531311,5663.48826628228
,584670.515,297.9700,-0.019,1.319742e+01,0.5,153953.8,2626.087,1.33578222484157E-09,-7.83099529782578E-08,3.49542412121449E-08,2.0491850653563E-06,8321.68303050449,487856.92360599,58.6247904201194,279104.072321068,4760.85407420548
,584671.311,297.9700,-0.019,1.000008e+01,0.5,154474.3,2135.677,1.42416472963616E-09,-1.03010356760519E-07,2.15397138404955E-08,1.55797539502034E-06,8872.2901404545,641735.996989999,72.3303664364976,280047.690923812,3871.78587253086
,584744.475,295.9752,-0.019,5.000000e+05,0.5,27537.61,48671.61,4.95408954008903E-12,-2.80294376249421E-12,0.0245442674982253,0.0138867497110082,30.8630868794861,17.4618355522533,0.565783831683398,49923.1528743647,88237.1500893308
,584746.051,295.9752,-0.019,3.788642e+05,0.5,39767.06,55283.7,5.00760857326514E-12,-3.60210822700994E-12,0.0211244326780207,0.0151953755224923,31.1965008311829,22.4404864425445,0.719327034912641,72094.0203504964,100224.260804061
,584747.642,295.9752,-0.019,2.870762e+05,0.5,54402.54,59317.5,5.0763468705089E-12,-4.65572830407107E-12,0.0171745110304592,0.0157514565400598,31.6247280609523,29.0043500370899,0.917141484384878,98626.7988098364,107537.169007228
,584748.438,295.9752,-0.019,2.175258e+05,0.5,69847.79,59562.62,5.17178040968461E-12,-6.06483448817001E-12,0.0130673921655854,0.0153238467990403,32.2192618470219,37.7828281470123,1.17267826700706,126627.615762825,107981.549010887
,584749.233,295.9752,-0.019,1.648255e+05,0.5,84799.65,56504.83,5.25443484977891E-12,-7.88559555367309E-12,0.00939321567657382,0.014096872811545,32.7341841440379,49.1258421350876,1.5007504668185,153733.962048363,102438.057123693
,584750.044,295.9752,-0.019,1.248930e+05,0.5,97108.77,50759.36,5.38737665255533E-12,-1.03067004835436E-11,0.00639379119004403,0.012232092723431,33.5623876667644,64.208890430901,1.91312045699552,176049.263903132,92022.0487211821
,584750.84,295.9752,-0.019,9.463495e+04,0.5,106432.2,44050.06,5.58344699592344E-12,-1.34905275352525E-11,0.00420438429491763,0.0101584849181484,34.7838706441899,84.0435603760029,2.41616469988917,192951.784535948,79858.7052218742
,584751.636,295.9752,-0.019,7.170755e+04,0.5,113148.1,37713.97,5.88450560771127E-12,-1.76544826479916E-11,0.00272754385254169,0.00818307922983903,36.6594116525299,109.984251872758,3.00016413016185,205127.093227913,68371.9571091755
,584752.431,295.9752,-0.019,5.433485e+04,0.5,118017.1,32447.03,6.34424624338557E-12,-2.30754415220826E-11,0.00177810756816906,0.00646737463131031,39.5235131319293,143.755850740182,3.63722349934647,213954.142174618,58823.4795615559
,584754.319,295.9752,-0.019,4.117107e+04,0.5,121604.2,28370.62,7.03366422100204E-12,-3.01481994635146E-11,0.00117805480920892,0.00504946358697849,43.818463145908,187.817860733661,4.28627220695212,220457.224383845,51433.3233494304
,584755.894,295.9752,-0.019,3.119651e+04,0.5,124964,25768,8.07496742679825E-12,-3.91602076033226E-11,0.000810757493179684,0.00393183403359617,50.3055948475684,243.961050703645,4.8495808755045,226548.232609588,46715.0127867534
,584757.486,295.9752,-0.019,2.363846e+04,0.5,128280.8,24075.96,9.5153863210276E-12,-5.06995928540535E-11,0.000573994144618855,0.00305833819573643,59.2791455102508,315.849345545157,5.32816967630782,232561.28579226,43647.4999710247
,584759.155,295.9752,-0.019,1.791157e+04,0.5,131898.1,23054.6,1.14260915481986E-11,-6.53700244477656E-11,0.000416480843373672,0.00238273628375183,71.1824954497449,407.243496008606,5.72111856202233,239119.117822434,41795.8682782321
,584760.73,295.9752,-0.019,1.357207e+04,0.5,135845,22315.67,1.38080296198326E-11,-8.40553648492812E-11,0.000305464650135524,0.00185949359341038,86.0215412626057,523.649806293903,6.0874264586275,246274.48432228,40456.2561857719
,584762.322,295.9752,-0.019,1.028394e+04,0.5,140103.3,21494.31,1.65570562115242E-11,-1.07921501714642E-10,0.000222940066368627,0.00145315848708164,103.147482537351,672.331546822173,6.5181575961266,253994.390366592,38967.2060886542
,584763.897,295.9752,-0.019,7.792469e+03,0.5,144475.3,20303.11,1.94817735776823E-11,-1.38630735989103E-10,0.000159566153157546,0.00113545992940404,121.367945740375,863.644553530194,7.11591967930036,261920.424048045,36807.6701048145
,584765.473,295.9752,-0.019,5.904585e+03,0.5,148565.7,18610.51,2.23764821483732E-11,-1.78629050676772E-10,0.000110828146936217,0.000884729178796383,139.401459544492,1112.82686064214,7.98289246237744,269335.942842788,33739.1420606179
,584767.064,295.9752,-0.019,4.474074e+03,0.5,152394.8,16501.37,2.49825335850225E-11,-2.3072073465311E-10,7.44604041528519E-05,0.00068766280610598,155.636691316317,1437.34868352215,9.23528167661231,276277.748782782,29915.4653271092
,584768.64,295.9752,-0.019,3.390107e+03,0.5,155463.3,14126.46,2.72152257301536E-11,-2.99506656462736E-10,4.83005771833932E-05,0.000531553348881108,169.545961847807,1865.87260577202,11.0051138077055,281840.656914424,25609.9720401879
,584770.215,295.9752,-0.019,2.568774e+03,0.5,157778.2,11751.39,2.90860435372902E-11,-3.90519214700157E-10,3.04454085142263E-05,0.000408770515967839,181.200820333936,2432.8644756758,13.4263436070116,286037.357593563,21304.18868799
,584771.791,295.9752,-0.019,1.946446e+03,0.5,159564.2,9567.087,3.06146069349304E-11,-5.10604248073277E-10,1.87813099098136E-05,0.000313243173257595,190.723495400751,3180.97263721177,16.6784518631429,289275.21124294,17344.2483521027
,584773.382,295.9752,-0.019,1.474880e+03,0.5,160837.2,7679.969,3.19640730642657E-11,-6.69405307788601E-10,1.14240267763407E-05,0.000239246861469319,199.130426695305,4170.27468007723,20.9424282832392,291583.043099411,13923.0770737686
,584774.973,295.9752,-0.019,1.117550e+03,0.5,161727,6145.703,3.34141931122186E-11,-8.79309854293281E-10,6.92699546790712E-06,0.000182287070500839,208.164413801007,5477.94225506755,26.3154597610721,293196.168618568,11141.5940014199
,584776.565,295.9752,-0.019,8.467957e+02,0.5,162425.4,4942.169,3.51759127093547E-11,-1.15606360126131E-09,4.22089469069854E-06,0.000138720571573855,219.139610059314,7202.06832662502,32.8652055403205,294462.303550665,8959.69761057499
,584778.156,295.9752,-0.019,6.416440e+02,0.5,162966.8,4041.771,3.77250958447741E-11,-1.52110006962694E-09,2.61560535428691E-06,0.000105462886108838,235.020562541807,9476.1798755145,40.3206416197256,295443.811930157,7327.35889266257
,584779.747,295.9752,-0.019,4.861923e+02,0.5,163414.2,3398.223,4.163848429377E-11,-2.00231697568965E-09,1.66634905235977E-06,8.01316150564955E-05,259.400268785947,12474.0746570901,48.0881331213402,296254.906959682,6160.66558899564
,584781.338,295.9752,-0.019,3.684033e+02,0.5,163843.4,2977.047,4.78940127269663E-11,-2.63587302613275E-09,1.10614837230785E-06,6.08774769842008E-05,298.37108591562,16421.0149111207,55.0355436108332,297033.007064,5397.11225829579
,584782.134,295.9752,-0.019,2.791500e+02,0.5,164128.7,2764.179,5.84867038717413E-11,-3.47276593655977E-09,7.78229064522813E-07,4.62089194159804E-05,364.36164673275,21634.7072342658,59.3770157431917,297550.22971023,5011.20216275517
,584782.945,295.9752,-0.019,2.115173e+02,0.5,164443.7,2706.049,7.52754232952915E-11,-4.57440686615206E-09,5.77285340363615E-07,3.5081011956972E-05,468.952349418159,28497.7321038957,60.768929165732,298121.295723418,4905.81782197226
,584783.741,295.9752,-0.019,1.602760e+02,0.5,164801.3,2783.653,1.01748020708578E-10,-6.02381334354554E-09,4.49969999283901E-07,2.66396856371775E-05,633.871870407931,37527.2737933423,59.2032483933881,298769.591616485,5046.50673272603
,584784.552,295.9752,-0.019,1.214445e+02,0.5,165248.3,2986.936,1.43302076868679E-10,-7.92799865448022E-09,3.65854136125255E-07,2.02403982015908E-05,892.746167104877,49390.0058272413,55.3236828643131,299579.961482818,5415.04010529393
,584785.363,295.9752,-0.019,9.202165e+01,0.5,165819.9,3292.9,2.07044101311745E-10,-1.04260779784091E-08,3.05614660514711E-07,1.53897757129227E-05,1289.84751586761,64952.5907547799,50.3567979592456,300616.219683257,5969.7246819893
,584786.159,295.9752,-0.019,6.972812e+01,0.5,166555.7,3651.891,3.00334573638153E-10,-1.36976802282719E-08,2.56818933261093E-07,1.17130158601543E-05,1871.03038088027,85334.0843986801,45.6080699013196,301950.157373745,6620.54233005393
,584786.97,295.9752,-0.019,5.283509e+01,0.5,167478.4,3981.774,4.27381045001777E-10,-1.79761818745176E-08,2.12177548550628E-07,8.92445335852349E-06,2662.50704913549,111988.380198859,42.0612520951716,303622.927565391,7218.58985268404
,584787.797,295.9752,-0.019,4.003407e+01,0.5,168571.8,4189.089,5.85692556505497E-10,-2.3568668151174E-08,1.69143766753668E-07,6.80646059810282E-06,3648.75929468418,146828.563936369,40.2406824013527,305605.161148946,7594.43287022074
,584788.592,295.9752,-0.019,3.033521e+01,0.5,169755.4,4183.086,7.61132829412737E-10,-3.08878201189483E-08,1.27981381398562E-07,5.19366099378915E-06,4741.72064329953,192425.564401872,40.5813793931083,307750.91903215,7583.54998362656
,584789.372,295.9752,-0.019,2.298591e+01,0.5,170900.8,3939.644,9.33466987133124E-10,-4.0493571214719E-08,9.13314955075004E-08,3.96193809578435E-06,5815.33145291194,252267.666207356,43.3797571557227,309827.42383058,7142.21203955512
,584790.199,295.9752,-0.019,1.741690e+01,0.5,171905.9,3506.738,1.08389791750775E-09,-5.31344078221115E-08,6.15999697617303E-08,3.01972894520863E-06,6752.48909528888,331017.804913233,49.0215978496255,311649.577639644,6357.39329826894
,584791.026,295.9752,-0.019,1.319742e+01,0.5,172714.7,2977.065,1.20319056806278E-09,-6.98032115542631E-08,3.96258951490313E-08,2.29889995445058E-06,7495.66085437213,434861.454407152,58.0150920453534,313115.857612554,5397.1448906394
,584791.821,295.9752,-0.019,1.000008e+01,0.5,173327,2442.3,1.29360141218403E-09,-9.18052868073627E-08,2.4632209417736E-08,1.74811733273878E-06,8058.9041535459,571930.426328318,70.9687589567211,314225.901167712,4427.66515558397
,584863.8,293.9809,-0.019,5.000000e+05,0.5,26149.26,51168.7,4.93258816086689E-12,-2.52075058173122E-12,0.0258035076369251,0.0131866283511197,30.7291371537915,15.7038227863939,0.511040147590226,47406.2020825885,92764.1444730499
,584865.391,293.9809,-0.019,3.788642e+05,0.5,38461.23,59332.36,4.98532323658386E-12,-3.23165408600966E-12,0.0226714645446684,0.0146964053391663,31.0576671915065,20.1326237674683,0.648233611472728,69726.6707250956,107564.108819786
,584866.967,293.9809,-0.019,2.870762e+05,0.5,53873.25,65292.48,5.05176978922466E-12,-4.16824811674097E-12,0.0189044787451601,0.0155982083933356,31.4716172645523,25.967436139622,0.825106505373973,97667.2447459626,118369.257919856
,584867.763,293.9809,-0.019,2.175258e+05,0.5,71050.32,67400.91,5.14173677943062E-12,-5.42013518117656E-12,0.0147870278924487,0.0155876688253528,32.0320954336576,33.7664674087028,1.05414481792605,128807.691994059,122191.6474887
,584868.574,293.9809,-0.019,1.648255e+05,0.5,88568.72,65651.45,5.21557126441991E-12,-7.03619601636297E-12,0.0109137259474951,0.0147234331854122,32.4920709965711,43.8342357756824,1.34907484907036,160566.939122415,119020.037496853
,584869.37,293.9809,-0.019,1.248930e+05,0.5,103772.3,60198.68,5.33004354763612E-12,-9.18808980592863E-12,0.00758279438188897,0.0130714496303855,33.2052127340399,57.2401470829694,1.72383015707321,188129.630604269,109134.667259612
,584870.165,293.9809,-0.019,9.463495e+04,0.5,115722.8,52894.05,5.49465861763495E-12,-1.20213385111718E-11,0.00504850420441171,0.0110452317859248,34.2307350153662,74.8907769784355,2.18782263789594,209794.787399833,95892.0452535383
,584870.961,293.9809,-0.019,7.170755e+04,0.5,124477.9,45447.32,5.74425432383724E-12,-1.57332206892987E-11,0.00328683398434307,0.00900247125726353,35.7856713771198,98.01513539443,2.73894918336219,225666.9780413,82391.8090237377
,584871.772,293.9809,-0.019,5.433485e+04,0.5,130767.4,38930.62,6.12566464445107E-12,-2.05760205932192E-11,0.00213341036315231,0.00716609512826877,38.161789080803,128.184907855179,3.35898580603134,237069.262771286,70577.6316010648
,584873.55,293.9809,-0.019,4.117107e+04,0.5,135288.2,33694.02,6.70077384000588E-12,-2.69049413344411E-11,0.00139910239193157,0.00561767471557614,41.7446159401013,167.612945864804,4.01519913622655,245265.057159921,61084.157681509
,584875.235,293.9809,-0.019,3.119651e+04,0.5,139233.6,30180.66,7.586019328486E-12,-3.49968748455033E-11,0.000949596252875984,0.0043808089297727,47.2595361286743,218.024236366116,4.61333847569934,252417.7042978,54714.7593066073
,584876.811,293.9809,-0.019,2.363846e+04,0.5,142933.6,27825.68,8.83533145514978E-12,-4.5384901000723E-11,0.000663391091779434,0.00340767510285337,55.0425259985197,282.739771105756,5.13675137498886,259125.463817785,50445.397275695
,584878.386,293.9809,-0.019,1.791157e+04,0.5,146834,26387.4,1.05348031065985E-11,-5.86214359639176E-11,0.000476687802279737,0.00265255298968231,65.6299287500133,365.201003436468,5.56454974722784,266196.530096637,47837.9279885586
,584880.071,293.9809,-0.019,1.357207e+04,0.5,151135.8,25464.61,1.27121399834986E-11,-7.5448217982449E-11,0.00034856843574437,0.00206879938043323,79.1943459156487,470.028829243342,5.93513114868046,273995.297638009,46164.9946351944
,584881.647,293.9809,-0.019,1.028394e+04,0.5,155792,24607.01,1.53082936259718E-11,-9.69199297508067E-11,0.00025522514761039,0.00161588247399899,95.3679162097989,603.793732036399,6.33120399430894,282436.559766916,44610.2447529404
,584883.222,293.9809,-0.019,7.792469e+03,0.5,160524,23429.53,1.81834033005904E-11,-1.2458092976786E-10,0.000184137305683184,0.00126158983374773,113.279332416097,776.116787522481,6.85135382570628,291015.240320584,42475.581866564
,584884.814,293.9809,-0.019,5.904585e+03,0.5,165510.5,21779.37,2.10654706620188E-11,-1.60085281714121E-10,0.000129699144114709,0.000985637793563243,131.234093759934,997.302514960425,7.59941632838783,300055.305954748,39483.9936369696
,584886.389,293.9809,-0.019,4.474074e+03,0.5,169935.3,19561.89,2.37818477518267E-11,-2.06594323567968E-10,8.82706245235172E-05,0.000766812156677665,148.156634509708,1287.04548141297,8.68705937923176,308077.061177459,35463.9064530838
,584887.965,293.9809,-0.019,3.390107e+03,0.5,173603.7,16966.67,2.61791571118167E-11,-2.67866265890283E-10,5.80116995963718E-05,0.000593578215007344,163.091440684618,1668.75866278888,10.2320431764159,314727.532805328,30759.0114094468
,584889.54,293.9809,-0.019,2.568774e+03,0.5,176613.5,14267.15,2.81550622429955E-11,-3.48532403840521E-10,3.696321967731E-05,0.000457568862630489,175.400974300375,2171.29419502838,12.3790315515012,320184.02323864,25865.0300636654
