Repository: AlexiLJ/BunchOfScripts

ScriptCutter.py:                filters out a threshold values from an CSV file

From_dat_to_csv.py:             converts .dat file from PPMS to .csv 
                    
Convert_all_files_to_csv.py     Converts all files in a rectory from .dat to .csv
                                and removes LCR head

temp_script.py:                 Script for measuring RaspberryPi CPU and GPU temperatures
                                Run in bash with "watch python3 temp_script.py"

File: Scripts/Data_examples/Nb-PrO2/Jan 30 2019 Pr0.998Nb0.002O2 1300C 10h air.dat (part 9 of 54)
Comment,Time Stamp (sec),Temperature (K),Magnetic Field (Oe),Frequency (Hz),AC Voltage (Vrms),Re[Impedance] (Ohm),-Im[Impedance] (Ohm),Re[Cp] (F),Im[Cp] (F),Re[Modulus],Im[Modulus],Re[Permittivity],Im[Permittivity],Loss Factor,Re[Sp.Impedance] (Ohm-cm),-Im[Sp.Impedance] (Ohm-cm)
,584891.132,293.9809,-0.019,1.946446e+03,0.5,178895.3,11704.87,2.97777489069275E-11,-4.55118196445536E-10,2.29780277867318E-05,0.000351192381830444,185.510020388834,2835.30451431469,15.2838348482298,324320.716663695,21219.852208836
,584892.723,293.9809,-0.019,1.474880e+03,0.5,180486.2,9439.032,3.11830076079119E-11,-5.96258445540084E-10,1.4040649683708E-05,0.000268474935453514,194.264529370894,3714.58288317499,19.1212615869932,327204.871966491,17112.096420932
,584894.314,293.9809,-0.019,1.117550e+03,0.5,181682.5,7555.396,3.25410666949887E-11,-7.8250595333617E-10,8.51590027214846E-06,0.000204779478295329,202.7249932468,4874.87136154898,24.0467210454621,329373.65378102,13697.2376881786
,584895.905,293.9809,-0.019,8.467957e+02,0.5,182587.5,6056.3,3.41055699697465E-11,-1.02822693011428E-09,5.17242621919193E-06,0.000155940156910441,212.471567284544,6405.66885583056,30.1483579082938,331014.335501449,10979.5145894293
,584897.481,293.9809,-0.019,6.416440e+02,0.5,183230,4910.303,3.62516119336745E-11,-1.3527439863909E-09,3.17767009015876E-06,0.000118576081887368,225.841022770514,8427.35175451317,37.315416176965,332179.128877555,8901.92748493611
,584899.072,293.9809,-0.019,4.861923e+02,0.5,183767.3,4073.657,3.94679907483271E-11,-1.78044594727662E-09,1.99755415744898E-06,9.01119397431284E-05,245.878484344569,11091.8580518914,45.1111372410588,333153.204334335,7385.16527646102
,584900.663,293.9809,-0.019,3.684033e+02,0.5,184266,3501.98,4.45413326401046E-11,-2.34366078625849E-09,1.30119191160054E-06,6.84656762125953E-05,277.484491928447,14600.5852088496,52.6176620083496,334057.301543151,6348.76748210783
,584902.255,293.9809,-0.019,2.791500e+02,0.5,184738.2,3157.014,5.27253519602767E-11,-3.08531625628141E-09,8.88828130126675E-07,5.20113337694948E-05,328.469460459583,19220.9654060053,58.5167503216647,334913.356690539,5723.37586843991
,584903.05,293.9809,-0.019,2.115173e+02,0.5,185077.1,3035.959,6.66719722726524E-11,-4.06443409792521E-09,6.47665517012065E-07,3.94827649710005E-05,415.354396812252,25320.6934725603,60.9616598906639,335527.75120441,5503.91429311778
,584903.861,293.9809,-0.019,1.602760e+02,0.5,185455.4,3051.638,8.80830817856746E-11,-5.35302128423981E-09,4.93289051715399E-07,2.99783651932176E-05,548.741758453422,33348.35990071,60.7724114065954,336213.574292629,5532.33887731072
,584904.657,293.9809,-0.019,1.214445e+02,0.5,185919.5,3214.677,1.21842857328116E-10,-7.04673070203152E-09,3.93748937625957E-07,2.27723051519481E-05,759.059088644347,43899.8649728146,57.8345818257946,337054.944885393,5827.91358119692
,584905.468,293.9809,-0.019,9.202165e+01,0.5,186505.6,3503.829,1.74154517911851E-10,-9.27008505719332E-09,3.25191020175711E-07,1.73096193714029E-05,1084.95132622732,57750.9627521271,53.2290816703669,338117.490251518,6352.11954895985
,584906.264,293.9809,-0.019,6.972812e+01,0.5,187257.8,3871.53,2.51902486788391E-10,-1.21839958596532E-08,2.72265027813897E-07,1.31688893345445E-05,1569.30718994817,75904.1030067896,48.367906228287,339481.159632851,7018.72762551612
,584907.075,293.9809,-0.019,5.283509e+01,0.5,188205.7,4237.844,3.60214300835853E-10,-1.59973761749659E-08,2.25822799350236E-07,1.00289529363683E-05,2244.07031240911,99660.7765637847,44.4107192242093,341199.615105552,7682.82119870639
,584907.902,293.9809,-0.019,4.003407e+01,0.5,189350.8,4498.054,4.98463600298627E-10,-2.09834033756432E-08,1.81618914427792E-07,7.64545884554384E-06,3105.33858497873,130722.82932499,42.0961598059961,343275.576031589,8154.55798375921
,584908.713,293.9809,-0.019,3.033521e+01,0.5,190622.5,4553.133,6.57035447756473E-10,-2.75075952404549E-08,1.3930295744132E-07,5.83208924598906E-06,4093.21267670219,171367.371316556,41.8662270572812,345581.051107688,8254.4111423001
,584909.493,293.9809,-0.019,2.298591e+01,0.5,191888.6,4353.06,8.18151561967054E-10,-3.60651950153849E-08,1.00915585223914E-07,4.44849149030738E-06,5096.93709272818,224679.678895233,44.0813129155123,347876.373899108,7891.69720434278
,584910.304,293.9809,-0.019,1.741690e+01,0.5,193029.2,3927.854,9.62890359501657E-10,-4.73199756870589E-08,6.89973666776621E-08,3.39078450774794E-06,5998.6337711985,294794.938393186,49.143679984032,349944.176739242,7120.83785449008
,584911.131,293.9809,-0.019,1.319742e+01,0.5,193968,3372.025,1.0805207200738E-09,-6.21544748426466E-08,4.48829666432921E-08,2.5817896586965E-06,6731.44976263861,387211.200260818,57.522705199398,351646.13474934,6113.17102577818
,584911.942,293.9809,-0.019,1.000008e+01,0.5,194690.2,2789.221,1.17091601707783E-09,-8.17310186421538E-08,2.81311369546521E-08,1.9635793219428E-06,7294.5962060681,509169.547439461,69.8009229100168,352955.416891322,5056.60100434962
,584984.28,291.9716,-0.019,5.000000e+05,0.5,24650.59,53449.47,4.91081175638079E-12,-2.26483830754024E-12,0.0269536612682089,0.0124308744861548,30.5934740701636,14.1095353420573,0.461194283123855,44689.251282638,96898.970602887
,584985.855,291.9716,-0.019,3.788642e+05,0.5,36851.26,63135.75,4.96288479156719E-12,-2.89675117194439E-12,0.0241247763889056,0.0140812203410813,30.9178797144361,18.0462388425799,0.583682937163176,66807.9432671521,114459.304895656
,584987.431,291.9716,-0.019,2.870762e+05,0.5,52754.92,71154.52,5.02775977866128E-12,-3.72764885354428E-12,0.0206017463414174,0.0152744123648331,31.32203921676,23.2225819683281,0.741413475911298,95639.815366507,128996.597005406
,584989.022,291.9716,-0.019,2.175258e+05,0.5,71653.94,75673.43,5.0979169477082E-12,-4.82713463756125E-12,0.0166019289669422,0.0157200964999411,31.7591057626899,30.0721806686103,0.946883734489107,129901.999507966,137188.964997962
,584989.818,291.9716,-0.019,1.648255e+05,0.5,91533.5,75713.64,5.18100539586965E-12,-6.263541911376E-12,0.0125864381890622,0.0152162904858163,32.2767318519112,39.0207396575691,1.2089433291016,165941.81243854,137261.862027773
,584990.613,291.9716,-0.019,1.248930e+05,0.5,110015.5,71119.74,5.28103353703428E-12,-8.16925856440975E-12,0.00895844169528974,0.0138578605929683,32.8998891820675,50.8930116773451,1.54690526146468,199447.977694857,128933.544065918
,584991.425,291.9716,-0.019,9.463495e+04,0.5,125208.2,63536.01,5.42020339264442E-12,-1.06814058740374E-11,0.00606423243477375,0.0119505714560867,33.7668923538803,66.543237625767,1.97066513934381,226990.944737907,115184.93944308
,584992.22,291.9716,-0.019,7.170755e+04,0.5,136647.3,55016.18,5.62730449161465E-12,-1.39769057949319E-11,0.00397887158390716,0.00988258470485658,35.0570949549096,87.0736094623803,2.48376568493123,247728.98039333,99739.2716616861
,584993.016,291.9716,-0.019,5.433485e+04,0.5,144893.9,47078.43,5.94123354671658E-12,-1.82854122236998E-11,0.00257991294366595,0.00794023182311388,37.0128165104453,113.914829661542,3.07771308431483,262679.307327793,85348.8613563441
,584994.794,291.9716,-0.019,4.117107e+04,0.5,150708.2,40418.91,6.41760833307965E-12,-2.39290520249911E-11,0.00167834510872454,0.00625797109112244,39.9805457571104,149.073690657956,3.72865572079999,273220.098186456,73275.7644161997
,584996.479,291.9716,-0.019,3.119651e+04,0.5,155430.4,35644.86,7.15120189864247E-12,-3.11830140891775E-11,0.00112152038723769,0.00489042073377505,44.5507017393518,194.264569748013,4.36052771703971,281781.012241936,64620.8510820411
,584998.055,291.9716,-0.019,2.363846e+04,0.5,159734.8,32474.36,8.22911466649108E-12,-4.04773484505628E-11,0.000774220113766793,0.0038082319413998,51.2659044286478,252.166601304203,4.91879747591638,289584.493344051,58873.0263366048
,584999.646,291.9716,-0.019,1.791157e+04,0.5,164015.7,30431.92,9.7173107343896E-12,-5.23723617247425E-11,0.00054975196737658,0.0029629400233586,60.5370982909284,326.270394774809,5.38959421554736,297345.371108674,55170.2705652537
,585002.875,291.9716,-0.019,1.357207e+04,0.5,168927.8,29246.88,1.16687447034997E-11,-6.73978000909449E-11,0.000400341462602541,0.00231234246272524,72.694180967949,419.876173585609,5.77592550042945,306250.556389247,53021.9020945608
,585004.451,291.9716,-0.019,1.028394e+04,0.5,174003.6,28274.45,1.40805357652741E-11,-8.66529291670198E-11,0.000293264020084219,0.00180477410683944,87.7192055405515,539.832164841258,6.15409318306811,315452.51470588,51258.9759891501
,585006.042,291.9716,-0.019,7.792469e+03,0.5,179420.8,27130.38,1.6828227558126E-11,-1.11289781088986E-10,0.000213223017079769,0.00141010351874414,104.836831258579,693.31532156495,6.61328002040517,325273.399806331,49184.8823583312
,585007.618,291.9716,-0.019,5.904585e+03,0.5,184951.2,25478.49,1.97027836278092E-11,-1.43024703398972E-10,0.000151727912530765,0.00110140983614257,122.744798605692,891.018180272108,7.25911150935554,335299.506089933,46190.1577979342
,585009.193,291.9716,-0.019,4.474074e+03,0.5,190055.8,23202.25,2.25144871023052E-11,-1.84422151205952E-10,0.000104697301633471,0.000857603440174578,140.261205588349,1148.91683509393,8.19126593326078,344553.676156343,42063.5441412391
,585010.784,291.9716,-0.019,3.390107e+03,0.5,194787.5,20437.34,2.50122595579738E-11,-2.3839088201541E-10,6.98784634008272E-05,0.000666008941950794,155.821878781814,1485.1323221717,9.53096146563105,353131.812837618,37051.0167427517
,585012.36,291.9716,-0.019,2.568774e+03,0.5,198535.4,17400.71,2.71431099657561E-11,-3.09692431762576E-10,4.50816222070396E-05,0.000514363948225301,169.096693605082,1929.32815405592,11.4096148950244,359926.410649767,31545.8859883805
,585013.936,291.9716,-0.019,1.946446e+03,0.5,201336,14402.74,2.89043895800164E-11,-4.04054657688896E-10,2.82742619033849E-05,0.000395246098629838,180.069148849201,2517.18785124932,13.9790067723225,365003.640734003,26110.8422564532
,585015.527,291.9716,-0.019,1.474880e+03,0.5,203431.2,11680.49,3.03571695644239E-11,-5.28710305226428E-10,1.73748397318765E-05,0.000302605840719295,189.119706880645,3293.77011703943,17.4163241439357,368802.045530293,21175.6535123232
,585017.118,291.9716,-0.019,1.117550e+03,0.5,205017.8,9372.789,3.16905745073153E-11,-6.93190881201515E-10,1.05643352639478E-05,0.000231081354149442,197.426579872136,4318.45452478549,21.8737240324091,371678.405328782,16992.0039577205
,585018.709,291.9716,-0.019,8.467957e+02,0.5,206133.8,7494.899,3.31078646713291E-11,-9.10572638081823E-10,6.40107195776222E-06,0.000176050042399099,206.256042705102,5672.70377569662,27.5032125182741,373701.610632648,13587.5621942109
,585020.3,291.9716,-0.019,6.416440e+02,0.5,206947.3,6037.716,3.49387705420864E-11,-1.19755288738396E-09,3.90726795191112E-06,0.000133924575621731,217.662257005445,7460.53911763702,34.2757592440585,375176.411273055,10945.8235075592
,585021.892,291.9716,-0.019,4.861923e+02,0.5,207599,4951.665,3.75892896241137E-11,-1.57593434464496E-09,2.42809323589212E-06,0.000101798027063214,234.174514210807,9817.78754735009,41.9250898435173,376357.883402562,8976.91298473763
,585023.483,291.9716,-0.019,3.684033e+02,0.5,208188.5,4184.141,4.16883061531235E-11,-2.07426707789234E-09,1.55465491698873E-06,7.73542945100339E-05,259.710650009637,12922.310854135,49.7565689110381,377426.592655814,7585.46260154374
,585025.059,291.9716,-0.019,2.791500e+02,0.5,208731.1,3688.406,4.82516329982714E-11,-2.73061491401041E-09,1.03843663921921E-06,5.87663131402915E-05,300.598995890569,17011.2398339917,56.5911399124717,378410.27652488,6686.74066488428
,585025.854,291.9716,-0.019,2.115173e+02,0.5,209108.6,3457.898,5.94866161247583E-11,-3.59731924324709E-09,7.37678373108789E-07,4.46094395644569E-05,370.590920242443,22410.6519349642,60.4727496299775,379094.649286716,6268.85087260513
,585026.665,291.9716,-0.019,1.602760e+02,0.5,209515.1,3389.272,7.66510591585351E-11,-4.73834921620525E-09,5.47866677137181E-07,3.38675508035544E-05,477.522313448535,29519.0634609442,61.8171394919027,379831.596379926,6144.43824968121
,585027.461,291.9716,-0.019,1.214445e+02,0.5,209999.9,3496.047,1.0386307506888E-10,-6.23882784703903E-09,4.28212474267372E-07,2.57217871427074E-05,647.048278696195,38866.775481386,60.0678137336254,380710.494167841,6338.01149907214
,585028.272,291.9716,-0.019,9.202165e+01,0.5,210603.3,3754.91,1.46372672866303E-10,-8.20966892294728E-09,3.4849389441322E-07,1.95461313835154E-05,911.875427946776,51144.7609435388,56.0874428415062,381804.402841993,6807.30629707809
,585029.083,291.9716,-0.019,6.972812e+01,0.5,211372.8,4120.031,2.10403312136135E-10,-1.07944666473356E-08,2.89740840135326E-07,1.48647747198398E-05,1310.77479517507,67247.5859102958,51.3036916469803,383199.435531352,7469.23707105016
,585029.895,291.9716,-0.019,5.283509e+01,0.5,212347,4515.398,3.01515134646487E-10,-1.41794442697582E-08,2.40612872144529E-07,1.13153749816238E-05,1878.38506364729,88335.3877355465,47.027305234223,384965.570483884,8186.00105973614
,585030.721,291.9716,-0.019,4.003407e+01,0.5,213540.7,4829.743,4.20851298615424E-10,-1.86073836438598E-08,1.95011594041607E-07,8.62217975154382E-06,2621.82790347366,115920.653705031,44.213677622184,387129.63873767,8755.87961819826
,585031.517,291.9716,-0.019,3.033521e+01,0.5,214897.4,4952.506,5.62349844967347E-10,-2.44012868583877E-08,1.51521761509246E-07,6.57477902939585E-06,3503.33839981037,152015.628742178,43.3916485916423,389589.21099193,8978.43764034745
,585032.297,291.9716,-0.019,2.298591e+01,0.5,216291.3,4805.89,7.10955246470055E-10,-3.1996869362559E-08,1.11413396983215E-07,5.01421140952366E-06,4429.12332562271,199334.741735508,45.0054620476124,392116.223422987,8712.63632419009
,585033.124,291.9716,-0.019,1.741690e+01,0.5,217580.3,4401.403,8.49222756868782E-10,-4.19807370982245E-08,7.73158107931614E-08,3.82205340140843E-06,5290.50504904822,261532.442206139,49.4343053794438,394453.061807111,7979.33861474134
,585033.951,291.9716,-0.019,1.319742e+01,0.5,218671.3,3827.084,9.64906287824174E-10,-5.51326577458677E-08,5.09399792448386E-08,2.91060020721831E-06,6011.19264209843,343466.542568205,57.1378365355973,396430.944411518,6938.15111750929
,585034.746,291.9716,-0.019,1.000008e+01,0.5,219525.1,3190.507,1.05346410113566E-09,-7.24843456379239E-08,3.2178371441982E-08,2.21405569981142E-06,6562.8918925808,451564.437566816,68.8057101896344,397978.805243454,5784.0955953596
,585102.919,289.9944,-0.019,5.000000e+05,0.5,23127.18,55463.08,4.88904746013119E-12,-2.03865130892473E-12,0.0279690906422752,0.011662644658757,30.4578864186715,12.7004310186915,0.416983333778074,41927.4491393025,100549.460237222
,585104.494,289.9944,-0.019,3.788642e+05,0.5,35049.05,66570.25,4.94080459928624E-12,-2.60131977032704E-12,0.0254371318215678,0.0133925785928507,30.7803240874802,16.205754341591,0.52649719657054,63540.7023794458,120685.737347383
,585106.085,289.9944,-0.019,2.870762e+05,0.5,51145.18,76646.19,5.0047443293659E-12,-3.33961217875798E-12,0.0221917787431646,0.0148083357873278,31.178657106803,20.8051832698497,0.667289267737901,92721.5048773985,138952.489363006
,585107.661,289.9944,-0.019,2.175258e+05,0.5,71186.7,83684.4,5.0725239364491E-12,-4.31497674246122E-12,0.0183594488110448,0.0156175891166956,31.6009118692854,26.8815290898334,0.850656753229993,129054.93638415,151712.116425481
,585108.457,289.9944,-0.019,1.648255e+05,0.5,93424.69,86114,5.15067245035297E-12,-5.58794129834599E-12,0.0143153669300921,0.0155306769826057,32.0877630564915,34.8118693400163,1.0848954873772,169370.365878162,156116.757649739
,585109.252,289.9944,-0.019,1.248930e+05,0.5,115316,83031.9,5.24017965888959E-12,-7.27764338217614E-12,0.0104589307412981,0.014525526422538,32.6453768684849,45.3384094422289,1.38881562387468,209057.296434231,150529.193969591
,585110.063,289.9944,-0.019,9.463495e+04,0.5,134237.1,75677.88,5.35961433354371E-12,-9.50686099099685E-12,0.00722312047122436,0.0128123402110074,33.3894334121636,59.2260342373749,1.77379572472168,243359.509583852,137197.032438466
,585110.859,289.9944,-0.019,7.170755e+04,0.5,148998.6,66284.56,5.53197269069444E-12,-1.24351159025828E-11,0.00479382160367712,0.0107758534958616,34.4631949798749,77.4685357122141,2.24786285071516,270120.750706627,120167.807667041
,585111.655,289.9944,-0.019,5.433485e+04,0.5,159784.6,56880.97,5.79189161225417E-12,-1.62700299328121E-11,0.00311709525469041,0.00875624692111623,36.0824431167538,101.359360440465,2.80910469705422,289674.776161374,103119.964330679
,585113.433,289.9944,-0.019,4.117107e+04,0.5,167350.9,48599.29,6.18640693118803E-12,-2.13027961457987E-11,0.00201802524261504,0.00694903856773104,38.5402026031367,132.712588842703,3.44348446242733,303391.781798148,88106.0405843347
,585115.024,289.9944,-0.019,3.119651e+04,0.5,173222.2,42379.93,6.79861084102646E-12,-2.77883971688121E-11,0.00133343083700444,0.00545021719322686,42.3541228612201,173.116716830132,4.08736399517413,314035.908411579,76830.9132199516
,585116.694,289.9944,-0.019,2.363846e+04,0.5,178250.4,38072,7.71563439045951E-12,-3.61240522261285E-11,0.00090767325888268,0.00424966173211655,48.0670146544876,225.046348733145,4.68192897667577,323151.572308441,69021.0325526729
,585118.285,289.9944,-0.019,1.791157e+04,0.5,183020.3,35216.79,9.00842475096494E-12,-4.68164361501724E-11,0.000636190538986297,0.00330625770555561,56.1208661019373,291.657977636133,5.19696144935413,331798.962074489,63844.7995637383
,585121.514,289.9944,-0.019,1.357207e+04,0.5,188370.3,33549.93,1.07467611670521E-11,-6.03390416929617E-11,0.000459243107176316,0.00257847816289736,66.9503893475965,375.901378230105,5.6146257235112,341498.019758793,60822.9357709051
,585123.105,289.9944,-0.019,1.028394e+04,0.5,193857.2,32356.8,1.29636702532145E-11,-7.76683978950779E-11,0.000335606359984405,0.00201069664641648,80.7613342601756,483.860150816574,5.99123522721654,351445.264545336,58659.9008746671
,585124.681,289.9944,-0.019,7.792469e+03,0.5,199822,31170.4,1.55654195790192E-11,-9.97841949772466E-11,0.000244974332522553,0.00157044058059318,96.9697646551398,621.637589280835,6.41063316479737,362258.898054744,56509.0668491237
,585126.256,289.9944,-0.019,5.904585e+03,0.5,205836.8,29529.86,1.84077349440398E-11,-1.283104375073E-10,0.000175854378149009,0.0012257864569687,114.67687821045,799.350950015634,6.9704631176714,373163.176963071,53534.9187942812
,585127.832,289.9944,-0.019,4.474074e+03,0.5,211974.9,27257.52,2.12282520276951E-11,-1.65086794423904E-10,0.000122996209127148,0.00095651068512859,132.248192393109,1028.46103965841,7.77674931541828,384290.987425131,49415.3754787017
,585129.423,289.9944,-0.019,3.390107e+03,0.5,217621,24348.91,2.38385812216407E-11,-2.13059881696334E-10,8.32527332952838E-05,0.000744080251331701,148.510073823567,1327.32474577131,8.93760747401013,394526.847161831,44142.333203722
,585130.999,289.9944,-0.019,2.568774e+03,0.5,222116.7,20991.98,2.61288950747639E-11,-2.76470535349825E-10,5.43858561942432E-05,0.000575458194250369,162.778317233024,1722.3617141095,10.5810266587525,402677.137560209,38056.5280238774
,585132.574,289.9944,-0.019,1.946446e+03,0.5,225805.6,17571.06,2.80081924356706E-11,-3.59933134247568E-10,3.44940443526781E-05,0.000443282783251727,174.486001814157,2242.31869512976,12.8509947607031,409364.773801635,31854.7148624966
,585134.166,289.9944,-0.019,1.474880e+03,0.5,228555.6,14360.25,2.95482618108073E-11,-4.70285733683337E-10,2.13610081648698E-05,0.000339978624169267,184.080357051512,2929.79554354015,15.9158510471614,414350.270742165,26033.811796452
,585135.757,289.9944,-0.019,1.117550e+03,0.5,230475.1,11559.3,3.09131736630962E-11,-6.16362304924992E-10,1.30288135811605E-05,0.000259774996150227,192.583512422271,3839.82631161699,19.9384997361432,417830.147606654,20955.947194424
,585137.348,289.9944,-0.019,8.467957e+02,0.5,231921.9,9244.836,3.22525252995185E-11,-8.09107586901747E-10,7.89561813624316E-06,0.000198074553170221,200.927432244992,5040.59475456135,25.086642964786,420453.062869767,16760.0369431635
,585138.939,289.9944,-0.019,6.416440e+02,0.5,233029.4,7414.32,3.38325274060295E-11,-1.06334411812689E-09,4.7981281201722E-06,0.000150803434025893,210.770561217212,6624.4426215904,31.4296388610149,422460.858455816,13441.4798822214
,585140.53,289.9944,-0.019,4.861923e+02,0.5,233817.9,6024.787,3.6050253547648E-11,-1.399085906104E-09,2.95430820994368E-06,0.000114654699261864,224.586596238341,8716.05358008454,38.8093222216819,423890.336396765,10922.3844203068
,585142.122,289.9944,-0.019,3.684033e+02,0.5,234498,5017.297,3.93993949822133E-11,-1.84144556810949E-09,1.86422146171527E-06,8.71298239528788E-05,245.451145058106,11471.874719363,46.7379148573425,425123.295112857,9095.8977611743
,585143.697,289.9944,-0.019,2.791500e+02,0.5,235125.8,4335.984,4.47015557484049E-11,-2.42401472343724E-09,1.22075624339302E-06,6.61974971154827E-05,278.482653078253,15101.1757864297,54.2266299875645,426261.438741681,7860.73998770406
,585145.273,289.9944,-0.019,2.115173e+02,0.5,235735.3,3933.843,5.32496155850013E-11,-3.19097994119617E-09,8.39212407163368E-07,5.0289751921055E-05,331.735528556797,19879.2311602154,59.9249385397435,427366.4061545,7131.69536037257
,585146.084,289.9944,-0.019,1.602760e+02,0.5,236177,3798.324,6.76021513969525E-11,-4.20345218324663E-09,6.1398882962784E-07,3.81773750251464E-05,421.149245471011,26186.751142769,62.1792664343537,428167.167608548,6886.01188405124
,585146.895,289.9944,-0.019,1.214445e+02,0.5,236688.5,3830.406,8.95816806184446E-11,-5.53543243537597E-09,4.69166355803737E-07,2.89907338819052E-05,558.077759669994,34484.7485670322,61.7920136925433,429094.470039486,6944.17359781345
,585147.691,289.9944,-0.019,9.202165e+01,0.5,237313.4,4044.536,1.24172922381365E-10,-7.28585390221714E-09,3.75374137258807E-07,2.2025100724769E-05,773.574974881636,45389.5595054848,58.675061861237,430227.356235172,7332.37158322278
,585148.502,289.9944,-0.019,6.972812e+01,0.5,238101.4,4394.357,1.76863735887072E-10,-9.58308647293382E-09,3.09032793450959E-07,1.67444613094895E-05,1101.82926698073,59700.9052812699,54.1834448134278,431655.927722132,7966.56486512571
,585149.313,289.9944,-0.019,5.283509e+01,0.5,239101.6,4806.154,2.53138934615968E-10,-1.25934217440751E-08,2.56106442424104E-07,1.2741052441081E-05,1577.01003754825,78454.752634611,49.7490509043198,433469.198282102,8713.11493189639
,585150.14,289.9944,-0.019,4.003407e+01,0.5,240337.7,5170.707,3.55707672915737E-10,-1.65335154324004E-08,2.08778772367825E-07,9.70416810693518E-06,2215.99483094949,103000.82771704,46.4806263437476,435710.13383417,9374.01597413674
,585150.936,289.9944,-0.019,3.033521e+01,0.5,241775.3,5361.186,4.80947879565515E-10,-2.16894765199932E-08,1.64025312942319E-07,7.3971075139387E-06,2996.2187948804,135121.538032414,45.097353458731,438316.370343882,9719.33687294952
,585151.716,289.9944,-0.019,2.298591e+01,0.5,243292.9,5277.277,6.17031921975075E-10,-2.84463911388183E-08,1.22341409685072E-07,5.6401807887608E-06,3843.99790541348,177215.900928068,46.1019764549028,441067.639491863,9567.2175773921
,585152.543,289.9944,-0.019,1.741690e+01,0.5,244737.3,4904.715,7.47973768812621E-10,-3.73226743348034E-08,8.61570769444153E-08,4.29909798780734E-06,4659.74206231762,232513.548907132,49.8983732999777,443686.203775827,8891.79695515295
,585153.369,289.9944,-0.019,1.319742e+01,0.5,245989.8,4318.56,8.60408412506277E-10,-4.90097841203403E-08,5.74817163060937E-08,3.27422008674019E-06,5360.18967201485,305322.141033353,56.9610703567856,445956.871018741,7829.15187908886
,585154.165,289.9944,-0.019,1.000008e+01,0.5,246989.5,3634.845,9.48101857058352E-10,-6.44239860637562E-08,3.66598137988824E-08,2.49105232280305E-06,5906.50406057623,401349.847014025,67.9504903235214,447769.235124722,6589.63950065456
,585223.788,287.9738,-0.019,5.000000e+05,0.5,21560.45,57286.3,4.8670597893807E-12,-1.83178175647499E-12,0.0288885095681771,0.0108725692900258,30.320907184211,11.4116709108429,0.376363109504367,39087.1118223439,103854.790321554
,585225.364,287.9738,-0.019,3.788642e+05,0.5,33064.98,69739.54,4.91807982299726E-12,-2.33176489242412E-12,0.0266481479663288,0.0126344463921572,30.6387528180777,14.5264759296474,0.474120993628579,59943.7660467924,126431.368474166
,585226.955,287.9738,-0.019,2.870762e+05,0.5,49089.16,81873.2,4.98086692734886E-12,-2.98640548476591E-12,0.0237051827285201,0.0142130453895726,31.0299051864058,18.6047690878127,0.599575441047864,88994.129815701,148428.577495049
,585228.531,287.9738,-0.019,2.175258e+05,0.5,69899.8,91650.36,5.04727289325523E-12,-3.8494487723121E-12,0.0201070939498141,0.0153352572283755,31.4436024113953,23.9813735574639,0.762678946378389,126721.90510678,166153.668864893
,585230.309,287.9738,-0.019,1.648255e+05,0.5,94331.68,96942.73,5.11618626245902E-12,-4.97838719139311E-12,0.0161155067835062,0.0156814526364126,31.8729203079904,31.0144568773631,0.973066056629517,171014.655285468,175748.248662402
,585231.697,287.9738,-0.019,1.248930e+05,0.5,119658.9,96425.21,5.20313484446645E-12,-6.4568321089529E-12,0.0121459895908094,0.0150725702733517,32.4145943368565,40.2249028267034,1.24095036972178,216930.574493513,174810.032525434
,585232.493,287.9738,-0.019,9.463495e+04,0.5,142915.6,90037.2,5.30719395331587E-12,-8.42408258091666E-12,0.00859365434776611,0.0136406648285775,33.0628638707502,52.4805194720248,1.58729502916572,259092.831474175,163229.158230498
,585233.304,287.9738,-0.019,7.170755e+04,0.5,161874,80147.37,5.45217630217597E-12,-1.10117847502474E-11,0.00579640558500959,0.0117070261652733,33.9660778301776,68.6014386084305,2.01970445193648,293462.666091389,145299.806518731
,585234.1,287.9738,-0.019,5.433485e+04,0.5,176107.8,69276.82,5.66612044065611E-12,-1.44037790034095E-11,0.00379639177886807,0.00965076347491906,35.2989113366852,89.7329527813009,2.54208839262541,319267.235673976,125592.499694412
,585235.878,287.9738,-0.019,4.117107e+04,0.5,186129.7,59091.8,5.98988788018655E-12,-1.88671868884136E-11,0.00245371370716649,0.00772880494756949,37.3159242578519,117.539181194966,3.14983974087775,337436.018142447,107127.995676509
,585237.454,287.9738,-0.019,3.119651e+04,0.5,193638.9,51054.65,6.49496767974137E-12,-2.46339637435703E-11,0.00160636991808313,0.00609260280759358,40.4624805743237,153.4651638917,3.79277695567397,351049.506733657,92557.3823181163
,585239.139,287.9738,-0.019,2.363846e+04,0.5,199629.4,45125.02,7.25315094270518E-12,-3.208734690426E-11,0.00107582406914651,0.00475935774497778,45.1858259491035,199.898400548608,4.42391826086725,361909.731978109,81807.5087823076
,585240.714,287.9738,-0.019,1.791157e+04,0.5,205183.3,41240.23,8.36613114414747E-12,-4.16241712616286E-11,0.000745003850482082,0.00370663181448358,52.1194924430773,259.311101169796,4.97531900282806,371978.441599203,74764.7419969983
,585242.306,287.9738,-0.019,1.357207e+04,0.5,210705.8,38751.2,9.90054898424268E-12,-5.38332514648331E-11,0.000530439899421873,0.00288421425296779,61.6786396335095,335.371475125682,5.43740064823799,381990.225909776,70252.3596515848
,585243.881,287.9738,-0.019,1.028394e+04,0.5,216701.9,37184.92,1.19041456318714E-11,-6.93735787599712E-11,0.000385683863902219,0.00224764302590814,74.1606864166407,432.184919364899,5.82768229701718,392860.603438907,67412.8381432165
,585245.457,287.9738,-0.019,7.792469e+03,0.5,223206.4,35869.82,1.43347061607398E-11,-8.92002847295176E-11,0.000281908002855405,0.00175422320068918,89.3026413936932,555.701731873124,6.22267967890555,404652.663384244,65028.6828608562
,585247.032,287.9738,-0.019,5.904585e+03,0.5,229925.5,34231.82,1.70752475304862E-11,-1.14689631637196E-10,0.000203855196706276,0.00136923797888307,106.375721261723,714.495779043074,6.71671853848262,416833.77338174,62059.1395922788
,585248.624,287.9738,-0.019,4.474074e+03,0.5,237148.6,32009.9,1.98847914638784E-11,-1.47318500118736E-10,0.000144440739822959,0.00107010391260138,123.87867469168,917.767761629602,7.40860171384478,429928.589000336,58031.003096969
,585250.199,287.9738,-0.019,3.390107e+03,0.5,243536.6,28967.73,2.26094546344761E-11,-1.90081504817069E-10,9.90452016069628E-05,0.000832689742885419,140.852836234586,1184.17359029955,8.40716894282017,441509.445166193,52515.8288323976
,585251.775,287.9738,-0.019,2.568774e+03,0.5,249198.8,25337.22,2.50202942612417E-11,-2.46081744782905E-10,6.56434697099513E-05,0.00064562228530029,155.871933538192,1533.0450140701,9.83528579694221,451774.492721344,45934.0482878293
,585253.366,287.9738,-0.019,1.946446e+03,0.5,253971.3,21481.01,2.7037586927737E-11,-3.19667050148031E-10,4.21697331680799E-05,0.000498575344145846,168.439304055738,1991.46823273817,11.8230613923647,460426.596048137,38943.0944125418
,585254.942,287.9738,-0.019,1.474880e+03,0.5,257388.6,17697.01,2.86904781009196E-11,-4.17279641686723E-10,2.63244703333008E-05,0.000382867985316718,178.736518804778,2599.57712314314,14.5441857127277,466621.846482636,32083.0506223728
,585256.533,287.9738,-0.019,1.117550e+03,0.5,259884.6,14320.59,3.01046981378066E-11,-5.46328568422432E-10,1.61411415468265E-05,0.000292923274420983,187.546855297882,3403.52872824011,18.1476182196404,471146.864796658,25961.9118660297
,585258.124,287.9738,-0.019,8.467957e+02,0.5,261804.8,11475.24,3.14058517047503E-11,-7.16516841860545E-10,9.80051058361045E-06,0.000223596257092664,195.652808017383,4463.77106469489,22.8147559441023,474628.010696733,20803.5541497619
,585259.715,287.9738,-0.019,6.416440e+02,0.5,263163,9175.464,3.28227320703131E-11,-9.41394205221645E-10,5.93784080455493E-06,0.000170304193842305,204.479717879699,5864.71659595364,28.681165333982,477090.302312961,16634.2718908878
,585261.306,287.9738,-0.019,4.861923e+02,0.5,264160.8,7402.148,3.46968888894711E-11,-1.23822948778568E-09,3.62970949970815E-06,0.000129533611758439,216.155377810224,7713.947022763,35.6870465167678,478899.221893783,13419.4131663086
,585262.898,287.9738,-0.019,3.684033e+02,0.5,264975.2,6089.5,3.74488654360921E-11,-1.62952961798203E-09,2.26260805192819E-06,9.84538995124857E-05,233.299696773653,10151.6764615384,43.5134575909352,480375.654151372,11039.7031343114
,585264.473,287.9738,-0.019,2.791500e+02,0.5,265713.2,5169.32,4.17278516334235E-11,-2.14489352306342E-09,1.45537429660636E-06,7.4809097047392E-05,259.957011239953,13362.3009059226,51.4019638946709,481713.580239412,9371.50147077073
,585266.064,287.9738,-0.019,2.115173e+02,0.5,266414.9,4583.877,4.85799432927297E-11,-2.82346597309183E-09,9.77885098950517E-07,5.68346752865297E-05,302.644309980938,17589.6852335132,58.1199931848084,482985.697767837,8310.14718518724
,585266.876,287.9738,-0.019,1.602760e+02,0.5,266896.7,4315.816,6.01476959763255E-11,-3.71962603796931E-09,6.97640015630342E-07,4.31431316718986E-05,374.709328827531,23172.6012701383,61.8415381934726,483859.156831818,7824.1772595962
,585267.671,287.9738,-0.019,1.214445e+02,0.5,267444,4246.895,7.77926821759185E-11,-4.89891699508849E-09,5.20179910597235E-07,3.2757813887503E-05,484.63441953463,30519.3718464948,62.9740080694248,484851.361368382,7699.22982881866
,585268.482,287.9738,-0.019,9.202165e+01,0.5,268095.6,4395.869,1.05749293167146E-10,-6.44944610524607E-09,4.07981418233819E-07,2.48820024232402E-05,658.799078226437,40178.8893519264,60.9880776701945,486032.652207091,7969.30598198901
,585269.278,287.9738,-0.019,6.972812e+01,0.5,268906.5,4715.186,1.48791450748327E-10,-8.48555884129598E-09,3.31595066404676E-07,1.89108274252912E-05,926.943979153005,52863.5055181508,57.0298817480371,487502.739286755,8548.19831891961
,585270.089,287.9738,-0.019,5.283509e+01,0.5,269933.4,5129.111,2.11969679072856E-10,-1.1155480193165E-08,2.73315913515951E-07,1.43839924325027E-05,1320.53297949169,69496.6353752768,52.6277165770053,489364.414489748,9298.60625386827
,585270.916,287.9738,-0.019,4.003407e+01,0.5,271211.9,5539.297,2.99256864118339E-10,-1.46520438794989E-08,2.23661411764537E-07,1.0950782462349E-05,1864.31644438968,91279.5983107911,48.9614295821293,491682.2173401,10042.2357258858
,585271.712,287.9738,-0.019,3.033521e+01,0.5,272729.9,5797.268,4.08729680349314E-10,-1.92285064014119E-08,1.77367227682548E-07,8.34416250363768E-06,2546.31240165651,119790.136780383,47.0445561599015,494434.211651272,10509.913409975
,585272.492,287.9738,-0.019,2.298591e+01,0.5,274371,5786.281,5.31974599515201E-10,-2.52249074740037E-08,1.34141485158719E-07,6.36065435198927E-06,3314.10608340003,157146.637055572,47.417503574403,497409.374934582,10489.9949900166
,585273.319,287.9738,-0.019,1.741690e+01,0.5,275985.5,5457.459,6.54478634765923E-10,-3.30972002272835E-08,9.58666742071643E-08,4.84800930513657E-06,4077.2841915944,206189.605136617,50.5703295251508,500336.314865668,9893.87096275157
,585274.145,287.9738,-0.019,1.319742e+01,0.5,277420.9,4867.584,7.62491740472074E-10,-4.3457112375324E-08,6.47894396706496E-08,3.69258027471685E-06,4750.1864148094,270729.994667621,56.9935516264332,502938.562977827,8824.48186900793
,585274.941,287.9738,-0.019,1.000008e+01,0.5,278583.3,4144.542,8.49748501092692E-10,-5.71174671663252E-08,4.18004448612383E-08,2.80969667357981E-06,5293.78034101208,355831.5483048,67.2169084062847,505045.887211889,7513.67325850809
,585342.786,285.9855,-0.019,5.000000e+05,0.5,20039.64,58873.11,4.84531656865306E-12,-1.64928266439199E-12,0.0296887109403704,0.0101056505985344,30.1854508294305,10.2747343882375,0.34038697802783,36330.0232397522,106731.530830718
,585344.361,285.9855,-0.019,3.788642e+05,0.5,31032.18,72535.46,4.89542239224484E-12,-2.0943636236976E-12,0.0277164958484917,0.011857693990493,30.4976010992565,13.0475087202911,0.427820820327051,56258.4867083527,131500.114149062
,585345.953,285.9855,-0.019,2.870762e+05,0.5,46748.01,86602.59,4.95720567494046E-12,-2.67589572626146E-12,0.0250745081505682,0.0135351997875334,30.8824998391975,16.6703491351448,0.53979921385723,84749.8403021296,157002.526358893
,585347.528,285.9855,-0.019,2.175258e+05,0.5,67916.39,99136.26,5.02291265288155E-12,-3.44110313087298E-12,0.0217494191365228,0.0149001186079598,31.2918424948709,21.4374536491515,0.685081220534242,123126.165293392,179724.916700206
,585349.307,285.9855,-0.019,1.648255e+05,0.5,93973.07,107738.4,5.08999382840946E-12,-4.43966446816261E-12,0.017910150828681,0.0156218382446203,31.7097461543714,27.6583111968154,0.87223376252107,170364.528355343,195319.8049373
,585350.695,285.9855,-0.019,1.248930e+05,0.5,122530.7,110257.8,5.17121975329988E-12,-5.74683311498744E-12,0.0138883813797817,0.0154343102468181,32.2157690585748,35.8017367822096,1.11131094580157,222136.883625809,199887.245298017
,585351.506,285.9855,-0.019,9.463495e+04,0.5,150322.5,105695.6,5.26398733936797E-12,-7.48655324178246E-12,0.0100881796910582,0.0143476208244156,32.7936944362353,46.6398802967292,1.42222098176272,272520.859579197,191616.396519077
,585352.302,285.9855,-0.019,7.170755e+04,0.5,174132.6,95963.63,5.38792922165281E-12,-9.77676776068579E-12,0.00694026667237857,0.0125935907213455,33.5658300728663,60.9075048718603,1.81456870691532,315686.379835091,173973.230460776
,585353.097,285.9855,-0.019,5.433485e+04,0.5,192631.1,83865.88,5.56534588869465E-12,-1.27830137884409E-11,0.00459587690889299,0.0105562455723908,34.6711040015008,79.635876974325,2.29689475624652,349222.458073051,152041.122965396
,585354.876,285.9855,-0.019,4.117107e+04,0.5,205872.5,71712.56,5.83297561745826E-12,-1.67453131335038E-11,0.00297777511343367,0.00854860023181954,36.33838908053,104.32028930471,2.87080115394012,373227.897777899,130008.272173658
,585356.451,285.9855,-0.019,3.119651e+04,0.5,215593.4,61589.64,6.25000265454139E-12,-2.18780191327893E-11,0.0019378400392828,0.00678337335183502,38.9363925224217,136.296124602181,3.50048157449857,390850.994944879,111656.349741212
,585358.043,285.9855,-0.019,2.363846e+04,0.5,223031,53799.67,6.88156496857263E-12,-2.85280990851007E-11,0.00128263610516161,0.00531727449574131,42.8709121571647,177.724926738856,4.14558304911536,404334.679324837,97533.8509769138
,585359.712,285.9855,-0.019,1.791157e+04,0.5,229509.6,48465.3,7.82653289877367E-12,-3.70628972684454E-11,0.00087552458157409,0.00414608589046672,48.7578924170328,230.895184502649,4.73554481247408,416079.784953534,87863.1290443123
,585361.303,285.9855,-0.019,1.357207e+04,0.5,235660.6,44953.96,9.15893444877705E-12,-4.8013567382261E-11,0.000615345435006268,0.00322580423217083,57.058514451284,299.115889917112,5.24226564244841,427230.981928515,81497.3927435269
,585362.879,285.9855,-0.019,1.028394e+04,0.5,242180.6,42790.04,1.09489716073065E-11,-6.19683578991851E-11,0.000443820450971267,0.00251190938612098,68.2101240243741,386.051725174768,5.65974231386556,439051.141947517,77574.4049109628
,585364.454,285.9855,-0.019,7.792469e+03,0.5,249269.3,41211.72,1.31861422010237E-11,-7.97564488002351E-11,0.000323891050455122,0.00195905668152683,82.1472944851414,496.868332435653,6.04850513397645,451902.30273382,74713.0559905348
,585366.046,285.9855,-0.019,5.904585e+03,0.5,256932.6,39570.08,1.5782669279399E-11,-1.02478495188691E-10,0.00023564526928697,0.001530068974225,98.3231912178026,638.422595048764,6.49310286964292,465795.160444497,71736.9137369162
,585367.621,285.9855,-0.019,4.474074e+03,0.5,264605.4,37298.04,1.85807544539161E-11,-1.31818400231761E-10,0.000168302821675366,0.00119399934823757,115.754758640738,821.204926908651,7.094351338569,479705.240780969,67617.9142937302
,585369.197,285.9855,-0.019,3.390107e+03,0.5,272333.7,34233.55,2.13326980009701E-11,-1.69705232953836E-10,0.000117049864158222,0.000931151533822986,132.8988720228,1057.2330811089,7.95516970924721,493715.93751024,62062.2759230814
,585370.772,285.9855,-0.019,2.568774e+03,0.5,279377.8,30402.8,2.38511214509108E-11,-2.19173031381592E-10,7.87673344154452E-05,0.000723809800441123,148.588197196655,1365.40856890707,9.18921283565987,506486.242600708,55117.4786849234
,585372.364,285.9855,-0.019,1.946446e+03,0.5,284935.9,26072.16,2.60399397331367E-11,-2.84583773028666E-10,5.11826971969886E-05,0.000559362472854241,162.224141452627,1772.90572574468,10.9287416155777,516562.566435311,47266.4268774558
,585373.955,285.9855,-0.019,1.474880e+03,0.5,289437.7,21716.82,2.78171546751086E-11,-3.70741815316776E-10,3.23039758594041E-05,0.000430541325737444,173.295870922541,2309.65483433197,13.3278122671736,524723.915572357,39370.5962429223
,585375.546,285.9855,-0.019,1.117550e+03,0.5,292780.2,17702.37,2.93031545200525E-11,-4.84646035587996E-10,1.99528413203852E-05,0.000330000834484345,182.553382710789,3019.25764181526,16.5390396879062,530783.560490074,32092.7678091369
,585377.122,285.9855,-0.019,8.467957e+02,0.5,295188.2,14220.81,3.06025165354781E-11,-6.35231169784142E-10,1.21453842283485E-05,0.000252107588011834,190.648174386529,3957.37594626787,20.7574814655424,535149.042902,25781.0199079475
,585378.713,285.9855,-0.019,6.416440e+02,0.5,296871,11368.5,3.19488464223698E-11,-8.34295288407031E-10,7.35704953848467E-06,0.000192118102963406,199.035567454689,5197.50960512301,26.1134714342262,538199.804448008,20610.0443521502
,585380.304,285.9855,-0.019,4.861923e+02,0.5,298233.6,9123.095,3.3545419720122E-11,-1.0965983897617E-09,4.47359125867788E-06,0.000146241514091877,208.981931968139,6831.61075334775,32.6899588352418,540670.072859341,16539.3317129683
,585381.895,285.9855,-0.019,3.684033e+02,0.5,299221.2,7430.054,3.58291368300124E-11,-1.4429016689839E-09,2.76070285026049E-06,0.000111178306335104,223.209078853629,8989.01790289512,40.271739613198,542460.500778784,13470.0041763532
,585383.486,285.9855,-0.019,2.791500e+02,0.5,300072.4,6210.134,3.93048466034353E-11,-1.89920211897596E-09,1.74840586422996E-06,8.4482612428904E-05,244.862125662125,11831.6876441854,48.3197947097438,544003.648049976,11258.4014753746
,585385.062,285.9855,-0.019,2.115173e+02,0.5,300882.4,5394.849,4.4824529917275E-11,-2.49996100732041E-09,1.15089092665185E-06,6.41876768282546E-05,279.248760034346,15574.3074766612,55.772163409949,545472.103512459,9780.36479422554
,585386.653,285.9855,-0.019,1.602760e+02,0.5,301677.9,4921.137,5.36807952325106E-11,-3.29076584863901E-09,7.95488522587399E-07,4.87654188388311E-05,334.421700216405,20500.8794178489,61.302479487972,546914.271809256,8921.56852997381
,585387.464,285.9855,-0.019,1.214445e+02,0.5,302260,4758.86,6.82458693733185E-11,-4.3346508358681E-09,5.82887820241555E-07,3.70222432570431E-05,425.159492695996,27004.0951535224,63.5152116263139,547969.565543468,8627.37526196714
,585388.276,285.9855,-0.019,9.202165e+01,0.5,302945.7,4817.727,9.07677624705285E-11,-5.70760928111286E-09,4.47134137555819E-07,2.81164466761491E-05,565.46683630069,35557.3793512787,62.8814584138952,549212.67654424,8734.09571593011
,585389.071,285.9855,-0.019,6.972812e+01,0.5,303784.6,5087.707,1.25800986443931E-10,-7.51151792870049E-09,3.57792574993338E-07,2.13636269300337E-05,783.717521196504,46795.4058065198,59.7095312289013,550733.525047298,9223.54461193165
