Repository: AlexiLJ/BunchOfScripts

ScriptCutter.py:                filters out a threshold values from an CSV file

From_dat_to_csv.py:             converts .dat file from PPMS to .csv 
                    
Convert_all_files_to_csv.py     Converts all files in a rectory from .dat to .csv
                                and removes LCR head

temp_script.py:                 Script for measuring RaspberryPi CPU and GPU temperatures
                                Run in bash with "watch python3 temp_script.py"

File: Scripts/Data_examples/Nb-PrO2/Jan 30 2019 Pr0.998Nb0.002O2 1300C 10h air.dat (part 10 of 54)
Comment,Time Stamp (sec),Temperature (K),Magnetic Field (Oe),Frequency (Hz),AC Voltage (Vrms),Re[Impedance] (Ohm),-Im[Impedance] (Ohm),Re[Cp] (F),Im[Cp] (F),Re[Modulus],Im[Modulus],Re[Permittivity],Im[Permittivity],Loss Factor,Re[Sp.Impedance] (Ohm-cm),-Im[Sp.Impedance] (Ohm-cm)
,585389.882,285.9855,-0.019,5.283509e+01,0.5,304834.2,5492.565,1.77995294589111E-10,-9.87863652589202E-09,2.92683355950132E-07,1.62437580009292E-05,1108.87867419222,61542.1289587736,55.4994251319739,552636.3532614,9957.51491024038
,585390.709,285.9855,-0.019,4.003407e+01,0.5,306163.2,5930.889,2.51442656078412E-10,-1.29799239543121E-08,2.39472807968008E-07,1.23620187800633E-05,1566.44252732205,80862.5918949092,51.621805769759,555045.707964659,10752.1559869534
,585391.505,285.9855,-0.019,3.033521e+01,0.5,307753.4,6257.399,3.46483944049512E-10,-1.70408842118981E-08,1.91444920802963E-07,9.41570535774408E-06,2158.53265893029,106161.6439669,49.1823200022885,557928.59423187,11344.0885709724
,585392.285,285.9855,-0.019,2.298591e+01,0.5,309518.5,6320.86,4.56649269016446E-10,-2.23611022506537E-08,1.46534457604174E-07,7.17546750220027E-06,2844.84282107972,139305.645547657,48.9677828649899,561128.558104499,11459.1375241881
,585393.112,285.9855,-0.019,1.741690e+01,0.5,311299.8,6051.017,5.70366410023172E-10,-2.93429929823254E-08,1.06293217294168E-07,5.4683464424296E-06,3553.28015839,182801.569166105,51.4458643894076,564357.891086378,10969.9369965796
,585393.938,285.9855,-0.019,1.319742e+01,0.5,312934.3,5476.052,6.74158448453209E-10,-3.85254380630043E-08,7.28883858372737E-08,4.16527746634202E-06,4199.8858916016,240006.55062593,57.1459693954696,567321.089177031,9927.57836079349
,585394.734,285.9855,-0.019,1.000008e+01,0.5,314292.7,4710.534,7.58794442139807E-10,-5.06277109909649E-08,4.75088481993881E-08,3.16984957002238E-06,4727.15291113031,315401.53446552,66.7212464658996,569783.743374855,8539.76467100422
,585462.922,283.9842,-0.019,5.000000e+05,0.5,18544.56,60286.85,4.82351606165587E-12,-1.48373953882714E-12,0.0304016360466683,0.0093517071096865,30.0496375914931,9.24343048763868,0.30760538989846,33619.5807794441,109294.511356065
,585464.498,283.9842,-0.019,3.788642e+05,0.5,28950.88,75045.82,4.87255609728595E-12,-1.8797154440553E-12,0.0286757285123256,0.011062409273067,30.3551481939916,11.7102891639597,0.385776049885257,52485.2813329619,136051.165821655
,585466.073,283.9842,-0.019,2.870762e+05,0.5,44159.94,90931.7,4.93337011445729E-12,-2.39583476666803E-12,0.0263279383768433,0.0127858621255854,30.7340085840313,14.9256197237081,0.485638561689708,80057.907550538,164850.804417154
,585467.665,283.9842,-0.019,2.175258e+05,0.5,65314.05,106228.5,4.99813868615591E-12,-3.07308001199792E-12,0.0233053795931389,0.0143291934651741,31.1375051375794,19.1447358047145,0.614844886259337,118408.362344949,192582.495180753
,585469.443,283.9842,-0.019,1.648255e+05,0.5,92488.86,118433.3,5.06446336255172E-12,-3.95502314732575E-12,0.0196880431316822,0.0153751070423615,31.5506959435375,24.6390829270518,0.780936273835146,167673.79220476,214708.674475217
,585471.814,283.9842,-0.019,1.248930e+05,0.5,124021,124600,5.13750483800091E-12,-5.11363152097681E-12,0.0156949650720475,0.0156220326099551,32.0057311996329,31.857004728007,0.995353130016051,224838.66038598,225888.334105459
,585473.203,283.9842,-0.019,9.463495e+04,0.5,156453.3,123266.6,5.22548661287206E-12,-6.63232882783865E-12,0.0117652542840553,0.0149327786933329,32.5538418342281,41.3182158236136,1.2692270250011,283635.435813015,223471.002607095
,585473.998,283.9842,-0.019,7.170755e+04,0.5,185917.9,114618.4,5.33292010269351E-12,-8.65031536263429E-12,0.00828941403697793,0.0134459253486827,33.223133154721,53.8899090158831,1.6220598088963,337052.044232627,207792.611828517
,585474.794,283.9842,-0.019,5.433485e+04,0.5,209796.8,101747.1,5.48184467382521E-12,-1.13032555293033E-11,0.00557577345443494,0.0114969313942648,34.1509064499216,70.4172491431492,2.06194378021585,380342.292557433,184458.129366465
,585476.572,283.9842,-0.019,4.117107e+04,0.5,227410.6,87593.12,5.7016181006706E-12,-1.48026282571549E-11,0.00363719567177645,0.00944294312197219,35.5200553745916,92.2177119021347,2.59621531919402,412274.491106926,158798.266098713
,585478.163,283.9842,-0.019,3.119651e+04,0.5,240246.7,75037.94,6.04302247669686E-12,-1.93477620527995E-11,0.00236097377086959,0.00755905822092097,37.6469432382587,120.533078041308,3.20166971534666,435545.159208138,136036.880106785
,585479.739,283.9842,-0.019,2.363846e+04,0.5,249744.9,64909.03,6.56333858046689E-12,-2.52531941618115E-11,0.00154749397959166,0.0059541596783024,40.888418989858,157.322858033469,3.84761411470792,452764.521768335,117674.098355548
,585481.315,283.9842,-0.019,1.791157e+04,0.5,257424.7,57524.66,7.34646041566485E-12,-3.28756461761686E-11,0.00103918172128702,0.00465037155974141,45.7671271846442,204.809363242979,4.47503209927708,466687.292460655,104286.915067279
,585482.999,283.9842,-0.019,1.357207e+04,0.5,264577,52717.07,8.49399903480894E-12,-4.2629774049139E-11,0.000721609583925551,0.00362162196962522,52.9160864058321,265.575825685984,5.01881079506126,479653.754194383,95571.1967995256
,585484.575,283.9842,-0.019,1.028394e+04,0.5,271694,49610.03,1.00652738854715E-11,-5.51234200632272E-11,0.000514557730894809,0.00281802385803303,62.7048461436465,343.408993466682,5.47659414840104,492556.220276474,89938.4191943969
,585486.166,283.9842,-0.019,7.792469e+03,0.5,279462.1,47573.35,1.20908746571649E-11,-7.10259257026902E-11,0.000373888357612087,0.00219634786248656,75.3239746624263,442.478743656027,5.87434141173577,506639.070743285,86246.1057730012
,585487.742,283.9842,-0.019,5.904585e+03,0.5,287887.3,45774.18,1.45199558970968E-11,-9.13202792345875E-11,0.000272591538164447,0.00171440847056156,90.4567139354434,568.908916374846,6.28929453241981,521913.183042685,82984.3761255492
,585489.317,283.9842,-0.019,4.474074e+03,0.5,296509.1,43506.21,1.72323119253478E-11,-1.17443861460333E-10,0.000196316425833664,0.00133796087361221,107.354204194875,731.654135513959,6.81532820257154,537543.713050634,78872.7552178353
,585490.893,283.9842,-0.019,3.390107e+03,0.5,305680.3,40469.93,1.99828181940337E-11,-1.50935617145809E-10,0.000138373023218239,0.00104516877714536,124.489363591187,940.301750197321,7.55326979809454,554170.254701902,73368.2589812564
,585492.484,283.9842,-0.019,2.568774e+03,0.5,313702.6,36426.54,2.26285625655212E-11,-1.94875464731668E-10,9.4373592490744E-05,0.000812738221518895,140.971875208582,1214.03909841032,8.61192416298666,568713.946376816,66037.9649905769
,585494.06,283.9842,-0.019,1.946446e+03,0.5,320793.7,31697.35,2.49419307755144E-11,-2.52425337090361E-10,6.22256025966766E-05,0.000629755525042866,155.383743115188,1572.56445329879,10.1205211161185,581569.458142267,57464.3787083281
,585495.651,283.9842,-0.019,1.474880e+03,0.5,326666.1,26735.8,2.68565589853475E-11,-3.28141569848795E-10,3.97697562434028E-05,0.000485918924063729,167.311532531148,2044.26296639611,12.218302799991,592215.578954473,48469.5451282242
,585497.242,283.9842,-0.019,1.117550e+03,0.5,330845.2,21965.79,2.8453659672752E-11,-4.28564450682793E-10,2.47582624443452E-05,0.000372904971323675,177.261182587284,2669.87945370172,15.061839341995,599791.902686898,39821.9559422982
,585498.834,283.9842,-0.019,8.467957e+02,0.5,333890.8,17734.04,2.98134966347425E-11,-5.61318923503695E-10,1.51458833723888E-05,0.000285161819636902,185.732722304165,3496.9159444952,18.8276782955266,605313.295225835,32150.182604812
,585500.425,283.9842,-0.019,6.416440e+02,0.5,336187.4,14189.57,3.10854641919374E-11,-7.36494579080306E-10,9.18268631919743E-06,0.000217561451028224,193.656851431813,4588.22877473014,23.6925713746083,609476.81968897,25724.3846627031
,585502.016,283.9842,-0.019,4.861923e+02,0.5,337922,11350.64,3.25018501081563E-11,-9.67618582938795E-10,5.56588787954082E-06,0.000165703076128764,202.480680963638,6028.0897528769,29.7711847085275,612621.489868258,20577.6658156564
,585503.592,283.9842,-0.019,3.684033e+02,0.5,339166.2,9169.304,3.44104803294021E-11,-1.27281981854872E-09,3.4069367043234E-06,0.000126020227450839,214.371103989393,7929.43856260924,36.9893069310386,614877.109974952,16623.104377741
,585505.183,283.9842,-0.019,2.791500e+02,0.5,340193.1,7562.573,3.72380745858158E-11,-1.67510925598734E-09,2.12917257210024E-06,9.57782249160115E-05,231.986507685561,10435.6294091607,44.9837773466782,616738.785177945,13710.2489287394
,585506.758,283.9842,-0.019,2.115173e+02,0.5,341143.9,6447.011,4.16675275598815E-11,-2.20483924335408E-09,1.37535016530114E-06,7.2776720755785E-05,259.581203110612,13735.7519625523,52.915048539548,618462.498083783,11687.837678568
,585508.365,283.9842,-0.019,1.602760e+02,0.5,342051.5,5745.773,4.87527328395964E-11,-2.90229798442841E-09,9.28788707750377E-07,5.52917023817471E-05,303.720757783034,18080.7944868033,59.5309804268286,620107.893364956,10416.5577136286
,585509.161,283.9842,-0.019,1.214445e+02,0.5,342692,5411.692,6.03752979996726E-11,-3.8232278596239E-09,6.62849790432721E-07,4.1974547033159E-05,376.127248500493,23818.0219870479,63.3243724883086,621269.060925105,9810.89960330531
,585509.972,283.9842,-0.019,9.202165e+01,0.5,343421.9,5348.517,7.84153216592288E-11,-5.03495431599516E-09,4.96396856027259E-07,3.18730503148644E-05,488.513351538684,31366.8598904674,64.2088077872801,622592.30245852,9696.3691417715
,585510.768,283.9842,-0.019,6.972812e+01,0.5,344297.7,5541.618,1.06677076772108E-10,-6.62778852229805E-09,3.89713828616591E-07,2.4212707344838E-05,664.579003230536,41289.930536635,62.1294538887379,624180.047265981,10046.4434853036
,585511.579,283.9842,-0.019,5.283509e+01,0.5,345379.1,5915.797,1.49346630794473E-10,-8.71923173358169E-09,3.15236200041278E-07,1.84042817996758E-05,930.402650995591,54319.245612801,58.3825138016061,626140.525953795,10724.7955797438
,585512.406,283.9842,-0.019,4.003407e+01,0.5,346751.8,6370.322,2.10554953473811E-10,-1.14610076407378E-08,2.57215890737523E-07,1.40008735982011E-05,1311.71949343726,71400.0164268708,54.4323819109929,628629.104735709,11548.8075786144
,585513.201,283.9842,-0.019,3.033521e+01,0.5,348412.8,6754.587,2.91824593685705E-10,-1.50527965358798E-08,2.06656371644468E-07,1.0659678390772E-05,1818.01473623159,93776.2152877313,51.5816585085069,631640.344887789,12245.4446629245
,585513.981,283.9842,-0.019,2.298591e+01,0.5,350300,6902.659,3.89339482303412E-10,-1.97584178286781E-08,1.60022116071479E-07,8.12089185628889E-06,2425.51495500996,123091.389671718,50.7485593595164,635061.664824578,12513.8855730984
,585514.808,283.9842,-0.019,1.741690e+01,0.5,352259.9,6699.624,4.93189997901417E-10,-2.59314641152628E-08,1.17686760691835E-07,6.18785868470075E-06,3072.48499046134,161548.357861786,52.5790551827983,638614.783171394,12145.8018017091
,585515.635,283.9842,-0.019,1.319742e+01,0.5,354108.3,6151.766,5.91466651893715E-10,-3.40460366354596E-08,8.18824024659777E-08,4.71331944959271E-06,3684.7308705257,212100.685318553,57.5620561640349,641965.762278621,11152.5856624928
,585516.446,283.9842,-0.019,1.000008e+01,0.5,355686.1,5363.688,6.74607405033979E-10,-4.47357260391835E-08,5.40963379058254E-08,3.58732936255897E-06,4202.68281035838,278695.527844537,66.313719217076,644826.1684869,9723.87276871142
,585583.37,281.9723,-0.019,5.000000e+05,0.5,17104.15,61534.27,4.80188243531468E-12,-1.33473782098963E-12,0.0310306887975972,0.00862533277468672,29.9148639900304,8.31517658233499,0.277961370143824,31008.2499983137,111555.969026449
,585584.946,281.9723,-0.019,3.788642e+05,0.5,26881.56,77270.96,4.84958749493835E-12,-1.68710829036464E-12,0.0295259758750957,0.010271702228689,30.2120579320942,10.5103812353964,0.347886968144307,48733.7945951521,140085.139880655
,585586.522,281.9723,-0.019,2.870762e+05,0.5,41434.61,94825.98,4.90918895232917E-12,-2.14509071940061E-12,0.0274554699622219,0.01199678284634,30.5833642927709,13.3635294036391,0.436954197573281,75117.1350498347,171910.775699178
,585588.113,281.9723,-0.019,2.175258e+05,0.5,62245.53,112779.7,4.97273496073868E-12,-2.74455884508213E-12,0.0247426417477449,0.0136559934916347,30.9792444968966,17.0981080168587,0.551921400748539,112845.417955148,204459.217928679
,585589.891,281.9723,-0.019,1.648255e+05,0.5,89990.44,128708.8,5.03890730641998E-12,-3.52309621116776E-12,0.0213962154717217,0.0149597762129322,31.3914863098987,21.948255793557,0.699178610941909,163144.386653429,233337.210407004
,585592.263,281.9723,-0.019,1.248930e+05,0.5,123842.6,139253.6,5.10977645811095E-12,-4.54428468629357E-12,0.0175407735807133,0.0155995608461601,31.8329883796564,28.3100763406219,0.889331406872066,224515.237602638,252453.962457367
,585593.651,281.9723,-0.019,9.463495e+04,0.5,160712.4,141858.3,5.19178301364967E-12,-5.88181240296036E-12,0.0135397501983814,0.0153392910374815,32.3438744724082,36.6426334712841,1.13290797930047,291356.79218371,257176.043868639
,585594.447,281.9723,-0.019,7.170755e+04,0.5,196264.7,135473.3,5.28693215101088E-12,-7.65935540463328E-12,0.00979767886007588,0.0141942250035183,32.936636486321,47.7164066941371,1.44873344046391,355809.840503272,245600.626426718
,585595.242,281.9723,-0.019,5.433485e+04,0.5,226557.3,122654.8,5.41300428224218E-12,-9.99843165594193E-12,0.00672152206695844,0.01241541212721,33.7220431907795,62.2884310747429,1.84711319899425,410727.536728979,222361.865505925
,585597.036,281.9723,-0.019,4.117107e+04,0.5,249749.1,106794.7,5.59552077730344E-12,-1.30856332586058E-11,0.00443451746676753,0.0103705216294392,34.8590881308097,81.5211418496461,2.33859077276307,452772.135981844,193608.963678108
,585598.612,281.9723,-0.019,3.119651e+04,0.5,266732.6,91603.16,5.87561314265933E-12,-1.710877190411E-11,0.00288217744368742,0.00839240352861298,36.6040131944984,106.584572080296,2.91182749590735,483561.658632567,166068.099608313
,585600.187,281.9723,-0.019,2.363846e+04,0.5,279098.2,78724,6.30298880622003E-12,-2.2345826310098E-11,0.00187685621013553,0.00665397070661615,39.2664867182238,139.210479185257,3.54527463035415,505979.353529954,142719.367689552
,585601.763,281.9723,-0.019,1.791157e+04,0.5,288627.6,68894.56,6.95234030748709E-12,-2.91262081844091E-11,0.0012445787154259,0.0052140512639091,43.3118297901962,181.451038862181,4.18941060077893,523255.278819076,124899.497490599
,585605.008,281.9723,-0.019,1.357207e+04,0.5,297447.6,62365.01,7.91789101293769E-12,-3.77640872479598E-11,0.000853673941241667,0.00407156617155798,49.3270370382137,235.263471971347,4.76946287669961,539245.127188339,113062.024200404
,585606.583,281.9723,-0.019,1.028394e+04,0.5,305395.1,57921.62,9.27745122304151E-12,-4.89158995208677E-11,0.000600765961176629,0.0031675733653536,57.7968526406125,304.737256863069,5.27255798439339,553653.21334647,105006.567018374
,585608.175,281.9723,-0.019,7.792469e+03,0.5,313875,55111.47,1.10837792264944E-11,-6.31251752986433E-11,0.000433131932140322,0.00246680564319086,69.0499512477911,393.258489528594,5.69527541181536,569026.491712288,99912.0236629454
,585609.75,281.9723,-0.019,5.904585e+03,0.5,323074.5,52978.77,1.33230936146968E-11,-8.1246729737617E-11,0.000315495862609892,0.0019239530865809,83.0004771626566,506.152514659867,6.09818801002741,585704.338659344,96045.6348174662
,585611.326,281.9723,-0.019,4.474074e+03,0.5,332993.9,50694.27,1.58947947696093E-11,-1.04407651989698E-10,0.000228751663191226,0.0015025940497325,99.0217128568974,650.440894974884,6.56866939794182,603687.298060031,91904.0465408697
,585612.901,281.9723,-0.019,3.390107e+03,0.5,342831.6,47594.04,1.86511658929637E-11,-1.34348944635719E-10,0.000162731470056157,0.00117219488510966,116.193409243044,836.969763446171,7.20324645690931,621522.142878886,86283.6148390738
,585614.493,281.9723,-0.019,2.568774e+03,0.5,352675.5,43476.48,2.1332678461648E-11,-1.73047888025915E-10,0.000112638521431132,0.000913708903411342,132.898750296337,1078.0572210569,8.1118687621445,639368.227727206,78818.8574636382
,585616.068,281.9723,-0.019,1.946446e+03,0.5,361584.4,38419.87,2.37596018919495E-11,-2.23610891820805E-10,7.54226950340006E-05,0.000709832436451557,148.018046803422,1393.05564132797,9.41139051225317,655519.243615747,69651.6888511101
,585617.66,281.9723,-0.019,1.474880e+03,0.5,368506.7,32804.82,2.5863275490704E-11,-2.90530181304766E-10,4.87974810930926E-05,0.000548157213663357,161.12355499399,1809.95077988855,11.2333096173062,668068.736514448,59472.1199071385
,585619.251,281.9723,-0.019,1.117550e+03,0.5,374097.8,27239.89,2.75733571648151E-11,-3.78677456258875E-10,3.0702849548097E-05,0.000421656198673126,171.777056278538,2359.09245023667,13.7334548707796,678204.886312338,49383.413911043
,585620.842,281.9723,-0.019,8.467957e+02,0.5,378236.6,22150.38,2.90004518737533E-11,-4.95207410220144E-10,1.89176900544994E-05,0.000323035666479205,180.66759966311,3085.05310639077,17.0758515203802,685708.149853234,40156.6006260264
,585622.433,281.9723,-0.019,6.416440e+02,0.5,381210.4,17766.86,3.02595762164701E-11,-6.49257390068422E-10,1.14977058682607E-05,0.000246697787516872,188.511717874313,4044.75677613006,21.4562618267944,691099.375599324,32209.6822446623
,585624.024,281.9723,-0.019,4.861923e+02,0.5,383295.6,14196.67,3.15888510000796E-11,-8.52866735465859E-10,6.96146415381343E-06,0.000187952426851819,196.792860716256,5313.20638036621,26.9989793381124,694879.65131583,25737.2563093495
,585625.616,281.9723,-0.019,3.684033e+02,0.5,384946.2,11394.73,3.31910044667878E-11,-1.12128598428159E-09,4.23381358856189E-06,0.000143030194873004,206.77398867875,6985.41002733087,33.7828276756009,697872.037224935,20657.596928423
,585627.191,281.9723,-0.019,2.791500e+02,0.5,386240.9,9298.138,3.55149379717952E-11,-1.47527619031578E-09,2.61780486630715E-06,0.000108742557659055,221.251676473207,9190.70534848163,41.5395964224235,700219.209184537,16856.6685642269
,585628.767,281.9723,-0.019,2.115173e+02,0.5,387332,7791.722,3.90625508349868E-11,-1.9418269722684E-09,1.6622193045243E-06,8.26300948185786E-05,243.35266659974,12097.2328144421,49.7107057977685,702197.273079741,14125.6749790759
,585630.374,281.9723,-0.019,1.602760e+02,0.5,388375.5,6794.353,4.47164778541496E-11,-2.55606154770649E-09,1.09828883648378E-06,6.27798520350363E-05,278.575615113415,15923.8037540116,57.1615133920772,704089.042555175,12317.5367615925
,585631.965,281.9723,-0.019,1.214445e+02,0.5,389415.6,6222.696,5.37629945756821E-11,-3.36448201719737E-09,7.62185419925327E-07,4.76974759190346E-05,334.933787341438,20960.1178906761,62.5798849887573,705974.648143482,11281.1752253989
,585632.776,281.9723,-0.019,9.202165e+01,0.5,390185,6015.124,6.83170482596676E-11,-4.43154413362025E-09,5.58264775490871E-07,3.62131423101013E-05,425.60292435697,27607.7229729968,64.8673244308846,707369.499542044,10904.8662905118
,585633.572,281.9723,-0.019,6.972812e+01,0.5,391101.7,6098.34,9.09791567193282E-11,-5.83471942487557E-09,4.28865257332011E-07,2.75041947830864E-05,566.783784453067,36349.2526871293,64.1324852336865,709031.392285819,11055.7292408402
,585634.383,281.9723,-0.019,5.283509e+01,0.5,392224.8,6420.979,1.2569454894644E-10,-7.67803777610977E-09,3.42155929370945E-07,2.09005575265599E-05,783.054434729106,47832.7945085534,61.0848906373935,711067.469236332,11640.6440580749
,585635.21,281.9723,-0.019,4.003407e+01,0.5,393631.3,6865.78,1.76102941087936E-10,-1.00963954036202E-08,2.77221107238829E-07,1.5893737467536E-05,1097.08965220526,62898.7276047448,57.3323497111763,713617.324307916,12447.0273397639
,585636.005,281.9723,-0.019,3.033521e+01,0.5,395364.1,7298.295,2.44880089559428E-10,-1.32656731766231E-08,2.23291100387183E-07,1.20961519015864E-05,1525.55891813638,82642.7581600859,54.1721182824208,716758.731252843,13231.1372340305
,585636.785,281.9723,-0.019,2.298591e+01,0.5,397363.3,7525.89,3.29903940339776E-10,-1.74187662079058E-08,1.74470279224453E-07,9.21194515260657E-06,2055.24221760601,108515.78084283,52.799509426792,720383.096883209,13643.7460253687
,585637.612,281.9723,-0.019,1.741690e+01,0.5,399501.8,7410.157,4.24119116207775E-10,-2.28654197663309E-08,1.30168106978529E-07,7.0177181185925E-06,2642.1858193819,142447.452972662,53.912730863867,724260.000594963,13433.9327463074
,585638.439,281.9723,-0.019,1.319742e+01,0.5,401582.7,6903.892,5.16118445685808E-10,-3.00213617099326E-08,9.18934925882492E-08,5.3452222117639E-06,3215.3250966514,187027.684339649,58.1675814163953,728032.480807162,12516.1208886357
,585639.234,281.9723,-0.019,1.000008e+01,0.5,403395.7,6092.324,5.95719132028146E-10,-3.94448056715117E-08,6.14451134621868E-08,4.06851220595922E-06,3711.22305698705,245734.045485669,66.213763417704,731319.282971955,11044.8227864423
,585702.836,279.9810,-0.019,5.000000e+05,0.5,15751.85,62620.63,4.78065411417683E-12,-1.20254533543333E-12,0.0315785217219523,0.00794339081842412,29.7826153670935,7.49164117113085,0.251544099763928,28556.6545391579,113525.439737836
,585704.412,279.9810,-0.019,3.788642e+05,0.5,24889.1,79207.05,4.82700757768573E-12,-1.51678258818853E-12,0.0302657744570211,0.00951036412842346,30.0713891084366,9.44928274261936,0.314228342047835,45121.6479645601,143595.092888506
,585705.987,279.9810,-0.019,2.870762e+05,0.5,38691.64,98247.67,4.88521929735613E-12,-1.92388426488238E-12,0.0284461700532206,0.011202596164143,30.4340376530488,11.9854529742864,0.393817380096648,70144.3828523929,178113.984799702
,585707.563,279.9810,-0.019,2.175258e+05,0.5,58886.64,118657.6,4.94761101363822E-12,-2.4553689660009E-12,0.0260321891922679,0.0129190894925986,30.8227268248112,15.2965070787796,0.49627364787422,106756.059475665,215115.309734767
,585709.357,279.9810,-0.019,1.648255e+05,0.5,86683.59,138245.8,5.01351903327132E-12,-3.14360239759391E-12,0.0229816214964365,0.0144100540872293,31.2333219340702,19.5840775840636,0.627025124813918,157149.371905142,250626.913796762
,585711.713,279.9810,-0.019,1.248930e+05,0.5,122152.4,153497.2,5.08297810472605E-12,-4.04501173076602E-12,0.0193349373407471,0.015386658518995,31.6660394575482,25.1996956181234,0.795795623633526,221451.06053759,278276.298538142
,585713.117,279.9810,-0.019,9.463495e+04,0.5,162919.9,160974.2,5.16099115299995E-12,-5.2233722083889E-12,0.0153642786948969,0.0155499871938779,32.1520467182421,32.5406694745576,1.01208703009551,295358.786545971,291831.411492448
,585713.912,279.9810,-0.019,7.170755e+04,0.5,204634.3,158179.9,5.24814279592091E-12,-6.78942158481145E-12,0.0114398620415899,0.0147995299085239,32.6949857800805,42.2968754476183,1.293680802681,370983.155119075,286765.602728476
,585714.708,279.9810,-0.019,5.433485e+04,0.5,242211.8,146598.2,5.35704637494497E-12,-8.85099438573527E-12,0.00803362800539715,0.0132732837082423,33.3734354919212,55.1401032392085,1.65221537508646,439107.704676442,265769.046395337
,585716.486,279.9810,-0.019,4.117107e+04,0.5,272237.3,129592.7,5.51072892467406E-12,-1.15764696891505E-11,0.00538117614184565,0.0113043162437427,34.3308501380975,72.1193242235117,2.10071477791573,493541.173181125,234939.639769089
,585718.062,279.9810,-0.019,3.119651e+04,0.5,294716.2,111814.9,5.74118323805774E-12,-1.51323276899954E-11,0.00351811425116955,0.00927287207045337,35.7665390650249,94.2716800747995,2.63575069154469,534293.350336207,202710.124311144
,585719.653,279.9810,-0.019,2.363846e+04,0.5,310996.9,95805.99,6.09124576356602E-12,-1.97728612752414E-11,0.00228410735353492,0.00741446652987526,37.9473656428627,123.181369746263,3.2461112295797,563808.761259728,173687.443647065
,585721.229,279.9810,-0.019,1.791157e+04,0.5,323109.2,83013.9,6.62793682455761E-12,-2.57974551856177E-11,0.00149964428286492,0.00583696061166936,41.290854433041,160.713506330582,3.89223009640554,585767.246566193,150496.561625981
,585722.804,279.9810,-0.019,1.357207e+04,0.5,332929.9,73741.7,7.43671262270241E-12,-3.35753581732595E-11,0.00100940202964548,0.00455726023118082,46.3293822033163,209.168443146983,4.51481183645075,603571.271949415,133686.916268897
,585726.049,279.9810,-0.019,1.028394e+04,0.5,342702.9,67859.62,8.60464148688204E-12,-4.34549381652121E-11,0.000703843397929491,0.00355453174680746,53.6053689840452,270.716449729638,5.05017416837878,621288.821622069,123023.24650746
,585727.625,279.9810,-0.019,7.792469e+03,0.5,351934.8,63871.74,1.01966258171848E-11,-5.6183649727497E-11,0.000501980625001734,0.00276592513158183,63.5231450555756,350.014033600854,5.51002368183488,638025.406787624,115793.58703866
,585729.216,279.9810,-0.019,5.904585e+03,0.5,362044.2,61162.99,1.22286078782942E-11,-7.23852211347211E-11,0.000364234018454,0.00215602301038526,76.1820278597915,450.94690973865,5.91933455182619,656352.818704203,110882.872552238
,585730.994,279.9810,-0.019,4.474074e+03,0.5,373057.6,58633.37,1.46256256091839E-11,-9.30562372290844E-11,0.000264575876248075,0.001683376572266,91.1150172378532,579.723622481739,6.36254747083444,676319.099433233,106296.904271982
,585733.163,279.9810,-0.019,3.390107e+03,0.5,384367.1,55639.6,1.73177213175023E-11,-1.19633540165935E-10,0.000190240498628328,0.00131421125889338,107.88628934777,745.295440052824,6.90815713987879,696822.182214659,100869.474753564
,585734.738,279.9810,-0.019,2.568774e+03,0.5,396087.4,51529.98,2.00115517472656E-11,-1.53819650260681E-10,0.000133503465703199,0.0010261801114879,124.668368460311,958.268757831586,7.68654286300907,718070.007593601,93419.111867477
,585736.314,279.9810,-0.019,1.946446e+03,0.5,406515.7,46166.13,2.25518320227221E-11,-1.98580079833404E-10,9.06295087383175E-05,0.000798037829582278,140.493857726347,1237.11818424733,8.8054965837509,736975.555864484,83694.9454076731
,585737.905,279.9810,-0.019,1.474880e+03,0.5,415157.1,39972.03,2.47963966689049E-11,-2.57540088194475E-10,5.94587739904542E-05,0.000617550126411703,154.477091804211,1604.4284328284,10.3861900433878,752641.618868809,72465.6120988238
,585739.496,279.9810,-0.019,1.117550e+03,0.5,422485,33605.88,2.66443205822297E-11,-3.34965957778321E-10,3.78781367168297E-05,0.000476194778735442,165.989325449184,2086.77767588287,12.5717582756351,765926.427243539,60924.3679722951
,585741.088,279.9810,-0.019,8.467957e+02,0.5,427650.2,27530.38,2.8175803024401E-11,-4.37676043648714E-10,2.35125174341293E-05,0.000365237704063978,175.530185638459,2726.64303922881,15.5337557999563,775290.459533439,49910.045549681
,585742.679,279.9810,-0.019,6.416440e+02,0.5,431425.4,22185.43,2.94871963012754E-11,-5.73418025215479E-10,1.4357154201749E-05,0.000279194092444963,183.699929909295,3572.29117222833,19.4463393317146,782134.549733398,40220.1430506684
,585744.27,279.9810,-0.019,4.861923e+02,0.5,434267.2,17734.58,3.07321929446009E-11,-7.52540143601459E-10,8.69630997641958E-06,0.000212946806960853,191.456035094049,4688.18975602436,24.4870304230492,787286.471626343,32151.1615751204
,585745.861,279.9810,-0.019,3.684033e+02,0.5,436443.3,14187.67,3.21435264468376E-11,-9.8880413458271E-10,5.27155536252565E-06,0.000162164401804764,200.248388995404,6160.0719295584,30.7621547442251,791231.540678083,25720.9401375441
,585747.437,279.9810,-0.019,2.791500e+02,0.5,438013.2,11473.58,3.4072960208999E-11,-1.30076282508305E-09,3.23028046668745E-06,0.000123318570499466,212.268414339704,8103.51846798119,38.1758091197342,794077.624913334,20800.5447225178
,585749.012,279.9810,-0.019,2.115173e+02,0.5,439320.8,9485.477,3.69626286046295E-11,-1.71192777850695E-09,2.02355050424299E-06,9.37209405878518E-05,230.270528759632,10665.0021829271,46.315098334011,796448.183385856,17196.2969319876
,585750.619,279.9810,-0.019,1.602760e+02,0.5,440545.6,8106.667,4.14638469716085E-11,-2.25329538544206E-09,1.31042085496462E-06,7.12130079850203E-05,258.312309676073,14037.6250132923,54.3436161865289,798668.633077769,14696.6412823251
,585752.21,279.9810,-0.019,1.214445e+02,0.5,441735,7253.46,4.87020176704422E-11,-2.96594808210879E-09,8.88438300057011E-07,5.4105805019354E-05,303.40481139994,18477.3231483668,60.899901564219,800824.905827248,13149.8555048201
,585753.022,279.9810,-0.019,9.202165e+01,0.5,442584.1,6834.672,6.0332504569048E-11,-3.90687471694882E-09,6.34327177566704E-07,4.1076312511983E-05,375.860653123775,24339.1268649319,64.7557190747413,802364.245991685,12390.6313983726
,585753.817,279.9810,-0.019,6.972812e+01,0.5,443559.8,6768.268,7.8503196415499E-11,-5.14472271213543E-09,4.75977888656915E-07,3.11933063373205E-05,489.060795466642,32050.6972574113,65.5352004382805,804133.100306185,12270.2470569766
,585754.628,279.9810,-0.019,5.283509e+01,0.5,444726.2,7003.013,1.06633458635714E-10,-6.77175565030627E-09,3.7317088584339E-07,2.36982096151706E-05,664.307270085189,42186.8198527348,63.5049799279253,806247.676172161,12695.8181403602
,585755.455,279.9810,-0.019,4.003407e+01,0.5,446192.6,7417.345,1.48071622115158E-10,-8.90729257676164E-09,2.99491768403938E-07,1.80160166235696E-05,922.459576224061,55490.8308445019,60.1552981558765,808906.12443165,13446.963928856
,585756.266,279.9810,-0.019,3.033521e+01,0.5,447993.8,7881.203,2.05962715740355E-10,-1.17076060193909E-08,2.41125151866945E-07,1.3706355877453E-05,1283.1106782368,72936.2799770394,56.8433270910545,812171.534282298,14287.8957978888
,585757.046,279.9810,-0.019,2.298591e+01,0.5,450111.6,8182.29,2.79545089238916E-10,-1.53779061105719E-08,1.89687388600611E-07,1.04347919693439E-05,1741.51563190344,95801.5894695823,55.0104677296942,816010.910798899,14833.7388223737
,585757.858,279.9810,-0.019,1.741690e+01,0.5,452429,8154.459,3.63915484502213E-10,-2.01909064400044E-08,1.43242645393887E-07,7.94744652133404E-06,2267.12802102084,125785.715940498,55.482405393172,820212.143747984,14783.2837804275
,585758.684,279.9810,-0.019,1.319742e+01,0.5,454751.7,7708.261,4.49383070183603E-10,-2.65115199287119E-08,1.02599957396754E-07,6.05292231880854E-06,2799.57570912163,165162.001260954,58.9953687349196,824422.985109355,13974.3678662928
,585759.496,279.9810,-0.019,1.000008e+01,0.5,456835.4,6894.757,5.25679067010606E-10,-3.48306411450639E-08,6.95381805299926E-08,4.60748689441722E-06,3274.88604809997,216988.630308243,66.2583757484129,828200.541463894,12499.5599742532
,585822.364,277.9859,-0.019,5.000000e+05,0.5,14473.31,63579.32,4.7598416049592E-12,-1.08353884721435E-12,0.0320619728304707,0.00729864477926123,29.6529571776389,6.75025215193703,0.227641786668999,26238.779172487,115263.456487624
,585823.94,277.9859,-0.019,3.788642e+05,0.5,22963.5,80920.34,4.80442901381161E-12,-1.36339646692862E-12,0.0309204390193229,0.00877457387623707,29.9307287160835,8.49371479249574,0.283779084467515,41630.7123614022,146701.129998775
,585825.515,277.9859,-0.019,2.870762e+05,0.5,35956.66,101293.6,4.86071156810503E-12,-1.72542937769434E-12,0.0293280743543628,0.0104107228691106,30.2813589073428,10.7491147177047,0.354974647954066,65186.1157896983,183635.975598272
,585827.106,277.9859,-0.019,2.175258e+05,0.5,55321.19,123957.7,4.92213007788461E-12,-2.19670172359901E-12,0.0271949735898787,0.0121368684721535,30.6639851776185,13.6850566779491,0.446290871805463,100292.22672417,224723.903310949
,585828.885,277.9859,-0.019,1.648255e+05,0.5,82712.59,147082.4,4.9876821491039E-12,-2.8048502652197E-12,0.0244505948505305,0.0137499253964311,31.0723627922739,17.4737127213631,0.562355455173427,149950.314323017,266646.856438465
,585831.256,277.9859,-0.019,1.248930e+05,0.5,119074.3,167258.5,5.05627410632821E-12,-3.59965143666335E-12,0.0210683492415976,0.0149989324195707,31.4996783500403,22.4251810805203,0.71191777996335,215870.748489355,303224.269100947
,585833.534,277.9859,-0.019,9.463495e+04,0.5,163105.8,180240.4,5.12986550916429E-12,-4.64219352467398E-12,0.0172031526647108,0.015567730530446,31.9581395548559,28.9200307955731,0.904934742710291,295695.806139151,326759.259185406
,585834.922,277.9859,-0.019,7.170755e+04,0.5,210797.4,182941.4,5.21209424538132E-12,-6.00572596187273E-12,0.0132306593802077,0.015245256664885,32.4704097932761,37.4145926583985,1.15226733806563,382156.288280595,331655.923634996
,585835.718,277.9859,-0.019,5.433485e+04,0.5,256443.9,174159.1,5.30869038045259E-12,-7.81688275292963E-12,0.0095439740948713,0.0140532073166878,33.072186342691,48.6977737439296,1.47246913885063,464909.192315465,315734.421896518
,585837.496,277.9859,-0.019,4.117107e+04,0.5,294841.1,157062.8,5.44047691225811E-12,-1.02129606586333E-11,0.00652183797491275,0.0122429110046749,33.8931927350354,63.6249081801028,1.87721790264786,534519.782542706,284740.403225834
,585839.072,277.9859,-0.019,3.119651e+04,0.5,324554.8,136939,5.63003663084024E-12,-1.3343572048248E-11,0.00430861224613989,0.0102117058385375,35.0741156909306,83.1280541207899,2.37006842462702,588387.986339731,248257.805650622
,585840.663,277.9859,-0.019,2.363846e+04,0.5,346265.7,117463.4,5.91533908956279E-12,-1.74375935873201E-11,0.00280044092974994,0.00825530879276876,36.851498699298,108.63307203062,2.94786035479988,627747.850167422,212950.335026992
,585842.239,277.9859,-0.019,1.791157e+04,0.5,362075.6,101054.2,6.35428073973668E-12,-2.27672873706249E-11,0.00182554190671066,0.00654088777307037,39.586026239569,141.836105795778,3.58298418076636,656409.744014724,183201.96542825
,585843.814,277.9859,-0.019,1.357207e+04,0.5,374273.8,88618.75,7.02474576643232E-12,-2.96684199679699E-11,0.00121304426280714,0.00512318990968647,43.7629027778547,184.828920761106,4.2234154735877,678523.958116532,160657.638908573
,585847.059,277.9859,-0.019,1.028394e+04,0.5,385681.7,80357.69,8.01260923692327E-12,-3.84570132856267E-11,0.000833474009718367,0.00400031002600991,49.9171145392927,239.580276568542,4.79956180920582,699205.43104303,145681.097324743
,585848.635,277.9859,-0.019,7.792469e+03,0.5,395983.5,74676.14,9.3928428474011E-12,-4.98072180172121E-11,0.00058689453943038,0.00311211256841248,58.515721708068,310.290010798452,5.30267766919929,717881.646454648,135380.970000209
,585850.226,277.9859,-0.019,5.904585e+03,0.5,407036.4,71003.34,1.12105469506551E-11,-6.42660003434433E-11,0.000422834656249729,0.00242395775008791,69.8396913711027,400.365624389004,5.7326373660732,737919.537048823,128722.521577235
,585851.895,277.9859,-0.019,4.474074e+03,0.5,419099.4,68029.09,1.342408989541E-11,-8.27003274733266E-11,0.000306972908040407,0.00189113453635775,83.629665828088,515.208167134857,6.16059100599464,759788.645991954,123330.480022555
,585853.58,277.9859,-0.019,3.390107e+03,0.5,431970.5,64931.81,1.59753838351455E-11,-1.06279103307912E-10,0.000222012018620548,0.00147697473225415,99.5237682418583,662.099700121091,6.65267917219619,783122.76587241,117715.396399295
,585855.748,277.9859,-0.019,2.568774e+03,0.5,444802.1,60815.35,1.86951047343224E-11,-1.36735574909074E-10,0.00015755992905398,0.0011523897719747,116.467140322643,851.838040831899,7.31397747443696,806385.27588772,110252.633222636
,585857.324,277.9859,-0.019,1.946446e+03,0.5,457370.8,55295.25,2.13023461515903E-11,-1.76200868993807E-10,0.000108551038240859,0.000897872334441966,132.709785459712,1097.69972544725,8.27143018613715,829171.172395515,100245.199891211
,585858.915,277.9859,-0.019,1.474880e+03,0.5,468616.4,48646.66,2.36498146030124E-11,-2.27820182925839E-10,7.23623684443965E-05,0.000697071342531772,147.334091737752,1419.27876790338,9.63306422270306,849558.410357123,88191.9180352703
,585860.506,277.9859,-0.019,1.117550e+03,0.5,477581.6,41391.79,2.56519349557282E-11,-2.95973963417687E-10,4.66538558304174E-05,0.000538295713078851,159.806941469076,1843.86456342931,11.5380755458993,865811.492964846,75039.5063302007
,585862.706,277.9859,-0.019,8.467957e+02,0.5,484548.8,34289.7,2.73122039918964E-11,-3.85949590390952E-10,2.92853628994973E-05,0.000413832359294947,170.150118977664,2404.39653804157,14.131030601026,878442.385431777,62164.0707060671
,585864.297,277.9859,-0.019,6.416440e+02,0.5,489697.3,27823.33,2.86865238535557E-11,-5.04889719435876E-10,1.80056838752348E-05,0.000316904366887645,178.711884554842,3145.37215151521,17.60024051758,887776.142158438,50441.1369419458
,585865.873,277.9859,-0.019,4.861923e+02,0.5,493407.3,22289.84,2.9910301208792E-11,-6.62093624791241E-10,1.09300224738785E-05,0.000241946684129438,186.335797390928,4124.72420995418,22.1359731608661,894502.030758207,40409.4287726905
,585867.464,277.9859,-0.019,3.684033e+02,0.5,496017.8,17805.6,3.12247962917457E-11,-8.69841777984447E-10,6.61582953106372E-06,0.000184299838768323,194.524865355802,5418.95784242492,27.8574044120951,899234.627035753,32279.9142997445
,585869.055,277.9859,-0.019,2.791500e+02,0.5,498103.2,14296.89,3.28267944791962E-11,-1.14368449193006E-09,4.02515731806282E-06,0.000140236354943663,204.505025956447,7124.94870177985,34.8399686924919,903015.265333856,25918.9459469422
,585870.631,277.9859,-0.019,2.115173e+02,0.5,499758.9,11686.38,3.51877205638954E-11,-1.50477534724352E-09,2.49307231905946E-06,0.000106614287725849,219.213170869549,9374.4797909428,42.7642178330672,906016.89707365,21186.3315403159
,585872.222,277.9859,-0.019,1.602760e+02,0.5,501162.1,9818.265,3.88032126337437E-11,-1.98066557892596E-09,1.58709605508271E-06,8.10115017130793E-05,241.737036245995,12339.1903490911,51.043855508076,908560.769548905,17799.6109522948
,585873.813,277.9859,-0.019,1.214445e+02,0.5,502550,8585.347,4.45363895622129E-11,-2.60697238847657E-09,1.05157415827475E-06,6.15547156382817E-05,277.453697442157,16240.9691360822,58.5357819549984,911076.904532091,15564.4440734133
,585874.624,277.9859,-0.019,9.202165e+01,0.5,503586.5,7894.632,5.38277046566686E-11,-3.43358694757216E-09,7.32702262008738E-07,4.67379565845581E-05,335.336919508369,21390.6291789156,63.7884704442208,912955.983651676,14312.2413391304
,585875.436,277.9859,-0.019,6.972812e+01,0.5,504637,7623.422,6.8313720713478E-11,-4.5220677905129E-09,5.36116523149006E-07,3.54885553879013E-05,425.582194342643,28171.6690754478,66.1956008732037,914860.443482959,13820.5625663155
,585876.247,277.9859,-0.019,5.283509e+01,0.5,505871.8,7721.767,9.08732883873502E-11,-5.95333088507176E-09,4.114712669627E-07,2.69564868334802E-05,566.124243784457,37088.1807527839,65.5124403520593,917099.022254655,13998.8530014487
,585877.074,277.9859,-0.019,4.003407e+01,0.5,507385.8,8079.721,1.24737694345045E-10,-7.83320795797482E-09,3.26236669657463E-07,2.04868279020386E-05,777.093402645431,48799.4768353974,62.7974406542008,919843.764933915,14647.7906639398
,585877.869,277.9859,-0.019,3.033521e+01,0.5,509263.3,8541.02,1.7273380075524E-10,-1.0299353636235E-08,2.61312231723839E-07,1.55808942559609E-05,1076.10051384679,64163.1208934429,59.6255833612379,923247.499663313,15484.0833014559
,585878.649,277.9859,-0.019,2.298591e+01,0.5,511487.8,8910.135,2.35745198460467E-10,-1.35329928133645E-08,2.06560784356079E-07,1.18576566075111E-05,1468.65018943044,84308.1114215843,57.4051683840929,927280.313461207,16153.2548298936
,585879.476,277.9859,-0.019,1.741690e+01,0.5,513992.9,8972.001,3.10234489296926E-10,-1.77728830874792E-08,1.57603730390527E-07,9.02888869876908E-06,1932.70507501001,110721.865317348,57.288546891602,931821.829237832,16265.4121948837
,585880.303,277.9859,-0.019,1.319742e+01,0.5,516565.9,8593.969,3.88289680691986E-10,-2.33392985670961E-08,1.14389075988608E-07,6.8756934064137E-06,2418.9748797696,145399.632677937,60.1079547761925,936486.44146619,15580.0749660029
,585881.098,277.9859,-0.019,1.000008e+01,0.5,518935.4,7804.792,4.61165322006647E-10,-3.06625738189625E-08,7.87164848732221E-08,5.23380643126421E-06,2872.97701903095,191022.320461792,66.4893311698762,940782.126920948,14149.3696863533
,585941.876,275.9916,-0.019,5.000000e+05,0.5,13274.17,64425.26,4.73955653496843E-12,-9.76537450834997E-13,0.0324885660261231,0.00669393881354894,29.5265848397117,6.08365269587978,0.206039835927709,24064.8486992991,116797.06786285
,585943.452,275.9916,-0.019,3.788642e+05,0.5,21134.03,82426.09,4.78211736538946E-12,-1.22613376254608E-12,0.0314958005545481,0.00807551582021951,29.7917311589935,7.63859282984433,0.256399763715591,38314.0516022055,149430.916187212
,585945.043,275.9916,-0.019,2.870762e+05,0.5,33279.95,103974.9,4.83655214625995E-12,-1.54806798179103E-12,0.0301044053937015,0.00963572079686651,30.130850054136,9.64418511832321,0.320076768527789,60333.4868749035,188496.925760688
,585946.619,275.9916,-0.019,2.175258e+05,0.5,51664.66,128674.4,4.89671615571359E-12,-1.96610339975512E-12,0.0282297663613756,0.0113346654885502,30.5056610129934,12.2484705917537,0.401514675801869,93663.2743140045,233274.846372548
,585948.397,275.9916,-0.019,1.648255e+05,0.5,78273.24,155111.5,4.96169661741328E-12,-2.503799332364E-12,0.0257853315091273,0.0130119394222445,30.9104776031413,15.5982195513892,0.504625640265229,141902.18128922,281202.875887632
,585950.768,275.9916,-0.019,1.248930e+05,0.5,114827.4,180204.4,5.02946254181155E-12,-3.20480580426234E-12,0.0226990510740713,0.0144639809977049,31.3326471249572,19.9653638006415,0.637206416713465,208171.509595997,326693.994498185
