Repository: AlexiLJ/BunchOfScripts

ScriptCutter.py:                filters out a threshold values from an CSV file

From_dat_to_csv.py:             converts .dat file from PPMS to .csv 
                    
Convert_all_files_to_csv.py     Converts all files in a rectory from .dat to .csv
                                and removes LCR head

temp_script.py:                 Script for measuring RaspberryPi CPU and GPU temperatures
                                Run in bash with "watch python3 temp_script.py"

File: Scripts/Data_examples/Nb-PrO2/Jan 30 2019 Pr0.998Nb0.002O2 1300C 10h air.dat (part 11 of 54)
Comment,Time Stamp (sec),Temperature (K),Magnetic Field (Oe),Frequency (Hz),AC Voltage (Vrms),Re[Impedance] (Ohm),-Im[Impedance] (Ohm),Re[Cp] (F),Im[Cp] (F),Re[Modulus],Im[Modulus],Re[Permittivity],Im[Permittivity],Loss Factor,Re[Sp.Impedance] (Ohm-cm),-Im[Sp.Impedance] (Ohm-cm)
,585953.046,275.9916,-0.019,9.463495e+04,0.5,161141.7,199439,5.10190128692395E-12,-4.12220802655004E-12,0.0190355745121364,0.0153802658324717,31.7839274794509,25.680614657692,0.807974869508973,292135.073578826,361564.554299026
,585954.434,275.9916,-0.019,7.170755e+04,0.5,214150,208518.2,5.18027382168317E-12,-5.32018614640568E-12,0.0150804207181864,0.0154877228788643,32.2721742762974,33.1438028971528,1.02700867358341,388234.243568893,378024.308416284
,585955.23,275.9916,-0.019,5.433485e+04,0.5,268070.2,204342.7,5.26811245115802E-12,-6.91105656529164E-12,0.0111980449788501,0.014690332256006,32.8193931408173,43.0546395008852,1.31186580191022,485986.604344441,370454.511152581
,585957.008,275.9916,-0.019,4.117107e+04,0.5,316055.3,188671.5,5.38311491880723E-12,-9.01758877518912E-12,0.00783435004013523,0.0131238043490403,33.535837831954,56.1779563247739,1.67516185539416,572979.174977537,342044.067641879
,585958.584,275.9916,-0.019,3.119651e+04,0.5,354755.4,166979.8,5.54126903644274E-12,-1.17726522221901E-11,0.00525380798120324,0.0111619294782659,34.5211095420099,73.3415061224144,2.12454081272106,643138.895031427,302719.011647374
,585960.175,275.9916,-0.019,2.363846e+04,0.5,383626.6,144020.3,5.77490239427665E-12,-1.53825965565147E-11,0.00343358308064355,0.00914602874070399,35.9766033441353,95.8308101042649,2.66369810367011,695479.723856672,261095.550917885
,585961.751,275.9916,-0.019,1.791157e+04,0.5,404544.1,123485.2,6.13310838528305E-12,-2.00923901157935E-11,0.00223075742976094,0.00730808029416442,38.2081622474862,125.171976958075,3.27605332460894,733401.22649432,223867.304291167
,585963.327,275.9916,-0.019,1.357207e+04,0.5,420102.8,107166,6.68559138435591E-12,-2.62082718420375E-11,0.00146692546970015,0.00575051319646481,41.650031971851,163.272820217831,3.92011272231865,761607.717857455,194282.096410479
,585964.902,275.9916,-0.019,1.028394e+04,0.5,432747,95318.92,7.51269150040396E-12,-3.41075487293112E-11,0.000988652641140185,0.00448847368912165,46.8027169471745,212.483894600767,4.53999059158455,784530.488917618,172804.430558038
,585966.493,275.9916,-0.019,7.792469e+03,0.5,444719.9,87567.48,8.70554536917534E-12,-4.42119524968073E-11,0.000688210127675038,0.00349514156578024,54.2339820239378,275.432512872215,5.07859652921381,806236.254851897,158751.783138147
,585968.069,275.9916,-0.019,5.904585e+03,0.5,456785.5,82414.62,1.03109862187409E-11,-5.71489499729621E-11,0.000490790398277772,0.00272022048360486,64.2355897904232,356.027680528205,5.54252995403,828110.077355773,149410.1221327
,585969.847,275.9916,-0.019,4.474074e+03,0.5,470080.2,78724.12,1.2327370005034E-11,-7.36096199924543E-11,0.00035523291652618,0.00212117913096024,76.7972981477638,458.574694423519,5.97123473720634,852212.145055868,142719.585238509
,585971.532,275.9916,-0.019,3.390107e+03,0.5,484342.7,75394.55,1.47313301208947E-11,-9.46356494646558E-11,0.000257785763841911,0.00165604347901478,91.7735373356602,589.563076664089,6.42410757806765,878068.745097434,136683.381220953
,585973.701,275.9916,-0.019,2.568774e+03,0.5,498889.4,71254.28,1.73829793170255E-11,-1.21707553871616E-10,0.000184605026553205,0.00129251872216114,108.292834948645,758.216172443653,7.00153590773775,904440.573586453,129177.452705329
,585975.276,275.9916,-0.019,1.946446e+03,0.5,513931.5,65701.23,2.00124833401941E-11,-1.56542664144202E-10,0.000128979193153145,0.00100890759892906,124.674172116716,975.232644612618,7.82225081630892,931710.51668796,119110.284056016
,585976.867,275.9916,-0.019,1.474880e+03,0.5,527154.8,58593.07,2.24751272890793E-11,-2.0220601567812E-10,8.71577477185137E-05,0.000784147768106426,140.016001030514,1259.70711246297,8.99687966512081,955683.142758399,106223.844080454
,585978.459,275.9916,-0.019,1.117550e+03,0.5,537996.8,50533.6,2.46466084959123E-11,-2.62395643723258E-10,5.69578481382897E-05,0.00060639139173314,153.543938424729,1634.67767053804,10.6463184890845,975338.691059935,91612.7666159842
,585980.05,275.9916,-0.019,8.467957e+02,0.5,547153.9,42334.11,2.64190328516515E-11,-3.414569683645E-10,3.61557486468892E-05,0.000467300691559718,164.585823403964,2127.21550447595,12.9246581539095,991939.670708708,76747.8457763825
,585981.641,275.9916,-0.019,6.416440e+02,0.5,553584,34589.44,2.78874127091361E-11,-4.46321925916534E-10,2.23843271837484E-05,0.000358248221991688,173.733565839161,2780.50533086126,16.0044221589017,1003596.85030045,62707.4717435051
,585983.232,275.9916,-0.019,4.861923e+02,0.5,558262.6,27827.29,2.91559033849416E-11,-5.84916836279289E-10,1.36453606256094E-05,0.000273749060752605,181.636034621043,3643.92669718228,20.0616948326625,1012078.72156808,50448.3160575402
,585984.823,275.9916,-0.019,3.684033e+02,0.5,561820.8,22228.15,3.03756232367901E-11,-7.67749765382725E-10,8.25906743894696E-06,0.000208749530473887,189.234669940735,4782.94296438702,25.2751938420426,1018529.41073673,40297.5904795045
,585986.399,275.9916,-0.019,2.791500e+02,0.5,564548.5,17784.37,3.17825258461642E-11,-1.00890710734556E-09,5.00702509795045E-06,0.000158943415398481,197.999420176417,6285.30983450445,31.744082022585,1023474.47982934,32241.4262633636
,585987.975,275.9916,-0.019,2.115173e+02,0.5,566530.1,14396.87,3.37296124152385E-11,-1.32729132752927E-09,3.07130506436532E-06,0.000120858684231044,210.129419333062,8268.78626727207,39.3509214155577,1027066.93827929,26100.2004866201
,585989.581,275.9916,-0.019,1.602760e+02,0.5,568215.2,11930.88,3.66784844451734E-11,-1.74683446440758E-09,1.92859457161374E-06,9.1850454470116E-05,228.500361747383,10882.4645583864,47.6255900654436,1030121.86951365,21629.5875410284
,585991.173,275.9916,-0.019,1.214445e+02,0.5,569820.9,10230.25,4.12773658402334E-11,-2.29913303709206E-09,1.25304970581739E-06,6.97943756128739E-05,257.150565764817,14323.1853395193,55.6996065589795,1033032.85585452,18546.5018457654
,585992.78,275.9916,-0.019,9.202165e+01,0.5,571394,9178.018,4.86065019137509E-11,-3.02608510405033E-09,8.51813555002553E-07,5.30311832518882E-05,302.809765413535,18851.9659798773,62.2567966199238,1035884.7413953,16638.9020578645
,585993.575,275.9916,-0.019,6.972812e+01,0.5,572634.4,8656.337,6.02414359793254E-11,-3.98509422024112E-09,6.08756185299213E-07,4.02704669325032E-05,375.293312187795,24826.4203032612,66.1520456054333,1038133.47245168,15693.1424107981
,585994.386,275.9916,-0.019,5.283509e+01,0.5,573931.8,8566.346,7.83213138464553E-11,-5.24740567731691E-09,4.56476508791428E-07,3.05832129998461E-05,487.927699771694,32690.3936637428,66.9984378403581,1040485.53926282,15529.9970089162
,585995.213,275.9916,-0.019,4.003407e+01,0.5,575525.3,8830.06,1.05954809649024E-10,-6.90591837537884E-09,3.56533272284473E-07,2.3238111461474E-05,660.079408947965,43022.6295017927,65.1779602856606,1043374.40812636,16008.0862235253
,585996.024,275.9916,-0.019,3.033521e+01,0.5,577470.9,9267.921,1.45775572610311E-10,-9.08306740133969E-09,2.83551744399408E-07,1.76677035804358E-05,908.155600735875,56585.8763898598,62.3085695270816,1046901.60188909,16801.8879238443
,585996.804,275.9916,-0.019,2.298591e+01,0.5,579811,9679.982,1.99315703818645E-10,-1.1938600458843E-08,2.24407898923275E-07,1.34415713048436E-05,1241.70098937901,74375.3337922358,59.897941958983,1051143.98784928,17548.9165983213
,585997.616,275.9916,-0.019,1.741690e+01,0.5,582481.1,9827.251,2.64601365970942E-10,-1.56834596686557E-08,1.72627200675082E-07,1.0231964334598E-05,1648.41892345877,97705.1331849647,59.2720283627639,1055984.63344234,17815.9017433885
,585998.442,275.9916,-0.019,1.319742e+01,0.5,585305.4,9540.778,3.35766273262433E-10,-2.05985101926046E-08,1.26991472698172E-07,7.79064293542863E-06,2091.76349741824,128325.014014767,61.3477643018211,1061104.82944566,17296.5525560996
,585999.254,275.9916,-0.019,1.000008e+01,0.5,587997.9,8778.952,4.04030785024191E-10,-2.70612315831748E-08,8.85415322164566E-08,5.93034738156204E-06,2517.03912884153,168586.606006804,66.9781427213636,1065986.08417744,15915.4321225665
,586062.309,273.9771,-0.019,5.000000e+05,0.5,12148.44,65178.38,4.71970864910323E-12,-8.79695036009051E-13,0.0328683516699155,0.00612625226587203,29.4029360802626,5.4803418678848,0.18638757207528,22024.0038008036,118162.405119523
,586063.885,273.9771,-0.019,3.788642e+05,0.5,19387.07,83762.26,4.76019181709891E-12,-1.1017631564803E-12,0.0320063639432394,0.0074079856275733,29.6551389362863,6.86378632116072,0.231453520953231,35146.9738803044,151853.269440677
,586065.476,273.9771,-0.019,2.870762e+05,0.5,30677.07,106352,4.81246549455082E-12,-1.38814823274522E-12,0.0307926597903046,0.00888209511690762,29.980794545789,8.64791384211661,0.28844845418986,55614.7049561522,192806.389316082
,586067.052,273.9771,-0.019,2.175258e+05,0.5,47974.52,132878.7,4.87125771758076E-12,-1.758718671971E-12,0.0291521441359223,0.0105250888358457,30.347059521932,10.9565010342223,0.361039955989937,86973.3900666857,240896.855386028
,586068.83,273.9771,-0.019,1.648255e+05,0.5,73500.55,162387.2,4.93519044419533E-12,-2.23379189987327E-12,0.0269948249152316,0.0122185398752071,30.7453489109269,13.9161218057521,0.452625268494068,133249.733509912,294393.050465891
,586071.217,273.9771,-0.019,1.248930e+05,0.5,109601.4,192275.1,5.0022697385984E-12,-2.8514132434622E-12,0.024219510262636,0.01380569939685,31.1632408513578,17.7637917018169,0.570023887648479,198697.252501012,348577.06283275
,586073.479,273.9771,-0.019,9.463495e+04,0.5,157219.1,218100,5.07426721319374E-12,-3.65782542144809E-12,0.0208166848063666,0.015005870931869,31.6117721698894,22.7875945435812,0.720857863365429,285023.760742854,395395.230083472
,586075.756,273.9771,-0.019,7.170755e+04,0.5,214707.7,234523.9,5.14857773625828E-12,-4.71354639771563E-12,0.0169612008950291,0.0155280567712274,32.0747133643999,29.3645463623518,0.915504560516007,389245.302348433,425170.249429497
,586077.145,273.9771,-0.019,5.433485e+04,0.5,276739.9,237539.7,5.23110039285024E-12,-6.09436738198851E-12,0.0130172511416486,0.0151654345745774,32.5888146738966,37.9668127642356,1.16502588830414,501703.972644554,430637.617310679
,586078.923,273.9771,-0.019,4.117107e+04,0.5,335509.5,225456.1,5.33390806529127E-12,-7.93758442566798E-12,0.0093617849335153,0.0139316158762227,33.2292879840275,49.4497234578131,1.48813671486378,608247.84937043,408731.162463193
,586081.185,273.9771,-0.019,3.119651e+04,0.5,385536.5,203791.4,5.46713267049534E-12,-1.03428270026038E-11,0.00641203836524287,0.0121304178154792,34.0592533150183,64.4339521475664,1.89181928187352,698942.19680457,369455.054984103
,586082.776,273.9771,-0.019,2.363846e+04,0.5,424002.6,177616,5.6588804197369E-12,-1.35088055752721E-11,0.00423453702326398,0.0101086315853312,35.2538073084211,84.1574292781592,2.38718696513828,768677.69639152,322001.46348696
,586084.352,273.9771,-0.019,1.791157e+04,0.5,452132.9,152420.3,5.94909026654827E-12,-1.76471207219527E-11,0.00275346937666531,0.00816777092246163,37.0617624620255,109.938388397521,2.96635618746322,819675.341695588,276323.977936231
,586085.928,273.9771,-0.019,1.357207e+04,0.5,472607.8,131273.4,6.39839593119667E-12,-2.3035373690114E-11,0.00179691594306156,0.00646921989249346,39.8608559485836,143.506235352912,3.60017947276447,856794.451262007,237986.594208343
,586087.503,273.9771,-0.019,1.028394e+04,0.5,488411.5,115218.9,7.08094674731534E-12,-3.00160461719076E-11,0.00119505623641421,0.00506582868792722,44.1130247814376,186.994569493712,4.23898770080256,885445.105079844,208881.263069531
,586089.095,273.9771,-0.019,7.792469e+03,0.5,502424.1,104258.7,8.08738227659274E-12,-3.89732057053565E-11,0.000819389723653501,0.00394865027528503,50.3829371290719,242.796062510184,4.81901366504666,910848.659417614,189011.429044951
,586090.67,273.9771,-0.019,5.904585e+03,0.5,515938.6,96863.03,9.47437984714737E-12,-5.04650564225115E-11,0.00057683266721477,0.00307248533064735,59.0236825526789,314.388225756242,5.3264759526932,935349.204291356,175603.759896526
,586092.449,273.9771,-0.019,4.474074e+03,0.5,530531.6,91902.28,1.12767118099997E-11,-6.50979710111438E-11,0.000414697743967231,0.00239395864415252,70.2518865455736,405.54865202519,5.77277952190087,961804.970419774,166610.376642805
,586094.024,273.9771,-0.019,3.390107e+03,0.5,546234.7,88026.38,1.34997350669593E-11,-8.37706121094609E-11,0.000300975967182486,0.00186766191158986,84.1009216426323,521.875847935434,6.20535230461596,990273.245694986,159583.726609423
,586095.709,273.9771,-0.019,2.568774e+03,0.5,562936.8,83775.94,1.60242790522524E-11,-1.07675979189037E-10,0.000217046044507357,0.00145845222085994,99.8283766510021,670.801985643012,6.7195521769138,1020552.61604059,151878.070021821
,586097.877,273.9771,-0.019,1.946446e+03,0.5,580095.8,78180.73,1.86578278411428E-11,-1.38439837639915E-10,0.000153477910162776,0.00113879585261232,116.234911982099,862.455291146365,7.4199332751178,1051660.30404152,141734.46917214
,586099.469,273.9771,-0.019,1.474880e+03,0.5,595588.3,70748.53,2.12228922509734E-11,-1.78662458666497E-10,0.000105239109833223,0.000885943248843225,132.214801948048,1113.03498640996,8.418384099288,1079746.78089649,128260.574495266
,586101.06,273.9771,-0.019,1.117550e+03,0.5,609874.7,62015.82,2.35020004783549E-11,-2.31122889145649E-10,6.9899782673934E-05,0.000687407003379632,146.41323632438,1439.85403368625,9.83417940777047,1105646.70943874,112428.974863435
,586102.651,273.9771,-0.019,8.467957e+02,0.5,621191.9,52584.17,2.54296331348202E-11,-3.0040755845955E-10,4.49098855113593E-05,0.000530533373629056,158.422041104108,1871.48506319181,11.8132871546703,1126163.7516116,95330.2613291996
,586104.242,273.9771,-0.019,6.416440e+02,0.5,629559.3,43397.02,2.70303618058469E-11,-3.92128668218134E-10,2.80840942923526E-05,0.000407415134583607,168.394292845746,2442.89108164484,14.5069707551348,1141333.07782985,78674.8037956765
,586105.833,273.9771,-0.019,4.861923e+02,0.5,635860.1,35121.08,2.83486365304452E-11,-5.13246371099993E-10,1.72219358105255E-05,0.000311799689151767,176.606907298325,3197.43258850251,18.1047991690461,1152755.84841999,63671.2861411281
,586107.721,273.9771,-0.019,3.684033e+02,0.5,640875.3,28134.32,2.95358849241105E-11,-6.72801727978669E-10,1.0453557593813E-05,0.00023812293522652,184.00325127328,4191.43376704106,22.7791288362399,1161847.94451313,51004.9331941405
,586109.905,273.9771,-0.019,2.791500e+02,0.5,644576.6,22501.84,3.08406291020076E-11,-8.83445435948042E-10,6.33518520082889E-06,0.000181474587727964,192.131572853276,5503.70618502385,28.6455063230385,1168558.06081349,40793.7652641058
,586111.481,273.9771,-0.019,2.115173e+02,0.5,647227.9,18072.07,3.24357982487105E-11,-1.16164631861965E-09,3.85534078689081E-06,0.000138074062422494,202.069189758215,7236.84765175827,35.813711434274,1173364.62373656,32762.999888742
,586113.087,273.9771,-0.019,1.602760e+02,0.5,649358.1,14795.82,3.48258021647311E-11,-1.52843280904105E-09,2.39170439519751E-06,0.000104966985393652,216.958484331024,9521.86152332708,43.8879426757017,1177226.48031209,26823.4601245926
,586114.663,273.9771,-0.019,1.214445e+02,0.5,651215.1,12452.74,3.84680045040973E-11,-2.01168139702075E-09,1.52527085785983E-06,7.97639245843303E-05,239.648749882927,12532.413317863,52.294924651121,1180593.05042793,22575.6716986229
,586116.286,273.9771,-0.019,9.202165e+01,0.5,653027.1,10914.66,4.42542867533328E-11,-2.64774610854551E-09,1.0129916215292E-06,6.06075664227296E-05,275.696247676876,16494.9820792688,59.830274145049,1183878.03968474,19787.2741952447
,586117.081,273.9771,-0.019,6.972812e+01,0.5,654406.9,10029.08,5.34414981577138E-11,-3.48710800399889E-09,7.05294223510549E-07,4.60211112480353E-05,332.930922476177,21724.0557350999,65.2509402657073,1186379.49011331,18181.7991477559
,586117.892,273.9771,-0.019,5.283509e+01,0.5,655789.1,9682.72,6.78072274400849E-11,-4.59243277265361E-09,5.15964942485972E-07,3.49451585158331E-05,422.426832338362,28610.0302595784,67.7277769056629,1188885.29152101,17553.8803403661
,586118.719,273.9771,-0.019,4.003407e+01,0.5,657474.9,9779.13,8.99153576352424E-11,-6.04523007360524E-09,3.94854080152939E-07,2.65470084622196E-05,560.156507475375,37660.6961699784,67.232453193689,1191941.49179096,17728.6627985612
,586119.515,273.9771,-0.019,3.033521e+01,0.5,659510.4,10149.22,1.22394251736173E-10,-7.95334832826801E-09,3.10515058910554E-07,2.0177699439772E-05,762.494176642461,49547.9297359935,64.9813877322592,1195631.66598094,18399.6019122778
,586120.295,273.9771,-0.019,2.298591e+01,0.5,661952.4,10574.56,1.67054765354439E-10,-1.04573904595376E-08,2.45146612012099E-07,1.5345828873568E-05,1040.72114463106,65147.6618808987,62.5985762055348,1200058.78726413,19170.7041917996
,586121.122,273.9771,-0.019,1.741690e+01,0.5,664807.1,10809.15,2.23425512462326E-10,-1.37415862492512E-08,1.89875409326276E-07,1.16781171725357E-05,1391.90076126371,85607.6110132174,61.5041053181795,1205234.09567,19595.9942744464
,586121.948,273.9771,-0.019,1.319742e+01,0.5,667903.1,10612.6,2.8682629572664E-10,-1.8051389110806E-08,1.4125784114845E-07,8.89005050622441E-06,1786.87623885244,112456.907755487,62.9349169854701,1210846.85877104,19239.6672112969
,586122.744,273.9771,-0.019,1.000008e+01,0.5,670920.4,9906.072,3.50174849406742E-10,-2.37167113295674E-08,9.99092822385336E-08,6.76667559080833E-06,2181.52633552461,147750.846313323,67.7281974126576,1216316.94601419,17958.796963152
,586181.915,271.9854,-0.019,5.000000e+05,0.5,11107.8,65837.14,4.70099263646559E-12,-7.93134179390729E-13,0.0332005531659649,0.00560147516214867,29.2863386874624,4.94108329846338,0.168716320301884,20137.419242188,119356.676379357
,586183.491,271.9854,-0.019,3.788642e+05,0.5,17764.97,84925.86,4.73911360647077E-12,-9.91337750898784E-13,0.0324509866776827,0.0067881656399998,29.5238254748286,6.17585590355594,0.209182103072021,32206.2558485832,153962.769164313
,586185.066,271.9854,-0.019,2.870762e+05,0.5,28211.43,108422.1,4.78910377735511E-12,-1.24612478431601E-12,0.0313920268452909,0.00816820526353987,29.8352552490866,7.76313330023804,0.260199996126251,51144.7265283529,196559.290122115
,586186.658,271.9854,-0.019,2.175258e+05,0.5,44392.69,136549.3,4.84602372367687E-12,-1.57546050326024E-12,0.0299574339247697,0.00973927422123573,30.1898562780523,9.81483560074004,0.32510375373583,80479.8618825047,247551.315411449
,586188.436,271.9854,-0.019,1.648255e+05,0.5,68618.91,168810.2,4.90891185913258E-12,-1.99540182441435E-12,0.0280625676956388,0.0114070287641146,30.5816380519893,12.4309945082823,0.406485567815215,124399.76940636,306037.35841099
,586190.807,271.9854,-0.019,1.248930e+05,0.5,103749.3,203163.6,4.97503436841024E-12,-2.54059454153453E-12,0.0255910562272186,0.0130685524859501,30.9935693931595,15.8274470871835,0.51066874184155,188087.933720767,368316.91135528
,586193.069,271.9854,-0.019,9.463495e+04,0.5,151710.9,235553.7,5.0463715307687E-12,-3.25016998954929E-12,0.0224825636307814,0.0144801374919312,31.4379870852074,20.247974516576,0.644060781044832,275037.901016372,427037.182065627
,586195.347,271.9854,-0.019,7.170755e+04,0.5,212345.1,260265.9,5.11979270904179E-12,-4.17712383674062E-12,0.018822909801626,0.0153571891827445,31.8953878216091,26.0227302789892,0.81587753140154,384962.125958725,471838.126608813
,586196.735,271.9854,-0.019,5.433485e+04,0.5,281541.2,271683.3,5.19868694789973E-12,-5.38731884416903E-12,0.0148883312856414,0.0154285473422806,32.3868847411662,33.5620275309142,1.03628452687375,510408.287721123,492536.822161105
,586198.514,271.9854,-0.019,4.117107e+04,0.5,351345.6,265574.5,5.29263188294851E-12,-7.00196338313232E-12,0.0110276517371934,0.0145891902882064,32.9721447912391,43.6209726271339,1.32296436593122,636957.241406766,481462.129902811
,586200.776,271.9854,-0.019,3.119651e+04,0.5,414073.1,245805.3,5.40814363302345E-12,-9.11032756157529E-12,0.00773395253175567,0.0130282858021244,33.6917622202975,56.7557022855954,1.68455724917241,750676.426620251,445622.389496731
,586203.053,271.9854,-0.019,2.363846e+04,0.5,464706.3,217751.6,5.5667212852674E-12,-1.18800066296085E-11,0.00519140849965638,0.0110790471145281,34.6796724747945,74.0103047737586,2.13411198815531,842469.758870881,394763.612943807
,586204.629,271.9854,-0.019,1.791157e+04,0.5,502338.6,187889.4,5.80403795457138E-12,-1.55175986534964E-11,0.00339421789026802,0.00907473579186581,36.1581126449629,96.6718488893624,2.67358669515151,910693.655785463,340626.192311993
,586206.204,271.9854,-0.019,1.357207e+04,0.5,529600.9,161233.8,6.16931140300664E-12,-2.02641931866183E-11,0.00220702431551555,0.00724936126183791,38.4337005370672,126.24227919184,3.28467666208946,960117.696964301,292302.042403634
,586207.796,271.9854,-0.019,1.028394e+04,0.5,549881.3,139999.6,6.72933518149313E-12,-2.64310439296625E-11,0.00145208290545643,0.00570339655084844,41.9225479610272,164.660650259872,3.92773479352798,996884.195928927,253806.391809235
,586209.371,271.9854,-0.019,7.792469e+03,0.5,566397.1,124534.6,7.56294021543163E-12,-3.43970864763194E-11,0.000978742028044655,0.0044514267226346,47.1157574049482,214.28766269347,4.54811032435966,1026825.82151816,225769.769923674
,586210.947,271.9854,-0.019,5.904585e+03,0.5,582157.4,114368.9,8.75817092416621E-12,-4.45805985190747E-11,0.000681082531007128,0.00346682739308089,54.5618297672258,277.729111292762,5.09017224088017,1055397.79512974,207340.291287912
,586212.725,271.9854,-0.019,4.474074e+03,0.5,598155.1,107397.1,1.03443814389938E-11,-5.76137019908312E-11,0.000484616214947259,0.00269910137716381,64.4436360067229,358.923002017419,5.5695647275392,1084400.15309538,194701.059444281
,586214.317,271.9854,-0.019,3.390107e+03,0.5,615496.9,102565.9,1.23669161728494E-11,-7.42137354320361E-11,0.000350688861139605,0.00210448021121989,77.0436636611769,462.338224966553,6.00098960765713,1115839.24067475,185942.538419158
,586215.986,271.9854,-0.019,2.568774e+03,0.5,634125.3,97985.77,1.47454175876275E-11,-9.54265333770356E-11,0.000253860759980821,0.00164288682510803,91.8612997198817,594.490141203768,6.47160603014091,1149610.81565911,177639.184200166
,586217.577,271.9854,-0.019,1.946446e+03,0.5,652723.8,92173.13,1.73439761444065E-11,-1.22821325651916E-10,0.000180946626688724,0.00128137310482399,108.049852197652,765.154770331547,7.0814976121566,1183328.1846949,167101.402768747
,586219.761,271.9854,-0.019,1.474880e+03,0.5,672486.6,84796.73,1.991708223347E-11,-1.57953861111232E-10,0.000126135940661497,0.00100033019991752,124.079840378987,984.024147924189,7.93057232277707,1219156.32248992,153728.668357066
,586221.352,271.9854,-0.019,1.117550e+03,0.5,689460.5,75379.08,2.23163310510162E-11,-2.04118022727249E-10,8.49618905331105E-05,0.000777110406864923,139.026729025675,1271.61857251914,9.14657621186143,1249928.44122405,136655.335534528
,586222.943,271.9854,-0.019,8.467957e+02,0.5,703289.9,64807.62,2.44187058824323E-11,-2.6499089486985E-10,5.53494101830205E-05,0.000600649756196501,152.124146129297,1650.84561844516,10.8519630870567,1274999.87082018,117490.251357461
,586224.535,271.9854,-0.019,6.416440e+02,0.5,714947.7,54151.8,2.61278661291099E-11,-3.44957282951167E-10,3.50439789944245E-05,0.000462673672544811,162.771907086647,2149.02183484597,13.2026580833878,1296134.38945048,98172.2302633388
,586226.126,271.9854,-0.019,4.861923e+02,0.5,723084.9,44160.69,2.75455092551168E-11,-4.51028772539224E-10,2.16545894525031E-05,0.00035457115024254,171.603568809352,2809.82813883011,16.3739493200854,1310886.38425211,80059.2672315218
,586228.013,271.9854,-0.019,3.684033e+02,0.5,729260.2,35496.55,2.87667097026795E-11,-5.90998744134795E-10,1.31890598317877E-05,0.000270963133339479,179.211427974069,3681.81588933728,20.5445374268767,1322081.63489096,64351.9786997684
,586229.589,271.9854,-0.019,2.791500e+02,0.5,733789.6,28336.31,2.99596164437052E-11,-7.75826314942907E-10,7.97782633589519E-06,0.000206591683810842,186.643022435468,4833.25841564104,25.8957358950407,1330293.02028821,51371.1224766923
,586231.773,271.9854,-0.019,2.115173e+02,0.5,737749.6,22699.23,3.13510314079831E-11,-1.01894253156724E-09,4.84245951072652E-06,0.000157385187385417,195.311287427537,6347.82872261086,32.5010848385606,1337472.13588258,41151.6151699572
,586233.364,271.9854,-0.019,1.602760e+02,0.5,740300.1,18400.37,3.33195210498503E-11,-1.34054069375541E-09,2.97437018037935E-06,0.000119667514401713,207.574623878501,8351.32743606334,40.232892055975,1342095.95768142,33358.1775780423
,586234.955,271.9854,-0.019,1.214445e+02,0.5,742533.3,15250.44,3.62334580659962E-11,-1.76418183266554E-09,1.86794646812989E-06,9.09490123041587E-05,225.727927439714,10990.5355428415,48.6893033905907,1346144.54377873,27647.6443497212
,586236.562,271.9854,-0.019,9.202165e+01,0.5,744641.9,13096.77,4.08379362493932E-11,-2.32191894954458E-09,1.21551365586239E-06,6.91103530242429E-05,254.412998441947,14465.1374762257,56.8569120477797,1349967.24154193,23743.2388239354
,586238.153,271.9854,-0.019,6.972812e+01,0.5,746729.4,11757.61,4.81171783116538E-11,-3.05593668188979E-09,8.26852953141252E-07,5.25136834430973E-05,299.761367373592,19037.9359412382,63.5103052406059,1353751.68694678,21315.4649756155
,586238.965,271.9854,-0.019,5.283509e+01,0.5,748373,11074.58,5.95521737692479E-11,-4.0242825407567E-09,5.90133251065433E-07,3.98786944064327E-05,370.999332577571,25070.5564923523,67.5757455361738,1356731.38250004,20077.1944391464
,586239.807,271.9854,-0.019,4.003407e+01,0.5,750139.1,10926.37,7.71770626713173E-11,-5.29851472473525E-09,4.41176441642628E-07,3.02885312207992E-05,480.799220735443,33008.7938375862,68.6540086048706,1359933.15928065,19808.5033476715
,586240.603,271.9854,-0.019,3.033521e+01,0.5,752268.8,11166.87,1.03505675339132E-10,-6.97277663128153E-09,3.41650027873719E-07,2.30156396992648E-05,644.821742655488,43439.1444121184,67.3661285570621,1363794.10940219,20244.5077164706
,586241.383,271.9854,-0.019,2.298591e+01,0.5,754830.6,11577.3,1.40658842737076E-10,-9.17084282678457E-09,2.68392809842459E-07,1.74989942118688E-05,876.279293830518,57132.7015046398,65.1991915213392,1368438.41706119,20988.5795380348
,586242.194,271.9854,-0.019,1.741690e+01,0.5,757848.6,11859.66,1.88646303957612E-10,-1.20547585132669E-08,2.08328850739463E-07,1.33125003476078E-05,1175.23254705507,75098.977581155,63.9013765993292,1373909.77333992,21500.4722348086
,586243.036,271.9854,-0.019,1.319742e+01,0.5,761201.8,11766.08,2.44828602185494E-10,-1.58390876719419E-08,1.56611109396373E-07,1.01318925566133E-05,1525.23816105638,98674.6676569265,64.6945966711088,1379988.81637301,21330.8203061923
,586243.832,271.9854,-0.019,1.000008e+01,0.5,764590.4,11137.72,3.03156301687461E-10,-2.08112969234041E-08,1.12331266214677E-07,7.71139943970459E-06,1888.60923916116,129650.637079575,68.6487360070104,1386132.03634853,20191.6614489009
,586301.459,269.9885,-0.019,5.000000e+05,0.5,10149.09,66426.95,4.68257118802079E-12,-7.15430053895745E-13,0.0334979843463414,0.00511801396796948,29.1715763766085,4.45700057112473,0.15278572928608,18399.3662342406,120425.947634082
,586303.034,269.9885,-0.019,3.788642e+05,0.5,16251.85,85955.03,4.71857376957265E-12,-8.92158994267459E-13,0.0328442424181494,0.006209987956998,29.3958659848865,5.55799008628672,0.189073868044721,29463.1085283452,155828.559668417
,586304.626,269.9885,-0.019,2.870762e+05,0.5,25886.81,110241.6,4.76614652643087E-12,-1.11918123069582E-12,0.0319188363504103,0.00749514568025288,29.6922357045153,6.9722977910154,0.234818888695375,46930.4043836641,199857.876188767
,586306.201,269.9885,-0.019,2.175258e+05,0.5,40928.26,139785.7,4.82087313287643E-12,-1.41151740850016E-12,0.0306674649476612,0.00897921589203162,30.0331726205078,8.79349960430161,0.292792896555227,74199.1690949848,253418.610792661
,586307.98,269.9885,-0.019,1.648255e+05,0.5,63739.8,174487.6,4.88238398068046E-12,-1.7835203100494E-12,0.0290063638752252,0.0105959382336285,30.4163741400695,11.1110107790651,0.365297018240838,115554.391959993,316329.962167414
,586310.366,269.9885,-0.019,1.248930e+05,0.5,97477.28,212944.6,4.94759530562154E-12,-2.26480564866522E-12,0.0268230983890942,0.0122785112754269,30.8226289666923,14.1093318831394,0.457758872495475,176717.338622242,386048.964291761
,586312.628,269.9885,-0.019,9.463495e+04,0.5,144922.5,251692.3,5.01817124931893E-12,-2.88942459852535E-12,0.0240229219499746,0.0138322145981232,31.2623044033811,18.0005956078076,0.575792346448421,262731.156495975,456294.978765421
,586314.906,269.9885,-0.019,7.170755e+04,0.5,207407.2,285122.9,5.09062609656856E-12,-3.70307858448484E-12,0.0206206138763397,0.0150000711495736,31.7136850712939,23.0695136108635,0.727430872792049,376010.16765231,516901.580227267
,586317.074,269.9885,-0.019,5.433485e+04,0.5,282394.9,306069.8,5.16950166135997E-12,-4.76963393549309E-12,0.0167727224269214,0.0154753303739154,32.2050656547749,29.7139616357889,0.922648689939354,511955.967262261,554876.382359479
,586318.853,269.9885,-0.019,4.117107e+04,0.5,363136.9,309231.5,5.25465744727957E-12,-6.1706521359144E-12,0.0128404545171691,0.0150788093967005,32.7355708864345,38.4420530619619,1.17432053332212,658333.783252173,560608.253514706
,586321.115,269.9885,-0.019,3.119651e+04,0.5,439901.2,294079.7,5.35830647841949E-12,-8.01526065833346E-12,0.00925284540387432,0.0138409342657069,33.3812857099475,49.9336324178403,1.49585707547988,797500.395176505,533139.434407971
,586323.392,269.9885,-0.019,2.363846e+04,0.5,505113.4,265761.2,5.49266416836089E-12,-1.04395159005112E-11,0.006336003742608,0.012042391413199,34.2183099550753,65.0363065927679,1.90062883520996,915724.112843856,481800.599822374
,586325.654,269.9885,-0.019,1.791157e+04,0.5,555612,232005.6,5.68643421806934E-12,-1.36179949482683E-11,0.00419117607572522,0.0100371185944901,35.4254625166915,84.837659435048,2.39482150430852,1007273.4276806,420604.803267557
,586327.246,269.9885,-0.019,1.357207e+04,0.5,592264.2,199226.5,5.98322079321171E-12,-1.77870287161342E-11,0.0027270816032064,0.00810711830031524,37.2743895050235,110.809990039885,2.97281837506557,1073720.49348557,361179.311353622
,586328.821,269.9885,-0.019,1.028394e+04,0.5,618968.1,171669,6.43918948790718E-12,-2.32170798622342E-11,0.00178055951800434,0.0064199683215727,40.1149924704796,144.63823212675,3.60559040945075,1122132.20684929,311220.099739567
,586330.397,269.9885,-0.019,7.792469e+03,0.5,639649.4,150695.8,7.12695256821912E-12,-3.02513469790785E-11,0.00118434806800529,0.00502713102217012,44.3996327718717,188.460451205329,4.24463986388473,1159625.50062244,273197.618127524
,586331.972,269.9885,-0.019,5.904585e+03,0.5,658115.1,136298.6,8.13356471957664E-12,-3.92727567178288E-11,0.000811676910949813,0.00391916594460565,50.670645443301,244.662211445918,4.82848026318686,1193102.11547871,247096.819381271
,586333.767,269.9885,-0.019,4.474074e+03,0.5,676051.8,126425.2,9.5074631029605E-12,-5.08406357608296E-11,0.000570478177697072,0.00305060066262759,59.2297852866232,316.72801748888,5.34744497141393,1225619.70201442,229197.253747588
,586335.342,269.9885,-0.019,3.390107e+03,0.5,695099.4,119940.5,1.13171116106412E-11,-6.55868325568906E-11,0.000410095337236985,0.00237665361455243,70.503570037974,408.594171537168,5.79536853689955,1260151.24802331,217441.089380223
,586336.918,269.9885,-0.019,2.568774e+03,0.5,715652.6,114660.8,1.35236755538369E-11,-8.44076927045672E-11,0.000297062296168198,0.0018541071108412,84.2500665703655,525.844745468854,6.24147572666508,1297412.30828443,207869.4791268
,586338.603,269.9885,-0.019,1.946446e+03,0.5,737419.6,108764.2,1.60062107536575E-11,-1.08521862262379E-10,0.000213516836137578,0.0014476408588289,99.7158144002014,676.071685064302,6.77998459051784,1336873.87624971,197179.485941517
,586340.787,269.9885,-0.019,1.474880e+03,0.5,759736.4,101163,1.85835142950204E-11,-1.39562609351713E-10,0.000150480922615047,0.00113011510548554,115.771951954482,869.449956988929,7.51002243903403,1377332.1810215,183399.209816297
,586342.378,269.9885,-0.019,1.117550e+03,0.5,779676.4,91259.59,2.10907168329589E-11,-1.8018856071719E-10,0.000102861261979803,0.0008787952963614,131.39137286456,1122.54232772794,8.54350101726295,1413481.56611029,165445.238814183
,586343.969,269.9885,-0.019,8.467957e+02,0.5,798002.3,79738.78,2.33015125199866E-11,-2.33194696287404E-10,6.81014738963355E-05,0.000681539557072051,145.164232399977,1452.76101958064,10.0077064133662,1446704.73643118,144559.070447847
,586345.56,269.9885,-0.019,6.416440e+02,0.5,812420.1,67425.93,2.51656667317496E-11,-3.03223010535779E-10,4.36342443759863E-05,0.000525752291134334,156.777577885325,1889.0248232891,12.0490751851699,1472842.88108179,122237.006446319
,586347.151,269.9885,-0.019,4.861923e+02,0.5,823050.8,55526.77,2.67108262366624E-11,-3.95923748180309E-10,2.72280484741875E-05,0.000403590323714467,166.403643715764,2466.53374729297,14.8225945791552,1492115.36192749,100664.924346364
,586350.615,269.9885,-0.019,3.684033e+02,0.5,832754.3,45023.92,2.79665356835109E-11,-5.17263997593881E-10,1.67290391528648E-05,0.000309417289507812,174.226487739851,3222.46167901991,18.4958195554718,1509706.91449565,81624.223785694
,586352.206,269.9885,-0.019,2.791500e+02,0.5,838903.4,36022.75,2.91297071040395E-11,-6.78377145847636E-10,1.01418725176767E-05,0.000236185503256847,181.472836502225,4226.16761766829,23.2881554017947,1520854.66694547,65305.930877989
,586354.374,269.9885,-0.019,2.115173e+02,0.5,843804.4,28778.87,3.03777004195934E-11,-8.90682548548109E-10,6.13943789016024E-06,0.000180010010999179,189.247610416033,5548.79209498269,29.3202756049838,1529739.72894748,52173.4430316018
,586355.981,269.9885,-0.019,1.602760e+02,0.5,847086.9,23141.44,3.2001215558315E-11,-1.17139687433128E-09,3.74075135809975E-06,0.000136929312592626,199.361817753437,7297.59186027854,36.6047618471452,1535690.5993865,41953.3012070742
,586357.572,269.9885,-0.019,1.214445e+02,0.5,849878.6,18956.13,3.43765528447818E-11,-1.5412374047102E-09,2.32183701472948E-06,0.000104097175505046,214.159741861808,9601.63185153692,44.8339719130434,1540751.69458973,34365.7193161037
,586359.179,269.9885,-0.019,9.202165e+01,0.5,852315.2,15970.19,3.800896242954E-11,-2.02850538502835E-09,1.48219629967671E-06,7.91035319929326E-05,236.789000313655,12637.2237374842,53.3691333666036,1545169.02616983,28952.4848671562
,586360.77,269.9885,-0.019,6.972812e+01,0.5,854716.7,14009.36,4.37595166687826E-11,-2.66978574900901E-09,9.85207086101591E-07,6.01078814056722E-05,272.613919030759,16632.2850756949,61.0104030448215,1549522.7246799,25397.6805159202
,586361.581,269.9885,-0.019,5.283509e+01,0.5,856539.7,12828.29,5.26596587317471E-11,-3.51606397206432E-09,6.83583529425964E-07,4.56425939247909E-05,328.06020346027,21904.4462086372,66.7695928295977,1552827.65592448,23256.5092899015
,586362.408,269.9885,-0.019,4.003407e+01,0.5,858437.5,12379.08,6.67680641974065E-11,-4.63008641267858E-09,4.99832832423707E-07,3.46613195070818E-05,415.953032222069,28844.6056652136,69.3458237607318,1556268.19268584,22442.1328969359
,586363.204,269.9885,-0.019,3.033521e+01,0.5,860684.3,12419.57,8.79433222308472E-11,-6.09452957984303E-09,3.79976344013998E-07,2.63326084288142E-05,547.871081561539,37967.8232276992,69.300652115975,1560341.43433165,22515.5375409802
,586363.984,269.9885,-0.019,2.298591e+01,0.5,863364.4,12749.3,1.18403427215078E-10,-8.01811110378529E-09,2.95562907631698E-07,2.00150982728226E-05,737.632057595432,49951.3901803742,67.7185727843882,1565200.20900449,23113.3076886897
,586364.811,269.9885,-0.019,1.741690e+01,0.5,866570,13061.86,1.58908224856749E-10,-1.05425337902958E-08,2.29446905081576E-07,1.52223193738519E-05,989.969662423712,65678.0895191432,66.3435375972488,1571011.66681997,23679.9502064104
,586365.638,269.9885,-0.019,1.319742e+01,0.5,870197.4,13051.16,2.07801938287986E-10,-1.38553742665913E-08,1.73716024921603E-07,1.15826664622236E-05,1294.56870393838,86316.4898973385,66.6758663597719,1577587.80922072,23660.5520910418
,586366.433,269.9885,-0.019,1.000008e+01,0.5,873935.8,12506.97,2.60569897330964E-10,-1.82075564009392E-08,1.26141057290808E-07,8.81422005619974E-06,1623.30359886063,113429.801887519,69.8759011974923,1584365.18440708,22673.9856982902
,586421.845,267.9798,-0.019,5.000000e+05,0.5,9261.367,66957.42,4.6646720993883E-12,-6.45204672567962E-13,0.0337654913710687,0.00467035031401747,29.0600682734428,4.01950907495256,0.138317261925564,16790.0061249541,121387.64092937
,586423.436,267.9798,-0.019,3.788642e+05,0.5,14840.98,86871.7,4.69855721056421E-12,-8.02691711925048E-13,0.0331945108282407,0.00567088098093744,29.2711664220896,5.00062500730276,0.170837913843058,26905.331048896,157490.398024954
,586425.011,267.9798,-0.019,2.870762e+05,0.5,23692.34,111856.8,4.74352381827491E-12,-1.0047237101425E-12,0.032386493790734,0.00685976911817573,29.5513003012254,6.25924802228147,0.211809563656389,42952.0322123606,202786.085155438
,586426.587,267.9798,-0.019,2.175258e+05,0.5,37608.54,142643.7,4.7959051249929E-12,-1.26445815503594E-12,0.0312944791187847,0.0082509053657328,29.8776264216994,7.87734690270612,0.263653705000641,68180.8222210155,258599.901794855
,586428.366,267.9798,-0.019,1.648255e+05,0.5,58919.54,179527.7,4.85554799331417E-12,-1.59355160353524E-12,0.02984421696374,0.00979463077376781,30.2491907650254,9.92753990190674,0.32819191690196,106815.704148154,325467.199669219
,586430.737,267.9798,-0.019,1.248930e+05,0.5,90979.25,221716.7,4.91926292546281E-12,-2.01857077753463E-12,0.0279280566804947,0.0114600012121274,30.6461233336662,12.5753329194619,0.410340087147247,164937.008191526,401951.974368859
,586433.014,267.9798,-0.019,9.463495e+04,0.5,137174.6,266473.4,4.98913779199918E-12,-2.56829755225989E-12,0.0254337128706137,0.0130927116535507,31.0814311857253,16.0000318618271,0.514777835236087,248684.926770327,483091.752884572
,586435.276,267.9798,-0.019,7.170755e+04,0.5,200182,308756.2,5.06106227726031E-12,-3.28133837891036E-12,0.022329817710629,0.0144775313627682,31.5295077938312,20.442147976898,0.648349733543812,362911.544926959,559746.578352584
,586437.445,267.9798,-0.019,5.433485e+04,0.5,279495.2,340736.5,5.13888043078564E-12,-4.21525845859929E-12,0.0186724686173569,0.0153164258912734,32.0143008952919,26.2603021149474,0.8202678609424,506699.077997369,617723.919373394
,586439.223,267.9798,-0.019,4.117107e+04,0.5,369905.5,355057.8,5.22086786044874E-12,-5.43919253809724E-12,0.0147433347891988,0.0153598671170327,32.5250678372783,33.8851913149981,1.04181769841417,670604.632194598,643687.118404088
,586441.501,267.9798,-0.019,3.119651e+04,0.5,461379.9,347878.8,5.31541757834809E-12,-7.04965876263942E-12,0.010945565966251,0.0145167343653948,33.1140955757447,43.9181062638123,1.32626621685484,836439.301771616,630672.252027337
,586443.763,267.9798,-0.019,2.363846e+04,0.5,543596.9,322068.5,5.4316326693144E-12,-9.16767296701799E-12,0.00767842416942783,0.012959875229605,33.8380946920659,57.1129538483691,1.68783007341606,985491.15702963,583880.553233099
,586446.04,267.9798,-0.019,1.791157e+04,0.5,610001.1,285509.6,5.59265944693535E-12,-1.1948909649819E-11,0.00515772466229211,0.0110196564931453,34.841262557205,74.4395581979866,2.1365344632895,1105875.8610072,517602.631742504
,586448.318,267.9798,-0.019,1.357207e+04,0.5,659806.2,246864.8,5.83311061758959E-12,-1.5590406371307E-11,0.00337917121747974,0.00903165668072029,36.3392301070693,97.1254278774091,2.67274313713417,1196167.92416094,447543.165499819
,586450.486,267.9798,-0.019,1.028394e+04,0.5,695919.3,212133.5,6.20245629493829E-12,-2.03476067808906E-11,0.00220025935091702,0.0072181100453659,38.640187252945,126.761930882856,3.28057237541454,1261637.65127478,384578.514630501
,586452.078,267.9798,-0.019,7.792469e+03,0.5,722712.8,184192.2,6.76324104355338E-12,-2.65368504836871E-11,0.00144760289411944,0.0056799426951693,42.1337753839515,165.319806062942,3.92368840808677,1310211.80119335,333923.508934347
,586453.653,267.9798,-0.019,5.904585e+03,0.5,744575.5,163784.7,7.59568402279881E-12,-3.45304550981712E-11,0.000975360417178474,0.00443404951928276,47.3197454361214,215.118525222275,4.54606260535935,1349846.86445216,296926.589365669
,586457.085,267.9798,-0.019,4.474074e+03,0.5,766922.6,150455,8.76237299607486E-12,-4.46649289177463E-11,0.000678909697001966,0.00346064397986082,54.588007919506,278.254474510306,5.09735535542189,1390360.10033569,272761.069886331
,586458.677,267.9798,-0.019,3.390107e+03,0.5,787884.9,141256.3,1.03501775396745E-11,-5.77301585545474E-11,0.000482977392835186,0.00269390175770009,64.4797446715791,359.648505465545,5.57769741951333,1428362.82125077,256084.673265658
