Repository: AlexiLJ/BunchOfScripts

ScriptCutter.py:                filters out a threshold values from an CSV file

From_dat_to_csv.py:             converts .dat file from PPMS to .csv 
                    
Convert_all_files_to_csv.py     Converts all files in a rectory from .dat to .csv
                                and removes LCR head

temp_script.py:                 Script for measuring RaspberryPi CPU and GPU temperatures
                                Run in bash with "watch python3 temp_script.py"

File: Scripts/Data_examples/Nb-PrO2/Jan 30 2019 Pr0.998Nb0.002O2 1300C 10h air.dat (part 12 of 54)
Comment,Time Stamp (sec),Temperature (K),Magnetic Field (Oe),Frequency (Hz),AC Voltage (Vrms),Re[Impedance] (Ohm),-Im[Impedance] (Ohm),Re[Cp] (F),Im[Cp] (F),Re[Modulus],Im[Modulus],Re[Permittivity],Im[Permittivity],Loss Factor,Re[Sp.Impedance] (Ohm-cm),-Im[Sp.Impedance] (Ohm-cm)
,586460.252,267.9798,-0.019,2.568774e+03,0.5,810734.6,134660.5,1.23525218728805E-11,-7.43693724559245E-11,0.000348877361165783,0.00210044480641165,76.9539897610757,463.307815635244,6.02058213061737,1469787.22468424,244127.094821896
,586461.828,267.9798,-0.019,1.946446e+03,0.5,835044,128263.8,1.46938724103996E-11,-9.56624549800469E-11,0.000251796829903434,0.00163928896563086,91.5401825357598,595.959890361825,6.51036379711189,1513857.92989373,232530.466356628
,586463.513,267.9798,-0.019,1.474880e+03,0.5,859474.4,120359,1.72442009819527E-11,-1.2313951837788E-10,0.000179035154799921,0.00127847632707624,107.428270879368,767.137053789764,7.14092340414925,1558147.99696861,218199.791369173
,586465.104,267.9798,-0.019,1.117550e+03,0.5,884725.1,110312.9,1.97633652166233E-11,-1.58504991416359E-10,0.000124336785938353,0.000997198653765676,123.122211008867,987.457590608539,8.02014179665298,1603925.19245815,199987.136527625
,586467.303,267.9798,-0.019,8.467957e+02,0.5,907255.2,97906.75,2.20985012212529E-11,-2.04776280952927E-10,8.36179582807769E-05,0.000774847775701041,137.669688361285,1275.71940288239,9.26652350323139,1644770.19050173,177495.928211715
,586468.895,267.9798,-0.019,6.416440e+02,0.5,925097.7,83977.02,2.41404387161836E-11,-2.65933041364559E-10,5.43451727346896E-05,0.000598670854276134,150.390591727799,1656.71502166933,11.0160815423076,1677117.00110587,152242.609558113
,586470.486,267.9798,-0.019,4.861923e+02,0.5,940103.2,70035.66,2.57973390033786E-11,-3.46283035650139E-10,3.43426124984708E-05,0.000460988015336364,160.712782536127,2157.28103573404,13.4232075488401,1704320.59177537,126968.206784722
,586472.373,267.9798,-0.019,3.684033e+02,0.5,950893.4,57059.23,2.71642724429444E-11,-4.52693234412692E-10,2.12008659553038E-05,0.000353312926080199,169.228532032055,2820.19743696102,16.6650233450399,1723882.23144363,103443.133306904
,586473.949,267.9798,-0.019,2.791500e+02,0.5,958520.6,45801.94,2.8357874774433E-11,-5.93459734315062E-10,1.28951131310707E-05,0.000269862621003866,176.664459896941,3697.14741557,20.9275109307597,1737709.64317629,83034.7024510289
,586475.634,267.9798,-0.019,2.115173e+02,0.5,964471.7,36552.47,2.95246002501301E-11,-7.79034669751822E-10,7.79779120225866E-06,0.000205752140336548,183.932949783844,4853.2458891024,26.3859514828957,1748498.43984639,66266.2644922936
,586477.225,267.9798,-0.019,1.602760e+02,0.5,969003.7,29226.93,3.08811484316069E-11,-1.02384845382243E-09,4.72445440260357E-06,0.000156636834474375,192.384000989587,6378.39173596795,33.1544811583016,1756714.53880438,52985.7345803922
,586479.425,267.9798,-0.019,1.214445e+02,0.5,972993,23724.26,3.28214347562232E-11,-1.34609156482697E-09,2.90586026868702E-06,0.00011917681311917,204.47163584623,8385.90836455726,41.0125753132026,1763946.77260251,43009.9002350304
,586481.437,267.9798,-0.019,9.202165e+01,0.5,976374.5,19679.51,3.56889585905858E-11,-1.77066345144792E-09,1.82645897772354E-06,9.0617498664618E-05,222.33579363199,11030.914862186,49.6137607084729,1770077.12093139,35677.1406895002
,586483.028,267.9798,-0.019,6.972812e+01,0.5,979194.6,16888.86,4.01928126726759E-11,-2.33032810550243E-09,1.1877076860169E-06,6.8861779452624E-05,250.39399457956,14517.5250055205,57.9787268057169,1775189.7027212,30617.9490396495
,586484.635,267.9798,-0.019,5.283509e+01,0.5,981992.9,15135.27,4.7268518444355E-11,-3.06683326467752E-09,8.06516011519454E-07,5.23276424568853E-05,294.474369025334,19105.8196923383,64.8810956130944,1780262.76311709,27438.8517378518
,586486.086,267.9798,-0.019,4.003407e+01,0.5,984772.6,14234.3,5.83393457122925E-11,-4.03609514759371E-09,5.74741457892571E-07,3.97623795913152E-05,363.443631900626,25144.1469085394,69.1830718756806,1785302.10342457,25805.4760365758
,586486.897,267.9798,-0.019,3.033521e+01,0.5,987162.6,13980.15,7.5252657484621E-11,-5.31372045503288E-09,4.27722238834944E-07,3.02022079424129E-05,468.810522511939,33103.5228027056,70.6117316337807,1789634.95349289,25344.7254738719
,586487.677,267.9798,-0.019,2.298591e+01,0.5,989974.4,14146.84,9.99272042252432E-11,-6.99275414485232E-09,3.27961626457956E-07,2.29502570450884E-05,622.528511176731,43563.6007288608,69.9784828272604,1794732.48814648,25646.9191047871
,586488.488,267.9798,-0.019,1.741690e+01,0.5,993358.6,14440.05,1.33694066650649E-10,-9.19707001543595E-09,2.53656430379992E-07,1.74495099783773E-05,832.889991374007,57296.0921731777,68.7919086152749,1800867.7313269,26178.4818531263
,586489.752,267.9798,-0.019,1.319742e+01,0.5,997841.4,14716.91,1.78210323301269E-10,-1.20830825558756E-08,1.95887806473063E-07,1.32816578380931E-05,1110.21826439769,75275.4312727441,67.8023715576164,1808994.63521235,26680.4035560191
,586490.548,267.9798,-0.019,1.000008e+01,0.5,1001994,14199.81,2.2505320971174E-10,-1.58806326149367E-08,1.43214467351292E-07,1.01057716264648E-05,1402.0410223986,98933.4851802429,70.5639019113636,1816522.91688335,25742.9488404016
,586541.373,265.9844,-0.019,5.000000e+05,0.5,8451.4,67427.8,4.64773502645389E-12,-5.82547077059794E-13,0.0340026960278658,0.00426189769219677,28.954553355065,3.62916352342797,0.125339993296533,15321.610488434,122240.396584238
,586542.964,265.9844,-0.019,3.788642e+05,0.5,13548.36,87681.31,4.67931407003916E-12,-7.23039283673518E-13,0.0335038705841986,0.00517695846547152,29.1512851173508,4.50440470417824,0.154518220587717,24561.9299378896,158958.146453325
,586544.539,265.9844,-0.019,2.870762e+05,0.5,21661.87,113266.4,4.72194507565388E-12,-9.03058280089723E-13,0.0327946227703527,0.00627187634771142,29.4168686154689,5.62589067680589,0.191247095343368,39270.9769495106,205341.560241754
,586546.115,265.9844,-0.019,2.175258e+05,0.5,34491.13,145133.9,4.77177714000141E-12,-1.13401476613539E-12,0.0318408019630575,0.0075669794569847,29.7273134144367,7.06470804910556,0.237650404212937,62529.2447601511,263114.405242603
,586547.893,265.9844,-0.019,1.648255e+05,0.5,54297.89,183918.9,4.82921194978886E-12,-1.42571546065315E-12,0.0305741986074149,0.00902633972269063,30.0851219501995,8.88195091580322,0.295227352925665,98437.0779898995,333428.041183857
,586550.265,265.9844,-0.019,1.248930e+05,0.5,84502.18,229414.5,4.89111568052193E-12,-1.80158594001812E-12,0.0288976931341994,0.0106441313291483,30.4707710597521,11.2235564048042,0.368338444169832,153194.676312036,415907.37740479
,586552.542,265.9844,-0.019,9.463495e+04,0.5,128888.4,279660,4.96009652508689E-12,-2.28598621527573E-12,0.0266923157861003,0.0123018303438647,30.9005093157124,14.2412830039593,0.460875348637631,233662.80867992,506997.845232205
,586554.804,265.9844,-0.019,7.170755e+04,0.5,191270.8,330399.1,5.03142496864695E-12,-2.91273395990811E-12,0.0238950721467485,0.013833056947087,31.3448726912142,18.1458087372111,0.57890835659056,346756.359350068,598983.164437745
,586556.973,265.9844,-0.019,5.433485e+04,0.5,273076.3,373980.7,5.10858400370817E-12,-3.73022783788526E-12,0.0204942613551737,0.0149646681288736,31.8255596031809,23.2386485769616,0.730188215595083,495062.202974981,677992.59478807
,586558.767,265.9844,-0.019,4.117107e+04,0.5,371367.4,401446.2,5.18893534307374E-12,-4.80014863044015E-12,0.0166695555665913,0.0154205707014303,32.326133996852,29.9040626974737,0.925073895331429,673254.922368184,727785.018868114
,586561.029,265.9844,-0.019,3.119651e+04,0.5,477049.4,405684.4,5.27768804591193E-12,-6.20609990349508E-12,0.012764345978194,0.0150097553425517,32.8790473740364,38.6628862789785,1.17591260595675,864846.663338755,735468.485462061
,586563.306,265.9844,-0.019,2.363846e+04,0.5,577908.9,386079.6,5.38143201345275E-12,-8.0552752730765E-12,0.00920451063038773,0.0137779064561963,33.5253536342534,50.1829162713657,1.49686463620455,1047695.65558362,699926.787127625
,586565.568,265.9844,-0.019,1.791157e+04,0.5,663646.6,349217.7,5.5176427444533E-12,-1.04856221416357E-11,0.00630861009156584,0.0119887612741088,34.3739219919243,65.3235401831173,1.90038076535067,1203130.21596109,633099.554519583
,586567.846,265.9844,-0.019,1.357207e+04,0.5,730076.6,305123.1,5.71474108376079E-12,-1.36738212882355E-11,0.0041766310843352,0.00999354234899211,35.601809199175,85.1854474931017,2.3927280497609,1323561.69296451,553160.102376352
,586570.014,265.9844,-0.019,1.028394e+04,0.5,778648.7,262417.5,6.01517209628519E-12,-1.78482987340735E-11,0.00272180753261162,0.00807618355070926,37.4734403769727,111.191691232701,2.9672133146608,1411618.44058091,475738.779415083
,586571.59,265.9844,-0.019,7.792469e+03,0.5,813998.3,226138.8,6.47122058546527E-12,-2.32934930029422E-11,0.00177726951169863,0.00639737347666353,40.3145404477176,145.11427225104,3.59955169126218,1475704.01245326,409968.834740029
,586573.166,265.9844,-0.019,5.904585e+03,0.5,841380.1,198442.5,7.15768298685158E-12,-3.03479951484459E-11,0.00118175238337854,0.00501053422781045,44.5910777533202,189.062551919051,4.239918868186,1525344.69613551,359757.991498576
,586576.613,265.9844,-0.019,4.474074e+03,0.5,867557.6,179631.2,8.14092045487416E-12,-3.9317876914598E-11,0.000810563713828716,0.00391474704960123,50.7164703513316,244.943302157266,4.82965988091156,1572802.09473941,325654.835644981
,586578.189,265.9844,-0.019,3.390107e+03,0.5,891096.3,166577.6,9.51602558388905E-12,-5.09053749634337E-11,0.000569554879695579,0.00304679768434456,59.2831280029111,317.131331078251,5.34943653888638,1615475.59176997,301989.860058472
,586579.764,265.9844,-0.019,2.568774e+03,0.5,916266.3,157784.2,1.13089084733133E-11,-6.56717955529227E-11,0.000408786060720509,0.00237385550231238,70.4524659676932,409.1234757225,5.80708524681178,1661106.48558566,286048.235041433
,586581.356,265.9844,-0.019,1.946446e+03,0.5,943254.4,150425.7,1.34814214070917E-11,-8.45361534664185E-11,0.00029530322971879,0.00185171862764448,83.9868308352292,526.645032912498,6.27056679809368,1710033.42739683,272707.951682565
,586582.947,265.9844,-0.019,1.474880e+03,0.5,971675.6,142319.7,1.59246096053864E-11,-1.0872391238233E-10,0.000211701904473935,0.00144537667695233,99.2074539218172,677.330420974426,6.82741461652884,1761558.4476318,258012.519609861
,586584.632,265.9844,-0.019,1.117550e+03,0.5,1000402,131931.8,1.8452840007166E-11,-1.39922733176148E-10,0.000148704058864027,0.00112758135563746,114.957874641924,871.693463649629,7.5827207693672,1813636.76738178,239180.212821305
,586586.223,265.9844,-0.019,8.467957e+02,0.5,1026272,118692.7,2.09009507742612E-11,-1.80719290680915E-10,0.00010137034716026,0.000876494922778353,130.209164446853,1125.84867995421,8.64646267209357,1860536.69678233,215178.942804808
,586587.814,265.9844,-0.019,6.416440e+02,0.5,1049980,103442.2,2.30496746698309E-11,-2.33963483083587E-10,6.6941935151501E-05,0.000679487608252464,143.595327884626,1457.55042306042,10.1504028336598,1903517.11913363,187531.189680608
,586589.405,265.9844,-0.019,4.861923e+02,0.5,1068581,87282.85,2.4856301431497E-11,-3.0430916772276E-10,4.27999264276534E-05,0.000523988254072688,154.850287701744,1895.7913872269,12.2427372616728,1937239.02043937,158235.775140262
,586591.605,265.9844,-0.019,3.684033e+02,0.5,1082954,71844.18,2.63488206615075E-11,-3.97172891814789E-10,2.66943460304094E-05,0.000402381220176999,164.148414086495,2474.31568748681,15.0736496679341,1963295.94681255,130246.887121772
,586593.181,265.9844,-0.019,2.791500e+02,0.5,1093276,57996.13,2.75868532437988E-11,-5.20035467314239E-10,1.632827468693E-05,0.000307801759128205,171.861134423439,3239.72743695002,18.8508440132126,1982008.78296533,105141.646791843
,586594.756,265.9844,-0.019,2.115173e+02,0.5,1101164,46367.01,2.87213842573528E-11,-6.82100363477473E-10,9.89154119141714E-06,0.000234912906061997,178.92905860112,4249.36259390984,23.7488679990364,1996309.00109875,84059.122362369
,586596.457,265.9844,-0.019,1.602760e+02,0.5,1106940,36970.73,2.99282765186029E-11,-8.96082019735674E-10,5.97621878575574E-06,0.000178933865322769,186.447780338328,5582.42982942745,29.9409830425312,2006780.35758184,67024.5313833285
,586598.048,265.9844,-0.019,1.214445e+02,0.5,1111197,29728.54,3.15299412285068E-11,-1.17852999519294E-09,3.64129305748937E-06,0.000136104696752784,196.425863433831,7342.02992040923,37.3781221681253,2014497.90684578,53895.1073514247
,586599.655,265.9844,-0.019,9.202165e+01,0.5,1114849,24360.27,3.38821953872539E-11,-1.55062040138654E-09,2.26088118257363E-06,0.000103469342725307,211.079983807832,9660.08623337006,45.7650510441797,2021118.6467828,44162.9278383563
,586601.246,265.9844,-0.019,6.972812e+01,0.5,1118080,20525.01,3.74633447578504E-11,-2.04077934709203E-09,1.44341963475177E-06,7.86288837483273E-05,233.389900344212,12713.6883137624,54.4740294889016,2026976.15246093,37209.9543852158
,586602.868,265.9844,-0.019,5.283509e+01,0.5,1121281,17979.89,4.30673470221361E-11,-2.68581164491706E-09,9.58097818562769E-07,5.97499139369529E-05,268.30182661359,16732.1235250668,62.3630622879228,2032779.27089971,32595.8860312954
,586603.695,265.9844,-0.019,4.003407e+01,0.5,1123625,16648.89,5.24125439034035E-11,-3.53729555804992E-09,6.72235888726039E-07,4.53688534472746E-05,326.520722521409,22036.7151709885,67.4894842839372,2037028.72720102,30182.905512079
,586604.491,265.9844,-0.019,3.033521e+01,0.5,1126239,16034.71,6.63111334622235E-11,-4.65753260516474E-09,4.9058143584075E-07,3.44572459196237E-05,413.106435917391,29015.5905084137,70.2375658805179,2041767.66865649,29069.4536899209
,586605.271,265.9844,-0.019,2.298591e+01,0.5,1129248,16027.6,8.70088157481388E-11,-6.13033337280405E-09,3.71562678606497E-07,2.61789919695419E-05,542.049274238138,38190.8744188069,70.4564626020115,2047222.70876342,29056.5639141947
,586606.097,265.9844,-0.019,1.741690e+01,0.5,1132829,16257.27,1.15738214501658E-10,-8.06479844375462E-09,2.85578033034771E-07,1.98994712879067E-05,721.028261709028,50242.2439120207,69.6813794690006,2053714.73223398,29472.934489588
,586606.924,265.9844,-0.019,1.319742e+01,0.5,1136993,16270.96,1.51754782420114E-10,-1.06044219473339E-08,2.16572817501157E-07,1.51338198538435E-05,945.405002535605,66063.6416073769,69.8786672697862,2061263.68105593,29497.7531998119
,586607.72,265.9844,-0.019,1.000008e+01,0.5,1141512,15854.59,1.93611172074927E-10,-1.39397787175571E-08,1.59904017161013E-07,1.1512902852581E-05,1206.16278253223,86842.3144473578,71.9988344069446,2069456.2122102,28742.9127048561
,586661.119,263.9888,-0.019,5.000000e+05,0.5,7705.952,67846.85,4.63184291735415E-12,-5.26078354303421E-13,0.0342140158361715,0.00388598090789444,28.8555483734484,3.27737353612543,0.113578625978951,13970.1818617707,123000.095672576
,586662.695,263.9888,-0.019,3.788642e+05,0.5,12356.73,88395.41,4.66124693316316E-12,-6.5159231476414E-13,0.0337767350519418,0.00472162519884665,29.0387301038503,4.05930293706596,0.139789271863777,22401.6144036192,160252.744040683
,586664.286,263.9888,-0.019,2.870762e+05,0.5,19775.44,114507,4.70140056762282E-12,-8.11935207812544E-13,0.0331538202817851,0.00572568824397831,29.2888800252086,5.05821032430953,0.172700708253644,35851.0529518657,207590.653879726
,586665.861,263.9888,-0.019,2.175258e+05,0.5,31557.48,147317.8,4.74863917199699E-12,-1.01722321197786E-12,0.0323199259127834,0.0069233684971819,29.5831680349565,6.33711767077557,0.214213625237412,57210.8072693928,267073.614976575
,586667.64,263.9888,-0.019,1.648255e+05,0.5,49864.88,187755,4.80400293504578E-12,-1.27587030905012E-12,0.0312119018737888,0.00828940769358075,29.9280743219994,7.94844256982547,0.265584831296104,90400.4387926857,340382.537479699
,586670.011,263.9888,-0.019,1.248930e+05,0.5,78101.74,236181.9,4.86369185722588E-12,-1.60834846731766E-12,0.0297501337973501,0.00983791397565118,30.2999255725834,10.019721702168,0.33068469683748,141591.267570929,428176.050857642
,586672.273,263.9888,-0.019,9.463495e+04,0.5,120281,291408.3,4.93110117070051E-12,-2.03534964485579E-12,0.027813639298758,0.0114802919082741,30.7198734724788,12.6798622453212,0.412757632503947,218058.38454686,528296.432034542
,586674.551,263.9888,-0.019,7.170755e+04,0.5,181070.2,350154.5,5.00125287025156E-12,-2.58622367402682E-12,0.0253238191024389,0.0130953307458349,31.156905944433,16.1117083765586,0.517115159165454,328263.610225861,634797.886713724
,586676.719,263.9888,-0.019,5.433485e+04,0.5,263587.5,405355.9,5.07865461972071E-12,-3.30245563115187E-12,0.0222136322983022,0.0144446788696766,31.6391049235108,20.5737046605857,0.650261905648838,477859.881749781,734872.945191165
,586678.498,263.9888,-0.019,4.117107e+04,0.5,367600.6,447523.4,5.15787646156391E-12,-4.23673596061518E-12,0.0185828541499456,0.0152641590031549,32.1326427507491,26.3941030899412,0.821410902759498,666426.060595243,811318.74236927
,586680.775,263.9888,-0.019,3.119651e+04,0.5,486102.7,466573.1,5.24313677354411E-12,-5.46260155608859E-12,0.0146801318278902,0.0152946059639815,32.663799160968,34.0310252871507,1.04185753529297,881259.463139373,845854.095484911
,586683.037,263.9888,-0.019,2.363846e+04,0.5,606422,457632.2,5.3383838795214E-12,-7.07405079665968E-12,0.0109103937367002,0.0144576863048475,33.25717150174,44.0700642490371,1.3251296565233,1099387.2820618,829645.066541062
,586685.315,263.9888,-0.019,1.791157e+04,0.5,714736.7,424188.2,5.45636296295536E-12,-9.19370896725777E-12,0.00766295052983612,0.0129117028101166,33.9921599738941,57.2751534474866,1.68495186806234,1295751.86586704,769014.172112306
,586687.577,263.9888,-0.019,1.357207e+04,0.5,802365.6,376516.4,5.6205740829401E-12,-1.19775799843053E-11,0.0051538873982402,0.0109830593159327,35.0151657192799,74.618169225695,2.13102430597977,1454614.99781322,682589.585548834
,586689.745,263.9888,-0.019,1.028394e+04,0.5,867912.8,325675.5,5.86518032366449E-12,-1.56304821124603E-11,0.00337792269603611,0.00900203529372105,36.5390186084236,97.3750925374769,2.66496190226161,1573446.03965333,590419.712311096
,586691.336,263.9888,-0.019,7.792469e+03,0.5,915418.4,279674.2,6.23453931945397E-12,-2.04066446191735E-11,0.00219801479829514,0.0071944540820414,38.8400587257901,127.129725997853,3.27315998400997,1659569.32091079,507023.588525498
,586692.912,263.9888,-0.019,5.904585e+03,0.5,950845.9,242770.2,6.79487317656595E-12,-2.66131399197995E-11,0.00144572993417884,0.00566241812389339,42.3308378838216,165.795075529849,3.91664998422376,1723796.11831466,440120.032491566
,586694.69,263.9888,-0.019,4.474074e+03,0.5,980070.4,215506.7,7.61304767343083E-12,-3.46222306708721E-11,0.000972447498580263,0.00442244723209329,47.4279178568386,215.690270535064,4.54774909550376,1776777.44752866,390693.815823154
,586696.266,263.9888,-0.019,3.390107e+03,0.5,1007649,197547.9,8.79589588086991E-12,-4.4865957514419E-11,0.000675447181485471,0.00344530960327421,54.7968494629437,279.506846514115,5.10078315183305,1826774.91150106,358136.164021123
,586697.951,263.9888,-0.019,2.568774e+03,0.5,1035479,185291.3,1.0374712180243E-11,-5.79778791216093E-11,0.000480051238417928,0.0026827108250941,64.6325910699525,361.191760047683,5.5883843440032,1877228.14053922,335916.076093378
,586699.526,263.9888,-0.019,1.946446e+03,0.5,1065502,176204.3,1.23528949535591E-11,-7.46975770671157E-11,0.000345909634326705,0.00209170495381993,76.956313986608,465.352471337866,6.04696934183786,1931657.07677396,319442.181293889
,586701.118,263.9888,-0.019,1.474880e+03,0.5,1097411,167456,1.46632600795382E-11,-9.60946332597585E-11,0.000249092389286846,0.00163240927777845,91.3494732198879,598.652283320456,6.55342896044334,1989505.15745591,303582.318426676
,586702.709,263.9888,-0.019,1.117550e+03,0.5,1129140,156680.5,1.71706937481998E-11,-1.23743012939341E-10,0.000176599017786805,0.00127268559229638,106.970334032803,770.896716373765,7.20664026474258,2047026.91470175,284047.328505702
,586704.3,263.9888,-0.019,8.467957e+02,0.5,1161907,143177.4,1.96346985261634E-11,-1.59338650236971E-10,0.000122281679863238,0.000992334962115918,122.320640667025,992.651135133766,8.11515644228768,2106430.47042915,259567.450782913
,586707.561,263.9888,-0.019,6.416440e+02,0.5,1192396,126914.6,2.1892844139314E-11,-2.05689020651221E-10,8.21319434716073E-05,0.000771651180146103,136.388481726665,1281.40560705347,9.39526264117761,2161704.22178181,230084.490912205
,586709.152,263.9888,-0.019,4.861923e+02,0.5,1215361,108589.6,2.3874529528021E-11,-2.67209494110901E-10,5.32478819242075E-05,0.000595963140330996,148.734025307287,1664.66709271873,11.1922412459388,2203337.65350518,196862.952208493
,586711.336,263.9888,-0.019,3.684033e+02,0.5,1234909,90417.42,2.54775124891926E-11,-3.47968449780102E-10,3.35953990519045E-05,0.000458841456079905,158.720320871111,2167.78086265481,13.6578659289327,2238776.37866644,163918.462102036
,586712.927,263.9888,-0.019,2.791500e+02,0.5,1248910,73595.76,2.68082359254912E-11,-4.5493210382915E-10,2.07202064184864E-05,0.000351619074225362,167.010488558777,2834.14519078195,16.9698634812658,2264158.90327166,133422.340478533
,586714.503,263.9888,-0.019,2.115173e+02,0.5,1258704,59022.33,2.79695104546516E-11,-5.96474837359212E-10,1.25913188797038E-05,0.000268521141729896,174.245020029068,3715.93096529174,21.3258947926996,2281914.52401186,107002.052959251
,586716.094,263.9888,-0.019,1.602760e+02,0.5,1266233,47067.95,2.9110816872806E-11,-7.83146004474463E-10,7.60840716418128E-06,0.000204683149122126,181.355153758904,4878.85876503222,26.9022338980134,2295563.90818104,85329.8620807307
,586717.685,263.9888,-0.019,1.214445e+02,0.5,1272138,37625.49,3.04422261649538E-11,-1.02926799648408E-09,4.60854907511892E-06,0.00015581751635191,189.649594205164,6412.15451208661,33.810536420921,2306269.12979335,68211.5510112489
,586721.008,263.9888,-0.019,9.202165e+01,0.5,1278978,30607.83,3.23434680062653E-11,-1.351503325251E-09,2.8407183863895E-06,0.000118702185695218,201.493988952672,8419.62265873506,41.7859743732241,2318669.42036543,55489.1792077295
,586722.583,263.9888,-0.019,6.972812e+01,0.5,1282873,25377.08,3.51819307604852E-11,-1.77853200843028E-09,1.78464105716228E-06,9.02179378764202E-05,219.177101435556,11079.934557086,50.5524276236667,2325730.69694119,46006.3107998473
,586724.206,263.9888,-0.019,5.283509e+01,0.5,1286585,21768.53,3.96031285421972E-11,-2.34066292650274E-09,1.15998379891747E-06,6.85584996290623E-05,246.720368496877,14581.9090817136,59.1029803114864,2332460.21135692,39464.3417144841
,586725.844,263.9888,-0.019,4.003407e+01,0.5,1290368,19514.65,4.65824535194234E-11,-3.08017347905042E-09,7.87947309756242E-07,5.21014721860521E-05,290.200307926561,19188.9268287456,66.1230408949174,2339318.44223911,35378.2646801854
,586726.639,263.9888,-0.019,3.033521e+01,0.5,1293308,18485.25,5.79705175625566E-11,-4.0558680097805E-09,5.65555628188799E-07,3.95687165919638E-05,361.145898858706,25267.3282839645,69.9643229061008,2344648.39169553,33512.0572072467
,586727.419,263.9888,-0.019,2.298591e+01,0.5,1296516,18115.39,7.46050197670332E-11,-5.33947112418086E-09,4.19963240435333E-07,3.00567120352505E-05,464.775856004078,33263.9448404358,71.5698640768982,2350464.20049016,32841.5350623651
,586728.246,263.9888,-0.019,1.741690e+01,0.5,1300306,18158.81,9.81203014222404E-11,-7.02614415047835E-09,3.18980815478375E-07,2.28414014052366E-05,611.271831671729,43771.6144589728,71.6074456420878,2357335.1217282,32920.2515267862
,586729.073,263.9888,-0.019,1.319742e+01,0.5,1304754,18130.81,1.28413239160175E-10,-9.24104810801031E-09,2.41328145682748E-07,1.73667841311087E-05,799.991385824948,57570.0677807911,71.96335960721,2365398.93641601,32869.4901033917
,586729.869,263.9888,-0.019,1.000008e+01,0.5,1309675,17775.92,1.64909298910524E-10,-1.21500088912776E-08,1.79281899861983E-07,1.32089378328516E-05,1027.35527453127,75692.3703061072,73.6769179879297,2374320.25657759,32226.1071909464
,586781.443,261.9782,-0.019,5.000000e+05,0.5,7019.77,68223.36,4.61682322310985E-12,-4.75043110701229E-13,0.0344038834439157,0.00353995096229644,28.761978379484,2.9594331467836,0.102893935449676,12726.1970393538,123682.673655514
,586783.018,261.9782,-0.019,3.788642e+05,0.5,11251.96,89032.54,4.64414790491646E-12,-5.8692885163339E-13,0.0340201885435161,0.00429948197236765,28.9322062330033,3.65646119099269,0.126380309940613,20398.7680563504,161407.802100944
,586784.594,261.9782,-0.019,2.870762e+05,0.5,18018.94,115609.8,4.68170858469208E-12,-7.29690961190587E-13,0.03347311982685,0.00521711946368579,29.1662025130033,4.54584345885604,0.155859970348534,32666.6800878509,209589.928798277
,586786.185,261.9782,-0.019,2.175258e+05,0.5,28812.12,149248.4,4.72616494850855E-12,-9.12377162074918E-13,0.0327434785925493,0.00632106631914287,29.4431576644415,5.68394563564371,0.193048099678121,52233.7222218827,270573.615119625
,586787.963,261.9782,-0.019,1.648255e+05,0.5,45657.45,191137.6,4.779143159432E-12,-1.14160421520731E-12,0.0317742164820724,0.00758997549576532,29.7732023907669,7.11198895191903,0.238872152836491,82772.7553772336,346514.880007349
,586790.335,261.9782,-0.019,1.248930e+05,0.5,71886.99,242138,4.83653482521455E-12,-1.43589164284354E-12,0.0305003808396103,0.00905508665477231,30.1307421471382,8.9453467007405,0.296884379981663,130324.497712326,438973.912067638
,586792.612,261.9782,-0.019,9.463495e+04,0.5,111599.2,301814.8,4.90200181396588E-12,-1.8125667821364E-12,0.0288068939087417,0.0106516523202323,30.5385897133197,11.2919650763803,0.369760528642068,202319.080060208,547162.458911496
,586794.874,261.9782,-0.019,7.170755e+04,0.5,169946.5,367912.7,4.97183488992966E-12,-2.29659356179178E-12,0.0266081248714207,0.0122908442504456,30.9736372176273,14.3073648651039,0.461920721953877,308097.365746817,666991.869175294
,586797.058,261.9782,-0.019,5.433485e+04,0.5,251634.5,434525.6,5.04810161336929E-12,-2.92336406745511E-12,0.0238121411396729,0.0137896506664073,31.4487651886669,18.2120323954851,0.57910166857833,456190.192684271,787754.927047955
,586798.837,261.9782,-0.019,4.117107e+04,0.5,358990.9,492185.5,5.12673734032038E-12,-3.73934634780021E-12,0.0204373924608591,0.0149066518887229,31.9386516255357,23.2954552538372,0.729381300343062,650817.466773832,892287.019790229
,586801.099,261.9782,-0.019,3.119651e+04,0.5,488015.1,528957.1,5.21006565139764E-12,-4.80679947366881E-12,0.0166429653987735,0.0153547772085468,32.4577720175849,29.9454962546848,0.922598637961377,884726.468357216,958950.546807824
,586803.376,261.9782,-0.019,2.363846e+04,0.5,627339.6,535483.9,5.29965839910985E-12,-6.20874984333649E-12,0.0127664534721635,0.0149563820959802,33.0159187232587,38.679394927619,1.17153774371181,1137308.96599025,970783.034601078
,586805.638,261.9782,-0.019,1.791157e+04,0.5,760685.2,510603.2,5.40534671523748E-12,-8.05276435233811E-12,0.00922403560960917,0.0137417614548884,33.6743379254953,50.1672736867355,1.48977758071238,1379052.26811138,925676.615063537
,586807.916,261.9782,-0.019,1.357207e+04,0.5,874416.4,462738.6,5.54428852442003E-12,-1.04767936197341E-11,0.00633412685136507,0.0119693157184509,34.5399204090765,65.2685400794124,1.88965519625983,1585236.46798148,838902.499841834
,586810.084,261.9782,-0.019,1.028394e+04,0.5,962523.5,404736,5.74513907554778E-12,-1.36628107481989E-11,0.00419794218571207,0.00998334224133566,35.7911832211607,85.1168538088355,2.37815143698608,1744966.53252292,733749.12353537
,586811.66,261.9782,-0.019,7.792469e+03,0.5,1027045,347925.8,6.0432728885747E-12,-1.78391864122931E-11,0.00273441760844825,0.00807174958760957,37.648503259223,111.134923106791,2.9519081367349,1861938.07464961,630757.458702321
,586813.236,261.9782,-0.019,5.904585e+03,0.5,1074174,299753.1,6.49651053862203E-12,-2.32804355027981E-11,0.00178507094170909,0.00639685392324356,40.4720923076788,145.032926373434,3.58352924456828,1947378.61476242,543424.786532481
,586815.014,261.9782,-0.019,4.474074e+03,0.5,1110980,262632.1,7.16866770534727E-12,-3.03247259085493E-11,0.00118509507450061,0.00501316071367016,44.6595105740304,188.917588739291,4.23017597620398,2014104.50581447,476127.829467242
,586816.605,261.9782,-0.019,3.390107e+03,0.5,1143421,237129.8,8.16377901025761E-12,-3.93650918597653E-11,0.000810783891178866,0.00390953531625139,50.8588750404334,245.23744277441,4.82192031537158,2072917.05354092,429894.506330343
,586818.181,261.9782,-0.019,2.568774e+03,0.5,1174812,219649.6,9.52716368776292E-12,-5.09567339359968E-11,0.000569066451031444,0.00304369366240208,59.3525163869421,317.451288240799,5.34857336412176,2129826.04789007,398204.512286762
,586819.866,261.9782,-0.019,1.946446e+03,0.5,1208134,207568.9,1.12947402584692E-11,-6.57399048095618E-11,0.000407482009784077,0.00237170823956997,70.3642005372598,409.547784142431,5.82039987686017,2190235.76754546,376303.314872413
,586821.457,261.9782,-0.019,1.474880e+03,0.5,1243534,197456.6,1.34402356115377E-11,-8.46433593557159E-11,0.000293718566515724,0.00184976862709864,83.7302507358791,527.312906322658,6.29775859606617,2254412.70997992,357970.645522697
,586823.048,261.9782,-0.019,1.117550e+03,0.5,1280961,186384.7,1.58413056883726E-11,-1.08872105789174E-10,0.000210079460752859,0.00144380733035192,98.6884855003965,678.253639247607,6.8726724886753,2322264.41688654,337898.309676933
,586824.624,261.9782,-0.019,8.467957e+02,0.5,1318330,172302.1,1.83199378562612E-11,-1.40170802758903E-10,0.000147155837666864,0.00112592914115009,114.129918143227,873.238892536771,7.65127064614999,2390010.97513042,312367.851780676
,586826.215,261.9782,-0.019,6.416440e+02,0.5,1351964,154614.8,2.07110208454325E-11,-1.81098798991263E-10,0.000100057944582214,0.000874914555328134,129.025935147701,1128.212948476,8.7440788333329,2450986.32207507,280302.404494773
,586827.806,261.9782,-0.019,4.861923e+02,0.5,1382686,134434.2,2.28027325628244E-11,-2.3453123592331E-10,6.59210127689511E-05,0.000678012451157889,142.056922968633,1461.08742114586,10.2852250394617,2506682.48098669,243716.83374639
,586829.397,261.9782,-0.019,3.684033e+02,0.5,1406723,113217,2.45576723713461E-11,-3.05129464225664E-10,4.2066786405313E-05,0.000522680480603099,152.989882363166,1900.90168691592,12.4250156778576,2550259.35006287,205252.002587623
,586830.988,261.9782,-0.019,2.791500e+02,0.5,1424332,92939.98,2.60086683130517E-11,-3.98590343527786E-10,2.61663928754863E-05,0.000401007517939289,162.029326129424,2483.14615674088,15.3252884280801,2582182.84665407,168491.631251964
,586832.564,261.9782,-0.019,2.115173e+02,0.5,1437587,74947.9,2.72133494295281E-11,-5.21983369331855E-10,1.59887437223192E-05,0.000306682510404397,169.534272832349,3251.86251620443,19.1811511730149,2606212.94190742,135873.645872412
,586834.155,261.9782,-0.019,1.602760e+02,0.5,1447799,59884.54,2.83212111378392E-11,-6.84707959085141E-10,9.68017436832707E-06,0.000234032803295969,176.436052034638,4265.60744558941,24.1765069916209,2624726.35818258,108565.160347285
,586835.747,261.9782,-0.019,1.214445e+02,0.5,1455138,47713.48,2.94990806410914E-11,-8.99645827676296E-10,5.84417409912017E-06,0.000178232227249941,183.77396720904,5604.63171197382,30.4974191779765,2638031.28983587,86500.1485680108
,586837.353,261.9782,-0.019,9.202165e+01,0.5,1460691,38362.8,3.10758473787387E-11,-1.1832350762587E-09,3.56045859224202E-06,0.000135567002970601,193.596940415096,7371.34172927592,38.0757139729113,2648098.36783979,69548.2261927842
,586838.945,261.9782,-0.019,6.972812e+01,0.5,1465525,31445.28,3.34029146910291E-11,-1.55676166828759E-09,2.21138672148111E-06,0.000103062924705985,208.094151265334,9698.34522170349,46.605563696682,2656861.96500725,57007.3989942192
,586840.567,261.9782,-0.019,5.283509e+01,0.5,1469757,26489.91,3.69275099830542E-11,-2.04887318568329E-09,1.41157287307787E-06,7.83192208360207E-05,230.051746063034,12764.1114725707,55.4836539648493,2664534.19157173,48023.7691854217
,586842.205,261.9782,-0.019,4.003407e+01,0.5,1474068,23210.96,4.24559418198366E-11,-2.69626698966708E-09,9.37194030580089E-07,5.9518767438707E-05,264.492882159833,16797.2584425453,63.5074120157029,2672349.6378665,42079.3345697308
,586843.001,261.9782,-0.019,3.033521e+01,0.5,1477197,21466.47,5.1602006268842E-11,-3.55094847239973E-09,6.56765958039302E-07,4.5194794622394E-05,321.471218827111,22121.7703720151,68.814155284963,2678022.22693084,38916.7347305363
,586843.781,261.9782,-0.019,2.298591e+01,0.5,1480628,20586.16,6.50070385984856E-11,-4.67553159724779E-09,4.77242304014445E-07,3.43249211173089E-05,404.982159447832,29127.7209921095,71.9234670283336,2684242.31420464,37320.8137080934
,586844.607,261.9782,-0.019,1.741690e+01,0.5,1484652,20342.41,8.43177195773746E-11,-6.15376796584025E-09,3.57338312950874E-07,2.60796553112016E-05,525.284229067426,38336.8677188894,72.9830929570292,2691537.45590962,36878.9173883647
,586845.434,261.9782,-0.019,1.319742e+01,0.5,1489379,20186,1.09722013569825E-10,-8.09559411714122E-09,2.68683525377627E-07,1.98242148193503E-05,683.548411871622,50434.0954188519,73.7827702367978,2700107.07192339,36595.3604514671
,586846.23,261.9782,-0.019,1.000008e+01,0.5,1494670,19839.04,1.41310242928555E-10,-1.0646290384919E-08,2.00089828410449E-07,1.5074734656024E-05,880.337399874066,66324.4744438123,75.3398349920157,2709699.16803697,35966.3538992903
,586901.548,259.9768,-0.019,5.000000e+05,0.5,6395.728,68568.73,4.60216226746508E-12,-4.29265323633235E-13,0.034578047677765,0.00322525716486242,28.6706432624783,2.67424576613631,0.0932747040815835,11594.866318713,124308.797684005
,586903.123,259.9768,-0.019,3.788642e+05,0.5,10250.36,89613.98,4.62717040849781E-12,-5.29271911240296E-13,0.0342423623512806,0.00391676099366497,28.8264394835886,3.29726882150527,0.114383492397057,18582.9594252106,162461.89931589
,586904.715,259.9768,-0.019,2.870762e+05,0.5,16412.52,116593.4,4.66259206066256E-12,-6.56339770925846E-13,0.0337579067624013,0.00475200414342532,29.0471100062606,4.08887873515956,0.140767144623967,29754.3884532306,211373.105085806
,586906.29,259.9768,-0.019,2.175258e+05,0.5,26276.64,150950.8,4.70445662999121E-12,-8.18924532111736E-13,0.0331169666698483,0.00576480953446821,29.3079187441542,5.10175255771676,0.174074201660409,47637.1303008738,273659.909662009
,586908.069,259.9768,-0.019,1.648255e+05,0.5,41723.56,194106.9,4.7548669196684E-12,-1.02206554849312E-12,0.0322678251754965,0.00693601587465122,29.6219657829364,6.36728455640832,0.214951452009176,75640.974810186,351897.947667536
,586910.44,259.9768,-0.019,1.248930e+05,0.5,65967.3,247350.7,4.80981410726649E-12,-1.28275541633107E-12,0.0311569871352047,0.00830942591811622,29.9642768798394,7.99133554995167,0.266695424755216,119592.644481822,448424.057486511
,586912.717,259.9768,-0.019,9.463495e+04,0.5,103069.4,310957.7,4.8730107016915E-12,-1.61519810963652E-12,0.029679543461773,0.00983752046300467,30.357980297681,10.0623937419585,0.331457944279881,186855.33758627,563737.695266976
,586914.979,259.9768,-0.019,7.170755e+04,0.5,158511.1,383742.4,4.94080640687128E-12,-2.04088122250816E-12,0.0277529579643722,0.0114638150363014,30.7803353484099,12.7143229792833,0.413066421641184,287366.037850914,695689.658600568
,586917.148,259.9768,-0.019,5.433485e+04,0.5,238071.8,460932.4,5.016553715398E-12,-2.59105233830707E-12,0.0252592421819294,0.0130464103909551,31.2522274579549,16.141790086626,0.516500467313645,431602.265645972,835628.025451294
,586918.926,259.9768,-0.019,4.117107e+04,0.5,346347.2,534210.6,5.09475964311397E-12,-3.30310880590075E-12,0.0221824326172775,0.0143816379274068,31.739436322885,20.5777738218027,0.648334570673064,627895.602167659,968474.658872214
,586921.297,259.9768,-0.019,3.119651e+04,0.5,482935.2,590624.8,5.17672534989307E-12,-4.23284442542149E-12,0.0185832614971186,0.0151949445870937,32.2500679352108,26.3698595255475,0.817668340374464,875517.077117872,1070748.41214583
,586923.575,259.9768,-0.019,2.363846e+04,0.5,639116.3,617122.7,5.26410469852183E-12,-5.45171181959745E-12,0.0147128013300977,0.015237150000684,32.7944255626577,33.963184187247,1.03563894181822,1158659.03937917,1118786.666466
,586925.837,259.9768,-0.019,1.791157e+04,0.5,798439.3,606885.5,5.36136733684408E-12,-7.05359805675477E-12,0.0109633732474757,0.0144237884433772,33.4003543074606,43.942647357699,1.31563416822448,1447496.97721773,1100227.56490978
,586928.115,259.9768,-0.019,1.357207e+04,0.5,942537.1,564051.6,5.4821893469809E-12,-9.16080523263167E-12,0.00772093442197265,0.0129017755456704,34.1530537016948,57.0701690982521,1.67101219108323,1708733.02850394,1022573.64585489
,586930.283,259.9768,-0.019,1.028394e+04,0.5,1059380,501489.7,5.64943951492273E-12,-1.19342495634882E-11,0.0052014764373075,0.010987942739711,35.1949921693036,74.3482284966508,2.1124661184467,1920558.45413035,909154.678202621
,586931.859,259.9768,-0.019,7.792469e+03,0.5,1147116,433839.1,5.89115869037075E-12,-1.55768403361139E-11,0.00340962720865581,0.00901541130129677,36.7008591609923,97.0409139179037,2.64410469226955,2079615.74852101,786510.365720801
,586933.434,259.9768,-0.019,5.904585e+03,0.5,1210768,372548,6.25759181550619E-12,-2.03369550427778E-11,0.00221857458418891,0.00721028998182581,38.9836716303796,126.695572470048,3.24996510516766,2195010.9671605,675395.241527453
,586935.119,259.9768,-0.019,4.474074e+03,0.5,1258737,322935,6.80268267157317E-12,-2.65155166766315E-11,0.00145720449969313,0.00567989601724877,42.3794896332384,165.186900281709,3.89780296344466,2281974.34997515,585451.43799636
,586936.804,259.9768,-0.019,3.390107e+03,0.5,1297652,286667.2,7.62032408686425E-12,-3.44948037025777E-11,0.000980160013163045,0.00443687523860787,47.4732486039213,214.89642343936,4.52668460151702,2352523.66395359,519701.254018271
,586938.38,259.9768,-0.019,2.568774e+03,0.5,1334424,262354.1,8.78863508289397E-12,-4.47020480406279E-11,0.000679704932768139,0.00345721517294447,54.7516159973528,278.485719970267,5.0863470401263,2419187.91613438,475623.841049254
,586939.955,259.9768,-0.019,1.946446e+03,0.5,1371376,245465.8,1.03409500388681E-11,-5.77731427372074E-11,0.000481878053587297,0.00269217136406103,64.4222590010509,359.916289193139,5.58683124084903,2486178.49175127,445006.907238073
,586941.656,259.9768,-0.019,1.474880e+03,0.5,1411039,232931.6,1.22896253695128E-11,-7.44473514618539E-11,0.000346487965700888,0.00209893390435053,76.562155856552,463.793610818254,6.05773969697542,2558083.86089754,422283.556055531
,586943.247,259.9768,-0.019,1.117550e+03,0.5,1453197,220867.8,1.45584923960326E-11,-9.57874234018604E-11,0.000248946336913225,0.00163793939163286,90.6967893933178,596.738421155104,6.57948782031604,2634512.43544985,400412.996786017
,586944.838,259.9768,-0.019,8.467957e+02,0.5,1494893,206191.4,1.70177887621419E-11,-1.23379410082111E-10,0.000176099236090004,0.00127672403085819,106.01776346846,768.631535964431,7.25002594676597,2710103.44651615,373806.034132202
,586946.414,259.9768,-0.019,6.416440e+02,0.5,1537873,188022.9,1.94289810102558E-11,-1.58913118099897E-10,0.000121677775403048,0.000995224334335932,121.03905753965,990.00014644851,8.17917923827364,2788022.23142669,340868.215527106
,586948.005,259.9768,-0.019,4.861923e+02,0.5,1574953,165884.3,2.16515544746847E-11,-2.05566052209691E-10,8.13428506917772E-05,0.000772292294843856,134.885290510133,1280.63953577768,9.49428607770597,2855244.85926481,300732.970957064
,586949.596,259.9768,-0.019,3.684033e+02,0.5,1604821,141681.9,2.35822959955788E-11,-2.67115022045306E-10,5.26431739473658E-05,0.000596285559816642,146.913462956148,1664.07854874016,11.3269302571465,2909392.7947629,256856.246901254
,586951.187,259.9768,-0.019,2.791500e+02,0.5,1629133,117660.7,2.51444475020672E-11,-3.481506500674E-10,3.31262832443555E-05,0.000458667347727207,156.645385900521,2168.91593767735,13.8460250533951,2953468.21353314,213308.021771125
,586952.763,259.9768,-0.019,2.115173e+02,0.5,1647274,95669.14,2.64391448516379E-11,-4.55241009758602E-10,2.04092357703775E-05,0.000351415340875991,164.71111754689,2836.06961916805,17.2184468262179,2986356.17716883,173439.347190224
,586954.354,259.9768,-0.019,1.602760e+02,0.5,1659986,76665.85,2.75691743508063E-11,-5.96933881955232E-10,1.23928278666916E-05,0.000268332259527781,171.750998099511,3718.79073056927,21.6522219475816,3009401.86338993,138988.131133861
,586955.945,259.9768,-0.019,1.214445e+02,0.5,1669830,61115.04,2.86856476718451E-11,-7.837703297237E-10,7.48566094601972E-06,0.000204528725130379,178.70642610036,4882.74819905483,27.3227343056635,3027248.12952905,110795.943614675
,586957.568,259.9768,-0.019,9.202165e+01,0.5,1677522,48830.43,2.99857641137119E-11,-1.03013180485124E-09,4.5319612764546E-06,0.000155691128347645,186.805917717151,6417.53588286464,34.3540288299734,3041193.0176987,88525.0761344562
