Repository: AlexiLJ/BunchOfScripts

ScriptCutter.py:                filters out a threshold values from an CSV file

From_dat_to_csv.py:             converts .dat file from PPMS to .csv 
                    
Convert_all_files_to_csv.py     Converts all files in a rectory from .dat to .csv
                                and removes LCR head

temp_script.py:                 Script for measuring RaspberryPi CPU and GPU temperatures
                                Run in bash with "watch python3 temp_script.py"

File: Scripts/Data_examples/Nb-PrO2/Jan 30 2019 Pr0.998Nb0.002O2 1300C 10h air.dat (part 13 of 54)
Comment,Time Stamp (sec),Temperature (K),Magnetic Field (Oe),Frequency (Hz),AC Voltage (Vrms),Re[Impedance] (Ohm),-Im[Impedance] (Ohm),Re[Cp] (F),Im[Cp] (F),Re[Modulus],Im[Modulus],Re[Permittivity],Im[Permittivity],Loss Factor,Re[Sp.Impedance] (Ohm-cm),-Im[Sp.Impedance] (Ohm-cm)
,586959.143,259.9768,-0.019,6.972812e+01,0.5,1683326,39588.22,3.18716563402809E-11,-1.35521091326308E-09,2.7840383051152E-06,0.00011837976206044,198.554687125323,8442.72026526886,42.5208812116332,3051715.13560519,71769.7998876439
,586960.766,259.9768,-0.019,5.283509e+01,0.5,1688436,32837.8,3.46850460378641E-11,-1.78341668418674E-09,1.74983409500283E-06,8.99720103061169E-05,216.08159897456,11110.365208577,51.4174518390392,3060979.09537468,59531.9096122653
,586962.404,259.9768,-0.019,4.003407e+01,0.5,1693448,28149.83,3.90121727672334E-11,-2.34690887825347E-09,1.13661186947219E-06,6.83767218890468E-05,243.038820297748,14620.8202378338,60.1583739582086,3070065.39016229,51033.0513968851
,586963.979,259.9768,-0.019,3.033521e+01,0.5,1698532,25176.31,4.5774509108049E-11,-3.08819952186451E-09,7.70268393314992E-07,5.19665318163821E-05,285.166959546347,19238.9276320547,67.4654864036866,3079282.21432435,45642.333265029
,586964.759,259.9768,-0.019,2.298591e+01,0.5,1702248,23809.7,5.68832236890883E-11,-4.06680276350828E-09,5.51972591580593E-07,3.94626660593322E-05,354.372253568519,25335.4498331564,71.4938869452366,3086018.98037199,43164.7950927027
,586965.586,259.9768,-0.019,1.741690e+01,0.5,1706518,23112.97,7.25106270240801E-11,-5.35373386491996E-09,4.06006451894547E-07,2.99769920643768E-05,451.728165876062,33352.7991501951,73.8337825039361,3093760.09743965,41901.6877169298
,586966.413,259.9768,-0.019,1.319742e+01,0.5,1711562,22722.48,9.35249839830142E-11,-7.04473317331276E-09,3.02445062504837E-07,2.27815571218856E-05,582.643830458188,43887.420728137,75.3246124542744,3102904.40528257,41193.7652804544
,586967.209,259.9768,-0.019,1.000008e+01,0.5,1717302,22289.2,1.20267451009213E-10,-9.26617079810056E-09,2.24801311122221E-07,1.73201254954333E-05,749.244590602408,57726.5776219289,77.0463722340865,3113310.49707844,40408.2685115843
,587022.059,257.9748,-0.019,5.000000e+05,0.5,5826.168,68885.2,4.58805450672746E-12,-3.88048177973662E-13,0.0347376381317312,0.00293803771606487,28.5827544502562,2.41747036126687,0.084577935463641,10562.30645055,124882.528671921
,587023.634,257.9748,-0.019,3.788642e+05,0.5,9326.805,90132.13,4.61138326825293E-12,-4.77182471148277E-13,0.0344403524422498,0.00356386175895475,28.7280884390598,2.97276097762103,0.103479247633447,16908.6391972429,163401.257584885
,587025.21,257.9748,-0.019,2.870762e+05,0.5,14931.58,117471,4.64442160194049E-12,-5.9034615099133E-13,0.0340120029545929,0.00432321971445498,28.9339113162407,3.6777503514174,0.127108648091869,27069.5805117367,212964.113127628
,587026.785,257.9748,-0.019,2.175258e+05,0.5,23926.46,152465.2,4.68352389535224E-12,-7.34988358925115E-13,0.0334492095882351,0.0052492055580193,29.1775115719462,4.57884529404552,0.156930630727536,43376.4702282577,276405.37750446
,587028.564,257.9748,-0.019,1.648255e+05,0.5,38055.02,196723.2,4.73135188250426E-12,-9.15253973683516E-13,0.0327027520689075,0.00632616734598317,29.4754713304042,5.70186765459263,0.193444494599518,68990.2493752001,356641.058811357
,587030.935,257.9748,-0.019,1.248930e+05,0.5,60361.76,251943.2,4.78343495590559E-12,-1.14603828475618E-12,0.0317354713012832,0.00760333639556433,29.7999395109504,7.13961240777488,0.239584795303068,109430.316292725,456749.837377195
,587033.213,257.9748,-0.019,9.463495e+04,0.5,94801.43,319005.6,4.84412982459858E-12,-1.43956856706464E-12,0.0304476800855839,0.00904837912656041,30.178057627398,8.9682532773711,0.297177949227224,171866.268808309,578327.797386136
,587035.475,257.9748,-0.019,7.170755e+04,0.5,146981.4,397697.7,4.91018806568893E-12,-1.81471081215267E-12,0.0287622309930503,0.0106299658722742,30.5895885893193,11.3053219977942,0.369580714195732,266463.75273265,720989.333311177
,587037.659,257.9748,-0.019,5.433485e+04,0.5,223355.1,484733,4.98450817003216E-12,-2.29675990858545E-12,0.0265635226349312,0.012239930548317,31.0525894734729,14.3084011757122,0.460779645701861,404922.242800628,878776.323081393
,587039.437,257.9748,-0.019,4.117107e+04,0.5,330438.2,573129.6,5.06217219844158E-12,-2.91859828796677E-12,0.0237984958234958,0.0137210364333363,31.5364224031797,18.1823424463618,0.576550574250571,599054.0491397,1039031.22448257
,587041.808,257.9748,-0.019,3.119651e+04,0.5,471266.6,650293.9,5.1437690122541E-12,-3.72767841369932E-12,0.0204606741770428,0.0148278068625936,32.0447558786662,23.2227661227778,0.724697863535241,854362.979081411,1178922.99959825
,587044.164,257.9748,-0.019,2.363846e+04,0.5,641304.9,700695.8,5.22883468856769E-12,-4.78563922756271E-12,0.0167052647686333,0.0152893283389481,32.574699743686,29.8136717269528,0.915240108475033,1162626.76978064,1270297.00623348
,587046.535,257.9748,-0.019,1.791157e+04,0.5,825799.2,711773.1,5.32115106382719E-12,-6.17359983341271E-12,0.0128581654411134,0.0149180444368284,33.1498141591558,38.4604166872554,1.16020006937604,1497097.95821526,1290379.13178233
,587048.922,257.9748,-0.019,1.357207e+04,0.5,1003640,681203.1,5.42924847516613E-12,-7.99909885849864E-12,0.00932454488763878,0.0137381732863955,33.8232415913013,49.8329473114459,1.47333445781442,1819506.96341576,1234958.53488342
,587051.09,257.9748,-0.019,1.028394e+04,0.5,1155945,619015.8,5.57169533474538E-12,-1.04045379192619E-11,0.00642046306837619,0.0119895197853982,34.7106599084974,64.8184000601083,1.86739175316688,2095621.91306208,1122218.68255986
,587052.666,257.9748,-0.019,7.792469e+03,0.5,1274697,541949.5,5.7693824853379E-12,-1.35699258803869E-11,0.00425928820366217,0.010018095588876,35.9422153041605,84.5381977870032,2.35205863276929,2310908.36131001,982504.572426056
,587054.257,257.9748,-0.019,5.904585e+03,0.5,1361956,466100.9,6.0629833227407E-12,-1.77161565538849E-11,0.00277569497194342,0.00811063531782105,37.7712957193057,110.36846921489,2.92201967428083,2469100.89859498,844998.040337522
,587055.926,257.9748,-0.019,4.474074e+03,0.5,1426001,401186.5,6.50344975242568E-12,-2.31162460611431E-11,0.00181030477655298,0.00643465426097172,40.5153223617108,144.010055680144,3.55445908573693,2585208.59006998,727314.20666613
,587057.611,257.9748,-0.019,3.390107e+03,0.5,1475625,351481.2,7.17116066756343E-12,-3.0106713986618E-11,0.00120176922095923,0.00504539277400316,44.6750412802969,187.559413673443,4.19830420517513,2675172.33558883,637203.071728634
,587059.187,257.9748,-0.019,2.568774e+03,0.5,1519253,316799.3,8.14950112874687E-12,-3.90820119815671E-11,0.000820761127451385,0.00393606868816913,50.7699264063897,243.473906042996,4.79563243984441,2754265.88486935,574327.978513448
,587060.778,257.9748,-0.019,1.946446e+03,0.5,1561069,292680.4,9.48689046530562E-12,-5.06002131054357E-11,0.000574565831472863,0.00306456089294504,59.1016214538654,315.230227583959,5.33369846426341,2830074.44489306,530602.632273832
,587062.463,257.9748,-0.019,1.474880e+03,0.5,1605425,275964.9,1.1222560691064E-11,-6.52872140531327E-11,0.000410500407870161,0.00238808492422389,69.9145348132705,406.727602142862,5.81749708024462,2910487.79118184,500298.968961314
,587064.054,257.9748,-0.019,1.117550e+03,0.5,1652385,261920.6,1.33266574906767E-11,-8.40742153833333E-11,0.000295218107538147,0.00186244981350998,83.0226794690756,523.767241730923,6.3087248578386,2995621.9498463,474837.945440629
,587065.645,257.9748,-0.019,8.467957e+02,0.5,1701833,246716.7,1.56808432361757E-11,-1.08165261967068E-10,0.000210710157652776,0.00145346261411853,97.6888332811594,673.850129356364,6.89792381302117,3085266.62356096,447274.673828221
,587067.236,257.9748,-0.019,6.416440e+02,0.5,1751109,227651.3,1.81087740987769E-11,-1.39293899500399E-10,0.000147323032203055,0.00113321860054417,112.814405910293,867.77594294066,7.69206677053898,3174599.47710334,412710.85805732
,587068.828,257.9748,-0.019,4.861923e+02,0.5,1795349,203959.2,2.0449693840212E-11,-1.80008243738605E-10,0.000100013218567485,0.000880365445353367,127.397914902849,1121.41898537999,8.80249089033493,3254802.52606663,369759.260942875
,587071.012,257.9748,-0.019,3.684033e+02,0.5,1836968,177310.6,2.24905883875842E-11,-2.33006324321072E-10,6.58813352906179E-05,0.000682541848745285,140.112320893639,1451.58749610766,10.3601702323493,3330253.9432186,321447.801390365
,587072.587,257.9748,-0.019,2.791500e+02,0.5,1868566,149164.8,2.42032604505611E-11,-3.03190763283718E-10,4.19959715936386E-05,0.000526077497216763,150.78195983496,1888.82392870819,12.5268562019994,3387538.20951927,270422.056012633
,587074.178,257.9748,-0.019,2.115173e+02,0.5,1891688,122359.7,2.56209815582995E-11,-3.96101848582961E-10,2.61031714729814E-05,0.000403556532398994,159.614107369828,2467.64328077148,15.460057518938,3429456.26779525,221826.876361507
,587075.879,257.9748,-0.019,1.602760e+02,0.5,1909398,98663.04,2.68015283541965E-11,-5.1868242288547E-10,1.59486142986024E-05,0.000308649036605023,166.968701595917,3231.29821349352,19.3527180999085,3461562.86809226,178867.01238668
,587077.454,257.9748,-0.019,1.214445e+02,0.5,1922894,78783.59,2.78765547265326E-11,-6.80391180756313E-10,9.64978903474873E-06,0.000235525208183381,173.665922560266,4238.71469294051,24.4072909091855,3486029.8741684,142827.398875983
,587079.077,257.9748,-0.019,9.202165e+01,0.5,1932608,62734.54,2.9019547492267E-11,-8.93979769994887E-10,5.82240430764571E-06,0.000179365707378911,180.786561932248,5569.33319161596,30.8061237079287,3503640.46227033,113731.948085652
,587080.668,257.9748,-0.019,6.972812e+01,0.5,1940034,50417.71,3.05552947994603E-11,-1.17574381682501E-09,3.54562129583472E-06,0.000136432730979717,190.353991463608,7324.67253024996,38.4792169259572,3517103.11691774,91402.6687103704
,587082.275,257.9748,-0.019,5.283509e+01,0.5,1946518,41302.59,3.28221191370418E-11,-1.54684841067827E-09,2.20089896990429E-06,0.000103724474932448,204.475899415649,9636.58740962132,47.1282309414494,3528858.01224952,74877.7949385297
,587083.913,257.9748,-0.019,4.003407e+01,0.5,1952270,34744.29,3.62288232686875E-11,-2.0356854263754E-09,1.40287782947123E-06,7.88272346374553E-05,225.699053486013,12681.9541038006,56.1896645463183,3539285.85894113,62988.2005439564
,587085.489,257.9748,-0.019,3.033521e+01,0.5,1958105,30359.16,4.15324836745661E-11,-2.67876199294006E-09,9.28837522082972E-07,5.99081593884112E-05,258.739903991711,16688.2054610763,64.4979966507637,3549864.17699495,55038.3633807472
,587086.269,257.9748,-0.019,2.298591e+01,0.5,1962247,27999.89,5.03409560508756E-11,-3.52792064497262E-09,6.49112414153539E-07,4.54901389732438E-05,313.615102759456,21978.3111485236,70.0805253163495,3557373.24184137,50761.2239746076
,587087.095,257.9748,-0.019,1.741690e+01,0.5,1966890,26598.95,6.28162841390714E-11,-4.64502249563604E-09,4.67241783017088E-07,3.45507319122928E-05,391.334153156184,28937.6547758978,73.9461520097598,3565790.57358497,48221.4486713837
,587087.922,257.9748,-0.019,1.319742e+01,0.5,1972287,25767.54,7.98715905286363E-11,-6.11349394117376E-09,3.42975997597792E-07,2.62519084621255E-05,497.58564469623,38085.9677881937,76.541532486221,3575574.83794425,46714.1788490834
,587088.718,257.9748,-0.019,1.000008e+01,0.5,1978434,25195.3,1.0242974788022E-10,-8.04318646008002E-09,2.54111250027713E-07,1.99538142763661E-05,638.118908083819,50107.6051404786,78.5239310506325,3586718.78328732,45676.7603875383
,587141.555,255.9740,-0.019,5.000000e+05,0.5,5308.102,69172.05,4.57477315626424E-12,-3.51057436353448E-13,0.0348822917220247,0.00267678581817747,28.5000140254201,2.18702469347606,0.0767376707788767,9623.10046582549,125402.561325518
,587143.131,255.9740,-0.019,3.788642e+05,0.5,8485.703,90600.64,4.5963397886116E-12,-4.30495571921356E-13,0.0346193746125094,0.0032424686073685,28.6343702663496,2.68190999172052,0.0936605193958895,15383.7986708162,164250.623101833
,587144.707,255.9740,-0.019,2.870762e+05,0.5,13587.39,118258.3,4.62695931545222E-12,-5.31618505704735E-13,0.0342399541078661,0.00393402923977157,28.825124411878,3.31188768300159,0.114895867774186,24632.6877362855,214391.415579002
,587146.298,255.9740,-0.019,2.175258e+05,0.5,21772.5,153799.2,4.66377799099641E-12,-6.60225191736819E-13,0.0337418747051976,0.00477665011923934,29.05449813896,4.11308420804858,0.14156445547181,39471.5389591582,278823.796747611
,587148.076,255.9740,-0.019,1.648255e+05,0.5,34663.37,199024.8,4.70880401570331E-12,-8.20113954913205E-13,0.0330853640544883,0.00576234828928569,29.3350021752963,5.10916244786128,0.174166083824729,62841.5000303463,360813.647814384
,587150.447,255.9740,-0.019,1.248930e+05,0.5,55130.31,255948.2,4.75810693740511E-12,-1.02487890312295E-12,0.0322399523214561,0.00694436829744103,29.6421505107436,6.38481124979177,0.215396357544222,99946.178849258,464010.533830585
,587152.725,255.9740,-0.019,9.463495e+04,0.5,86973.63,326004.7,4.81597584894345E-12,-1.28483700257985E-12,0.0311157133667771,0.00830125007875079,30.0026634223445,8.00430345792416,0.266786429766197,157675.187735189,591016.521617576
,587154.987,255.9740,-0.019,7.170755e+04,0.5,135690,409934.4,4.87964659183892E-12,-1.61518341970477E-12,0.0296472117007402,0.00981335100365679,30.3993206998852,10.0623022263255,0.331004180181024,245993.483585632,743173.344370152
,587157.155,255.9740,-0.019,5.433485e+04,0.5,208173.4,505794,4.95229078018565E-12,-2.03825116450551E-12,0.0277176721362325,0.0114079685577227,30.8518809287814,12.6979381909227,0.411577440618117,377399.21774534,916957.978013938
,587158.934,255.9740,-0.019,4.117107e+04,0.5,312364.1,608257.7,5.02907978877571E-12,-2.58262901077802E-12,0.0252571466088284,0.0129705318470029,31.3302626423792,16.0893142709914,0.513539080557468,566287.369047762,1102715.23723771
,587161.305,255.9740,-0.019,3.119651e+04,0.5,454282.9,706002.4,5.11030602248437E-12,-3.28826734835698E-12,0.0222134715927833,0.0142934362464451,31.8362874704647,20.4853142104281,0.643458010907612,823573.093849093,1279917.38371153
,587163.676,255.9740,-0.019,2.363846e+04,0.5,633928.3,782574.8,5.19475462638431E-12,-4.20803477088828E-12,0.0186573392266091,0.0151134630688947,32.3623870853231,26.215299839633,0.810054578808313,1149253.67278737,1418736.09859481
,587166.047,255.9740,-0.019,1.791157e+04,0.5,840522.5,820588.9,5.28424119412956E-12,-5.412605043881E-12,0.0148239204815991,0.0151840205284215,32.9198723088984,33.7195560075893,1.02429182261666,1523789.94625326,1487652.16377553
,587168.434,255.9740,-0.019,1.357207e+04,0.5,1052647,810280.6,5.38465171592402E-12,-6.99527728395851E-12,0.0110914025879842,0.0144089981421669,33.5454118016104,43.579319431725,1.29911415872477,1908352.14471195,1468964.16446205
,587170.696,255.9740,-0.019,1.028394e+04,0.5,1245768,755738,5.50890415137205E-12,-9.08094671281113E-12,0.00783855261589201,0.0129211684673717,34.3194821285975,56.5726648817166,1.64841254508838,2258462.74640361,1370083.44976077
,587172.974,255.9740,-0.019,7.792469e+03,0.5,1404386,674002.9,5.67300862445083E-12,-1.18205632202146E-11,0.00529712196653764,0.0110373470649725,35.3418234829389,73.6399830236792,2.08364978845047,2546022.58411741,1221905.23485753
,587175.251,255.9740,-0.019,5.904585e+03,0.5,1524609,584534.8,5.90968626095782E-12,-1.54138998407497E-11,0.00348098513709361,0.00907925630583355,36.8162825937072,96.0258239353917,2.60824334154271,2763975.82000153,1059707.80255753
,587176.936,255.9740,-0.019,4.474074e+03,0.5,1611881,501906.8,6.26450175853493E-12,-2.01185386590679E-11,0.00226479275206026,0.00727341491684042,39.026719332748,125.334877680058,3.21151456804331,2922191.92509022,909910.842120401
,587178.512,255.9740,-0.019,3.390107e+03,0.5,1677034,435020.5,6.8037758273335E-12,-2.62290245880744E-11,0.0014874031595041,0.00573404166055577,42.3862997970295,163.402106093418,3.85506889905188,3040308.31860526,788652.135206452
,587180.197,255.9740,-0.019,2.568774e+03,0.5,1729802,385466.2,7.60392915594769E-12,-3.41230745051489E-11,0.000998662790310462,0.00448155737650828,47.3711111328145,212.580617392043,4.48755818279268,3135971.84680812,698814.74937369
,587181.772,255.9740,-0.019,1.946446e+03,0.5,1779334,351777.2,8.74338504475071E-12,-4.42251580978428E-11,0.000690579756660151,0.00349304059710843,54.469716397595,275.51478139174,5.05812770128365,3225768.80479296,637739.692490233
,587183.364,255.9740,-0.019,1.474880e+03,0.5,1828369,328223.2,1.02643484998429E-11,-5.71776053682656E-11,0.000488235125091812,0.00271971624013473,63.9450451891272,356.206198487491,5.57050507093953,3314664.74751256,595038.4579676
,587184.955,255.9740,-0.019,1.117550e+03,0.5,1881349,310721.3,1.21701436346487E-11,-7.36875378575676E-11,0.000350222755131872,0.00212052160616151,75.8178061362285,459.060108710241,6.05477963692866,3410712.61220684,563309.123820888
,587186.64,255.9740,-0.019,8.467957e+02,0.5,1937496,294045.9,1.43906849091527E-11,-9.4821571899978E-11,0.00025113199854794,0.00165473228043186,89.6513789289543,590.721339999413,6.5890937435278,3512501.95646863,533078.158118302
,587188.231,255.9740,-0.019,6.416440e+02,0.5,1992708,274036.2,1.67999532214746E-11,-1.22164156356198E-10,0.000177340713263675,0.00128956779449661,104.660687226165,761.060723806115,7.27169622115618,3612596.23177064,496802.413343423
,587189.822,255.9740,-0.019,4.861923e+02,0.5,2049615,249562.1,1.9162537436218E-11,-1.57378961658577E-10,0.000122375008597115,0.00100504705340184,119.379161991241,980.442627725434,8.21284562038867,3715763.38609599,452433.122189888
,587192.006,255.9740,-0.019,3.684033e+02,0.5,2100070,220192.7,2.13345645552189E-11,-2.03476677407919E-10,8.18145621144277E-05,0.000780299744086185,132.910500320084,1267.62310652078,9.53741881542849,3807233.65814488,399189.102609817
,587193.597,255.9740,-0.019,2.791500e+02,0.5,2139579,187931.5,2.32267454622543E-11,-2.64433885907284E-10,5.2910377887745E-05,0.000602378703999508,144.698447076591,1647.37555278219,11.3848875787188,3878859.83946248,340702.515737882
,587195.173,255.9740,-0.019,2.115173e+02,0.5,2172785,156110.7,2.47532738776071E-11,-3.44521818057036E-10,3.33033210351706E-05,0.000463523361277626,154.208444569731,2146.30896687058,13.9182323825337,3939059.26179238,283014.333539624
,587196.764,255.9740,-0.019,1.602760e+02,0.5,2195871,126808.8,2.60283026325264E-11,-4.50716314088521E-10,2.04983004868755E-05,0.000354956624370042,162.151644408669,2807.8815788755,17.3163928686337,3980912.05538113,229892.685248093
,587198.355,255.9740,-0.019,1.214445e+02,0.5,2212797,101589.2,2.71326632639968E-11,-5.9099860883423E-10,1.24431286795752E-05,0.000271033907273391,169.031612531882,3681.81504643909,21.7818134211117,4011597.3358231,184171.87119668
,587199.978,255.9740,-0.019,9.202165e+01,0.5,2225914,80944.75,2.82180399568825E-11,-7.75972872763015E-10,7.5124972795099E-06,0.000206587491707899,175.793314131828,4834.171444503,27.4991769077056,4035377.24977544,146745.383082527
,587201.569,255.9740,-0.019,6.972812e+01,0.5,2236230,64617.6,2.94693579565317E-11,-1.01985004616598E-09,4.54422738846587E-06,0.000157262690240879,183.588800229632,6353.48237535146,34.6071348982321,4054079.20848035,117145.76258341
,587204.876,255.9740,-0.019,5.283509e+01,0.5,2248530,52523.78,3.12768755455467E-11,-1.33895528787966E-09,2.79884465592786E-06,0.000119817845825138,194.849309740925,8341.45064258059,42.8097520780111,4076377.97661435,95220.7798163856
,587206.514,255.9740,-0.019,4.003407e+01,0.5,2255502,43482.79,3.39670372869935E-11,-1.76190903423834E-09,1.75571416352308E-06,9.10708997112335E-05,211.60853358504,10976.3764173855,51.8711425830771,4089017.57103958,78830.2969129817
,587208.09,255.9740,-0.019,3.033521e+01,0.5,2262338,37182.37,3.81047644480055E-11,-2.31846051211291E-09,1.13759341220153E-06,6.92161582215762E-05,237.385829659432,14443.5920330001,60.8443732876629,4101410.60997975,67408.2152278716
,587209.634,255.9740,-0.019,2.298591e+01,0.5,2269047,33081.51,4.44802211037038E-11,-3.05087984964096E-09,7.66917970747187E-07,5.26025843672188E-05,277.103778047115,19006.4327857608,68.5895837281914,4113573.40960666,59973.7334156749
,587210.461,255.9740,-0.019,1.741690e+01,0.5,2274069,31092.05,5.49298249519305E-11,-4.01756114822315E-09,5.46168359264424E-07,3.99466916650426E-05,342.20293073991,25028.6834256595,73.1398862410166,4122677.83347406,56367.025509018
,587211.288,255.9740,-0.019,1.319742e+01,0.5,2279884,29620.75,6.87117435329171E-11,-5.28868461105141E-09,3.94263724082501E-07,3.03461443858143E-05,428.061804926376,32947.5539972069,76.9691516926479,4133219.89336831,53699.6940004357
,587212.099,255.9740,-0.019,1.000008e+01,0.5,2286530,28667.89,8.72556965895879E-11,-6.95945072773024E-09,2.89134614930442E-07,2.30611660319927E-05,543.587297480728,43356.1264295561,79.7592707380976,4145268.47979258,51972.2465041618
,587261.083,253.9808,-0.019,5.000000e+05,0.5,4842.027,69434.46,4.56213580901689E-12,-3.18141521730372E-13,0.0350146206347976,0.00244175209987155,28.4212856247998,1.98196446505082,0.0697352150502791,8778.14937980461,125878.286508123
,587262.659,253.9808,-0.019,3.788642e+05,0.5,7730.235,91028.3,4.58183431219207E-12,-3.8909499534E-13,0.0347827876054727,0.00295379702955444,28.5440037569554,2.42399184519702,0.0849212277939937,14014.2047062096,165025.931327865
,587264.234,253.9808,-0.019,2.870762e+05,0.5,12364.33,118960.1,4.61057581335014E-12,-4.79208413966359E-13,0.0344431499917313,0.0035799101777593,28.7230581402301,2.9853822370273,0.103936782164776,22415.3925042548,215663.714398225
,587265.826,253.9808,-0.019,2.175258e+05,0.5,19811.51,154986.2,4.64491057551102E-12,-5.93747651828629E-13,0.034002289618117,0.00434643020341308,28.9369575336469,3.69894108989975,0.127827574325972,35916.4445426456,280975.718517942
,587267.604,253.9808,-0.019,1.648255e+05,0.5,31554.06,201042.9,4.68746795742564E-12,-7.3570688234544E-13,0.0334208477389254,0.00524546469835501,29.202082369354,4.58332156573318,0.156951874450677,57204.6071241068,364472.277405541
,587269.975,253.9808,-0.019,1.248930e+05,0.5,50281.13,259448.9,4.73388626721476E-12,-9.1742593939323E-13,0.0326809103008118,0.00633355199946293,29.4912600913608,5.71539861035265,0.193799742454102,91155.061738684,470356.980790481
,587272.237,253.9808,-0.019,9.463495e+04,0.5,79587.24,332110.9,4.78888954528193E-12,-1.14761214273257E-12,0.0316985232739969,0.00759625167211669,29.8339206217987,7.14941725992143,0.239640553802962,144284.342372804,602086.500315127
,587274.515,253.9808,-0.019,7.170755e+04,0.5,124848,420596.7,4.84971068229008E-12,-1.43956592922044E-12,0.0304183288973375,0.0090292375717042,30.2128253671412,8.96823684407617,0.296835424529008,226337.935284096,762503.113107974
,587276.683,253.9808,-0.019,5.433485e+04,0.5,193041.7,524268.3,4.92005710278675E-12,-1.81162238346097E-12,0.0287300696544838,0.0105787465830377,30.6510709155676,11.2860816424753,0.368211658038451,349966.838088971,950450.183878822
,587278.462,253.9808,-0.019,4.117107e+04,0.5,293008.7,639583.2,4.99561763461289E-12,-2.28861456776069E-12,0.0265578991452859,0.012166822867285,31.1217994398583,14.2576571672515,0.458124447296302,531197.809963132,1159505.48611428
,587280.849,253.9808,-0.019,3.119651e+04,0.5,433221.6,757112.2,5.07629653438494E-12,-2.90467028097117E-12,0.0238215767357868,0.0136307691092553,31.6244144759526,18.0955734676252,0.572202640506916,785390.895044154,1372574.74790465
,587283.204,253.9808,-0.019,2.363846e+04,0.5,618149.8,860972.6,5.16014763206743E-12,-3.70481502748514E-12,0.020526418513624,0.0147372883863122,32.1467917345333,23.0803313384693,0.717966866773693,1120648.70425058,1560864.09570181
,587285.591,253.9808,-0.019,1.791157e+04,0.5,842283.2,930665.8,5.24856278454421E-12,-4.75012217873141E-12,0.0168124572659267,0.0152158275353064,32.6976022336719,29.5924069002045,0.905032934486257,1526981.93333078,1687211.45402026
,587287.978,253.9808,-0.019,1.357207e+04,0.5,1087058,949078.6,5.34443800642536E-12,-6.12142565472316E-12,0.012991317872155,0.0148800278748979,33.2948876235631,38.1353809371481,1.1453824793858,1970736.1211558,1720592.16604447
,587290.24,253.9808,-0.019,1.028394e+04,0.5,1324607,911706.9,5.45659007959233E-12,-7.92780817558643E-12,0.00945626990560458,0.0137388905478868,33.9935748696973,49.3888191779892,1.4528868872222,2401390.59851068,1652840.71294906
,587292.517,253.9808,-0.019,7.792469e+03,0.5,1530682,831521.1,5.59686226893809E-12,-1.03028249452031E-11,0.0065350886241729,0.0120299322836501,34.8674453824365,64.1847465240253,1.84082159791255,2774985.61015419,1507471.23637672
,587294.779,253.9808,-0.019,5.904585e+03,0.5,1692803,730501.1,5.79262053237843E-12,-1.34233410669358E-11,0.00435023453134105,0.0100808747110137,36.0869841580373,83.625000761365,2.31731752354651,3068896.06451624,1324331.27240133
,587296.464,253.9808,-0.019,4.474074e+03,0.5,1812437,628640.4,6.0765882379906E-12,-1.75194488873113E-11,0.00283666254685583,0.00817839921906983,37.8560518945722,109.143015828513,2.88310614462577,3285781.49760109,1139667.19668852
,587298.04,253.9808,-0.019,3.390107e+03,0.5,1899863,541343.2,6.51226013551332E-12,-2.28550059885055E-11,0.00185093710769047,0.00649592887881132,40.5702094638664,142.382577009649,3.50953517103383,3444276.79051846,981405.406318768
,587299.725,253.9808,-0.019,2.568774e+03,0.5,1967438,473525.2,7.16435408654822E-12,-2.97669954531042E-11,0.00122680535288002,0.0050972228507787,44.6326375046838,185.443028305442,4.15487496758356,3566784.04715712,858457.613041368
,587301.3,253.9808,-0.019,1.946446e+03,0.5,2026413,425703.6,8.11846849529633E-12,-3.8645127969223E-11,0.000835705919818994,0.00397808555083435,50.5765986809756,240.752197216354,4.76015001987298,3673700.29518175,771761.452862735
,587302.892,253.9808,-0.019,1.474880e+03,0.5,2082374,392193.4,9.42560616129739E-12,-5.00458121032263E-11,0.000583391404718444,0.00309755108833847,58.7198312614095,311.776409044992,5.30955900838719,3775152.43855956,711010.543925811
,587304.483,253.9808,-0.019,1.117550e+03,0.5,2141451,368821.2,1.11238629736636E-11,-6.45874138710433E-11,0.000415708793748749,0.00241368991826406,69.2996657838987,402.367972862177,5.80620365640587,3882253.60319799,668638.896073647
,587306.074,253.9808,-0.019,8.467957e+02,0.5,2203828,349246.2,1.31838390061038E-11,-8.31932131234173E-11,0.000298276208548643,0.00188219502498048,82.1329459950024,518.278756093192,6.31024188666906,3995337.36416506,633151.222396967
,587307.665,253.9808,-0.019,6.416440e+02,0.5,2269390,328332.8,1.54889923653141E-11,-1.07057730400131E-10,0.000212478398619816,0.00146862071972043,96.4936368586099,666.950406875465,6.91185894312113,4114195.23704324,595237.15268203
,587310.926,253.9808,-0.019,4.861923e+02,0.5,2336460,303098.8,1.78743430094598E-11,-1.37785723559059E-10,0.000148627208441407,0.00114570406558854,111.353942384493,858.38027806007,7.70857555358187,4235786.97515282,549490.232755729
,587313.11,253.9808,-0.019,3.684033e+02,0.5,2399207,271789.1,2.01398181159262E-11,-1.77783408541612E-10,0.000100985664847083,0.000891446765160106,125.467444869337,1107.55866222239,8.82745849631203,4349541.51207188,492728.627825217
,587314.685,253.9808,-0.019,2.791500e+02,0.5,2452895,235874.5,2.21466879963977E-11,-2.30306795575291E-10,6.64082866846851E-05,0.000690589929676293,137.969883304413,1434.76991751112,10.3991529393809,4446872.91561485,427618.762945089
,587316.276,253.9808,-0.019,2.115173e+02,0.5,2494840,198361.5,2.38289439028485E-11,-2.99702323316685E-10,4.23167452039994E-05,0.000532227819434445,148.45003506069,1867.09157508293,12.5772390307595,4522915.34076777,359611.145952328
,587317.868,253.9808,-0.019,1.602760e+02,0.5,2525603,162655.8,2.52172548786482E-11,-3.91555509076704E-10,2.6292871349095E-05,0.000408256912805374,157.098962762768,2439.32040327204,15.5272852243818,4578685.8289065,294879.997548883
,587319.459,253.9808,-0.019,1.214445e+02,0.5,2548935,131101.8,2.63746183182561E-11,-5.12786153531408E-10,1.60579723782049E-05,0.000312205689196027,164.309128848526,3194.56551581685,19.4424104016879,4620984.59785794,237675.499199254
,587321.066,253.9808,-0.019,9.202165e+01,0.5,2566937,104666.8,2.74274806563109E-11,-6.72654699613141E-10,9.71414514536158E-06,0.000238237899668271,170.868271865336,4190.51780676575,24.5248445543381,4653620.56728463,189751.276790925
,587322.657,253.9808,-0.019,6.972812e+01,0.5,2579513,83451.59,2.85969768844485E-11,-8.83940900756168E-10,5.86872618124202E-06,0.000181404038891939,178.154023041645,5506.7928416729,30.9102918230797,4676419.69802067,151290.053319035
,587324.279,253.9808,-0.019,5.283509e+01,0.5,2589838,66882.07,3.00176461845906E-11,-1.16235697787775E-09,3.56395758639026E-06,0.00013800519014471,187.004537284978,7241.27493112955,38.7224558091578,4695137.97289739,121251.0383132
,587325.917,253.9808,-0.019,4.003407e+01,0.5,2598662,54701.29,3.21879757825291E-11,-1.52913522739553E-09,2.20868600234675E-06,0.000104926746411838,200.525300362888,9526.23746335091,47.5064116403836,4711135.07289856,99168.4050683758
,587327.493,253.9808,-0.019,3.033521e+01,0.5,2606490,45910.2,3.54435187828437E-11,-2.01225821870291E-09,1.40462108985669E-06,7.97454775736235E-05,220.806747770237,12536.0068132059,56.7736581413281,4725326.51655328,83230.9678687677
,587329.037,253.9808,-0.019,2.298591e+01,0.5,2614212,39959.95,4.04764827839779E-11,-2.64800398928598E-09,9.26378625557269E-07,6.06044331756E-05,252.161208357063,16496.588629904,65.4208025785818,4739325.79196229,72443.712170445
,587329.864,253.9808,-0.019,1.741690e+01,0.5,2619779,36664.31,4.88063645132837E-11,-3.48736656487592E-09,6.44051647809077E-07,4.60194936668825E-05,304.054873464858,21725.6665228636,71.4531106681129,4749418.2506779,66469.020120595
,587330.691,253.9808,-0.019,1.319742e+01,0.5,2626064,34224.14,5.9838665030606E-11,-4.5915007373431E-09,4.55536638671231E-07,3.49539350731831E-05,372.784121612561,28604.2238472133,76.7313364192643,4760812.37732198,62045.2164590049
,587331.486,253.9808,-0.019,1.000008e+01,0.5,2633167,32766.42,7.52012525537868E-11,-6.0433045960864E-09,3.30470998366086E-07,2.65572292412364E-05,468.490279037628,37648.7007913185,80.3617545035436,4773689.46269237,59402.5042407689
,587380.518,251.9898,-0.019,5.000000e+05,0.5,4415.961,69675.34,4.55019493413172E-12,-2.88387302760535E-13,0.0351360923336992,0.00222689424175059,28.3468961217405,1.79660103193838,0.0633791094524978,8005.73092909052,126314.979781954
,587382.109,251.9898,-0.019,3.788642e+05,0.5,7041.04,91418.18,4.56809681521366E-12,-3.51835405165494E-13,0.0349317644976218,0.00269044900148236,28.4584216213641,2.19187129926334,0.0770201288190161,12764.7575920538,165732.747890474
,587383.684,251.9898,-0.019,2.870762e+05,0.5,11248.5,119593.6,4.5950463966545E-12,-4.32191851342949E-13,0.0346265706136017,0.00325683798754364,28.6263126670635,2.69247750745411,0.0940560364434217,20392.4953947453,216812.191602525
,587385.26,251.9898,-0.019,2.175258e+05,0.5,18023.48,156044.9,4.62705113866291E-12,-5.34433125700796E-13,0.0342345569039702,0.0039541558337861,28.8256964539669,3.32942225938908,0.11550188439353,32674.9106900727,282895.044194647
,587387.038,251.9898,-0.019,1.648255e+05,0.5,28706.32,202835,4.66702532092471E-12,-6.6050298178602E-13,0.0337187617723627,0.0047720638225218,29.0747284204057,4.11481479009668,0.141525476372421,52041.9165577707,367721.189793586
,587389.41,251.9898,-0.019,1.248930e+05,0.5,45801.25,262519.4,4.71084098801989E-12,-8.21891280425545E-13,0.0330676790829444,0.00576925376409403,29.3476921464947,5.12023486616471,0.174468058360639,83033.4515445238,475923.51473808
,587391.687,251.9898,-0.019,9.463495e+04,0.5,72682.55,337463.2,4.76265735611518E-12,-1.02577727414044E-12,0.0322093767452904,0.00693722940977982,29.6704988009492,6.39040793966552,0.215379188012204,131766.774783602,611789.72768778
,587393.949,251.9898,-0.019,7.170755e+04,0.5,114499.3,429932.9,4.82053160241644E-12,-1.28379915587889E-12,0.0310935400966915,0.00828080050536517,30.0310449471637,7.99783785962596,0.266319000011397,207576.694488292,779428.784575674
,587396.118,251.9898,-0.019,5.433485e+04,0.5,178169.1,540456.4,4.88849459528547E-12,-1.61156141808456E-12,0.0296171826852998,0.00976372337079449,30.4544421701112,10.039737807621,0.32966415052167,323004.182889799,979797.719523545
,587397.896,251.9898,-0.019,4.117107e+04,0.5,273032.4,667354.2,4.96200790120278E-12,-2.03008975755957E-12,0.0277110554776657,0.0113373317851303,30.9124168451679,12.6470940934164,0.409126667667634,494982.61631473,1209851.75358171
,587400.267,251.9898,-0.019,3.119651e+04,0.5,409291.8,803390.7,5.04166261562655E-12,-2.568502681127E-12,0.025277671141566,0.0128778482515911,31.4086513907343,16.0013097777783,0.509455486601973,742008.369703249,1456473.40978185
,587402.639,251.9898,-0.019,2.363846e+04,0.5,595243.9,934341.5,5.12568887600824E-12,-3.26543885371865E-12,0.0222756039665458,0.0141911896024122,31.9321198814293,20.3430967943622,0.637073168643371,1079122.41538874,1693875.15987637
,587405.01,251.9898,-0.019,1.791157e+04,0.5,831463.6,1038871,5.2135311709824E-12,-4.17266570742396E-12,0.0187671818308038,0.0150203716985985,32.4793615813507,25.994956935107,0.800353075598414,1507366.99416796,1883377.52440187
,587407.381,251.9898,-0.019,1.357207e+04,0.5,1104856,1093780,5.30659257212286E-12,-5.36032899016747E-12,0.0149720409481424,0.0151236530872761,33.0591173740716,33.3938855944041,1.01012635082009,2003002.25735491,1982922.48858643
,587409.659,251.9898,-0.019,1.028394e+04,0.5,1387621,1084563,5.41134488386495E-12,-6.92342980453285E-12,0.0112491420846241,0.0143924749310167,33.7117054373195,43.1317225561251,1.27942867311535,2515629.18185996,1966212.91574975
,587411.921,251.9898,-0.019,7.792469e+03,0.5,1648352,1016053,5.53474511088865E-12,-8.97906720714719E-12,0.00798536128771326,0.0129547240639265,34.4804666590862,55.9379738836833,1.6223090724598,2988310.49196952,1842010.59015132
,587414.198,251.9898,-0.019,5.904585e+03,0.5,1864077,908970.8,5.69655210701413E-12,-1.16822363952578E-11,0.00541304614344961,0.0111008349398497,35.4884951451922,72.7782317812238,2.05075564583593,3379400.06560435,1647880.41542943
,587415.867,251.9898,-0.019,4.474074e+03,0.5,2027374,788710,5.92875323547839E-12,-1.5239822193233E-11,0.00355895694475039,0.00914827601641463,36.9350664159202,94.9413514979015,2.57049359080017,3675442.49974897,1429858.65162373
,587417.459,251.9898,-0.019,3.390107e+03,0.5,2146734,677752.4,6.27849871637224E-12,-1.98867118189366E-11,0.00231734150717377,0.00734001945704829,39.1139178628282,123.890638158331,3.16743105594314,3891831.19604774,1228702.73332245
,587419.034,251.9898,-0.019,2.568774e+03,0.5,2235701,586990.8,6.80682802266436E-12,-2.59255038019314E-11,0.00152077113431624,0.00579223651505603,42.4053144250267,161.511226181648,3.80874964309492,4053120.18015979,1064160.30455241
,587420.719,251.9898,-0.019,1.946446e+03,0.5,2307364,518943.8,7.58640254592797E-12,-3.37311903986184E-11,0.00101874732962879,0.0045296251992636,47.261923504419,210.13924988573,4.44626951897296,4183038.60461404,940797.355347967
,587422.295,251.9898,-0.019,1.474880e+03,0.5,2374266,472415.5,8.69897113998447E-12,-4.37192924716618E-11,0.000702722539838167,0.00353174320861912,54.1930257584038,272.363329516712,5.0258003812322,4304325.77418325,856445.829057766
,587423.886,251.9898,-0.019,1.117550e+03,0.5,2439868,439574,1.01853931045176E-11,-5.65343143660299E-11,0.000495456273401075,0.00275004414926846,63.4531672757771,352.198611234549,5.55052846619682,4423256.16338057,796907.21168598
,587425.477,251.9898,-0.019,8.467957e+02,0.5,2510427,415096.5,1.20497247613235E-11,-7.28745108267475E-11,0.000354516127023893,0.00214404808813423,75.0676182118297,453.99509652495,6.04781538750628,4551173.13742669,752531.756645319
,587427.068,251.9898,-0.019,6.416440e+02,0.5,2584714,391917,1.42239807098749E-11,-9.38079289149068E-11,0.000253626492850798,0.00167268055951224,88.6128417479339,584.406526498389,6.59505456512476,4685848.6324162,710509.456160588
,587428.66,251.9898,-0.019,4.861923e+02,0.5,2657894,364648,1.65848089418746E-11,-1.2088552296394E-10,0.000178808409349499,0.00130332210339719,103.320377056317,753.095067724826,7.28893069480705,4818517.23827364,661073.268498295
,587430.251,251.9898,-0.019,3.684033e+02,0.5,2733306,331677.1,1.89011151024798E-11,-1.55761526244346E-10,0.000123237585532505,0.00101558422924437,117.750547866868,970.366295978218,8.24086438285911,4955232.25473882,601300.060834108
,587431.826,251.9898,-0.019,2.791500e+02,0.5,2798233,292061.4,2.10370130460335E-11,-2.01555098095268E-10,8.22271893771073E-05,0.00078781665366348,131.056807930231,1255.65201298437,9.58097509633248,5072938.93105073,529480.442235218
,587433.418,251.9898,-0.019,2.115173e+02,0.5,2850491,249081.6,2.28911919688899E-11,-2.61966908381E-10,5.31369373704297E-05,0.000608099360779654,142.60800915967,1632.00672646056,11.4440046956499,5167677.87618463,451562.019906279
,587435.009,251.9898,-0.019,1.602760e+02,0.5,2894461,206797.5,2.43867923508529E-11,-3.41332073040737E-10,3.342825809356E-05,0.000467881813608693,151.925330566963,2126.43742907038,13.9965957035264,5247391.43999375,374904.837657895
,587436.6,251.9898,-0.019,1.214445e+02,0.5,2925120,167962.7,2.56411992700999E-11,-4.46549054099241E-10,2.05728708314357E-05,0.000358282618262562,159.740060078343,2781.92029859226,17.4152951816088,5302973.38570274,304500.918899318
,587438.207,251.9898,-0.019,9.202165e+01,0.5,2947577,134496.1,2.6718061387433E-11,-5.85545181088414E-10,1.24826080178726E-05,0.000273565168755799,166.448717403878,3647.8411723401,21.9157061059763,5343685.86017309,243829.052750251
,587439.798,251.9898,-0.019,6.972812e+01,0.5,2965086,107126.1,2.77759833174505E-11,-7.68796579645913E-10,7.53363414363166E-06,0.000208519428303693,173.039380768687,4789.46442898511,27.6784649119122,5375428.06596645,194209.761382142
,587441.405,251.9898,-0.019,5.283509e+01,0.5,2978853,85448.7,2.8983563401307E-11,-1.01040477840709E-09,4.55332113094265E-06,0.000158734706448102,180.562387517033,6294.64005587301,34.8613027465602,5400386.37010473,154910.629971727
,587443.058,251.9898,-0.019,4.003407e+01,0.5,2989298,69074.34,3.07138722772683E-11,-1.3291899274129E-09,2.78902979946799E-06,0.000120699541993308,191.3419006314,8280.61420309833,43.2765336592431,5419322.19393885,125225.422086951
,587444.634,251.9898,-0.019,3.033521e+01,0.5,2998753,57234.35,3.33804109813859E-11,-1.74894285637321E-09,1.75108309426313E-06,9.17467514206216E-05,207.953957201378,10895.5994611541,52.3942876961126,5436463.23887438,103760.609752077
,587446.178,251.9898,-0.019,2.298591e+01,0.5,3007743,48756.17,3.73073952840752E-11,-2.30147398809033E-09,1.13029855522934E-06,6.97275353540106E-05,232.418363168917,14337.7690432363,61.689484633432,5452761.28159997,88390.4495879821
,587447.801,251.9898,-0.019,1.741690e+01,0.5,3016876,43187.49,4.33512240834522E-11,-3.02831369704488E-09,7.58638962501627E-07,5.29949686503212E-05,270.070329652462,18865.8497134379,69.8553215294522,5469318.57016646,78294.9451869677
,587448.628,251.9898,-0.019,1.319742e+01,0.5,3023724,40011.71,5.27667687909121E-11,-3.98763624937629E-09,5.32571450469993E-07,4.02469446194858E-05,328.72747986594,24842.2566876087,75.5709765966013,5481733.36400237,72537.5482874057
,587449.439,251.9898,-0.019,1.000008e+01,0.5,3031440,37752.62,6.53735280155854E-11,-5.24932912649681E-09,3.80760120340747E-07,3.05740756325192E-05,407.265322606033,32702.3764062159,80.2974733938995,5495721.76196351,68442.0260025397
,587501.574,249.9717,-0.019,5.000000e+05,0.5,4024.276,69901.98,4.53861800807544E-12,-2.61289473103134E-13,0.0352503830420977,0.00202937413886017,28.2747739544319,1.62778642651103,0.0575702719722675,7295.64206758091,126725.857246173
,587503.166,249.9717,-0.019,3.788642e+05,0.5,6401.601,91772.54,4.55528687712164E-12,-3.17754407014002E-13,0.0350671688566604,0.00244611321883394,28.3786180108206,1.97955280998746,0.0697550814219591,11605.51352727,166375.16996169
,587504.741,249.9717,-0.019,2.870762e+05,0.5,10221.43,120181.3,4.57989879699029E-12,-3.89520790343593E-13,0.0347967305180583,0.00295946495186186,28.5319458453359,2.42664447149342,0.085050086827152,18530.5119973962,217877.637621416
,587506.317,249.9717,-0.019,2.175258e+05,0.5,16372.05,157013.9,4.60972343162574E-12,-4.80662046536951E-13,0.0344471449836828,0.00359185002111344,28.7177479553814,2.99443810651734,0.10427134158186,29681.0200673458,284651.752025692
,587508.095,249.9717,-0.019,1.648255e+05,0.5,26059.52,204455.8,4.64726763593509E-12,-5.92331271130499E-13,0.0339881993402412,0.0043320666885997,28.9516415961895,3.69011729287568,0.127457964019607,47243.5117206091,370659.551044935
,587510.466,249.9717,-0.019,1.248930e+05,0.5,41625.22,265288.6,4.68814520139953E-12,-7.35595405909639E-13,0.0334164952729726,0.00524322932597347,29.2063014775142,4.58262708758633,0.156905422999707,75462.6934395927,480943.819511794
