Repository: AlexiLJ/BunchOfScripts

ScriptCutter.py:                filters out a threshold values from an CSV file

From_dat_to_csv.py:             converts .dat file from PPMS to .csv 
                    
Convert_all_files_to_csv.py     Converts all files in a rectory from .dat to .csv
                                and removes LCR head

temp_script.py:                 Script for measuring RaspberryPi CPU and GPU temperatures
                                Run in bash with "watch python3 temp_script.py"

File: Scripts/Data_examples/Nb-PrO2/Jan 30 2019 Pr0.998Nb0.002O2 1300C 10h air.dat (part 14 of 54)
Comment,Time Stamp (sec),Temperature (K),Magnetic Field (Oe),Frequency (Hz),AC Voltage (Vrms),Re[Impedance] (Ohm),-Im[Impedance] (Ohm),Re[Cp] (F),Im[Cp] (F),Re[Modulus],Im[Modulus],Re[Permittivity],Im[Permittivity],Loss Factor,Re[Sp.Impedance] (Ohm-cm),-Im[Sp.Impedance] (Ohm-cm)
,587512.744,249.9717,-0.019,9.463495e+04,0.5,66177.66,342221.7,4.73714964582646E-12,-9.16053770496212E-13,0.0326635546208113,0.00631636629730808,29.5115903532179,5.70685024489836,0.193376574308409,119974.007804153,620416.450302875
,587515.006,249.9717,-0.019,7.170755e+04,0.5,104588.3,438215.1,4.79190222562032E-12,-1.14367785944356E-12,0.0316925240725371,0.00756401871011686,29.8526890784992,7.12490738258175,0.238668863761199,189608.963514623,794443.651034167
,587517.174,249.9717,-0.019,5.433485e+04,0.5,163631,554842.8,4.85682163215186E-12,-1.43234548684896E-12,0.0304055619828413,0.0089670308649843,30.25712530593,8.92325478664339,0.294914163074658,296647.945409393,1005878.93886363
,587518.969,249.9717,-0.019,4.117107e+04,0.5,252701.8,692148.6,4.92816248365017E-12,-1.79926034714347E-12,0.0287406121867348,0.0104931288348916,30.7015659806557,11.2090683794354,0.365097610542014,458125.10936959,1254801.71916072
,587521.34,249.9717,-0.019,3.119651e+04,0.5,383225.2,845347.1,5.00619186086113E-12,-2.26948063951113E-12,0.0265977761433839,0.0120576956874916,31.1876749676908,14.1384562353479,0.453334730786916,694752.022594153,1532536.50208572
,587523.711,249.9717,-0.019,2.363846e+04,0.5,566600.2,1002845,5.08921308423283E-12,-2.87536872733966E-12,0.0239087935833211,0.0135082961235968,31.7048822585619,17.9130300581621,0.564992795496811,1027194.02312857,1818065.70157295
,587526.098,249.9717,-0.019,1.791157e+04,0.5,809187.8,1144057,5.17690674355289E-12,-3.66160932420389E-12,0.0206673646138971,0.0146179598601444,32.2511979850892,22.8111675772438,0.70729675182268,1466983.01862329,2074070.06301516
,587528.469,249.9717,-0.019,1.357207e+04,0.5,1105291,1242210,5.26880356387829E-12,-4.68806494869837E-12,0.0170038023973669,0.0151296075185259,32.8236986487732,29.2058015176188,0.889777895846918,2003790.8723255,2252012.41981655
,587530.747,249.9717,-0.019,1.028394e+04,0.5,1431304,1273150,5.36942247823224E-12,-6.03642608552308E-12,0.0132051759510874,0.0148455572081021,33.450536389653,37.6058489075568,1.1242225974944,2594822.4410793,2308103.79266746
,587533.009,249.9717,-0.019,7.792469e+03,0.5,1752217,1230011,5.48134675399026E-12,-7.80847404229437E-12,0.009666899485422,0.0137710196214893,34.147804498897,48.6453889889146,1.4245539267535,3176608.17914338,2229896.75538836
,587535.286,249.9717,-0.019,5.904585e+03,0.5,2033304,1126765,5.62026465894228E-12,-1.01420496839057E-11,0.00671004056216547,0.0121086050021196,35.013238063421,63.1831455603487,1.80455019458361,3686193.04406073,2042721.25825311
,587536.955,249.9717,-0.019,4.474074e+03,0.5,2256078,991790.3,5.80894619881608E-12,-1.32139180251436E-11,0.00447533184050041,0.0101802747093337,36.1886901238971,82.3203328741383,2.27475304003276,4090061.80603512,1798024.54774441
,587538.547,249.9717,-0.019,3.390107e+03,0.5,2420704,855174,6.09116125242871E-12,-1.72419863190406E-11,0.00292397371968852,0.00827676575661197,37.946839153676,107.414473927715,2.83065668507228,4388513.594883,1550351.76749841
,587540.122,249.9717,-0.019,2.568774e+03,0.5,2541528,736156.9,6.51454589347839E-12,-2.24909945088613E-11,0.00190722948953838,0.00658457069421954,40.5844493249127,140.114850956157,3.45242705732976,4607556.38846212,1334584.71734542
,587541.698,249.9717,-0.019,1.946446e+03,0.5,2634336,642624.7,7.14643314847591E-12,-2.9295646610881E-11,0.00126154739121752,0.00517150944927947,44.5209932834375,182.506609786891,4.09933822960742,4775808.75211909,1165019.4457305
,587543.398,249.9717,-0.019,1.474880e+03,0.5,2715077,576214.1,8.07144314675603E-12,-3.80320260204756E-11,0.000857123942467094,0.00403870280567888,50.2836392167203,236.932682337373,4.71192391855736,4922184.75520103,1044623.13914187
,587544.989,249.9717,-0.019,1.117550e+03,0.5,2790448,529187.9,9.34261370093335E-12,-4.92643118191895E-11,0.000596462631691002,0.00314519277118183,58.2028031589033,306.907802822316,5.27307597169172,5058825.44243909,959368.965969233
,587546.565,249.9717,-0.019,8.467957e+02,0.5,2869567,496182.2,1.09964264924416E-11,-6.35955553839621E-11,0.000423767947554833,0.00245077416715287,68.5057594243663,396.188872865856,5.78329291135393,5202260.9087801,899532.669107398
,587548.156,249.9717,-0.019,6.416440e+02,0.5,2952831,468696,1.30056416363354E-11,-8.19368242926374E-11,0.000303313514578846,0.00191090503987098,81.0228084287853,510.451679629394,6.30009857135542,5353210.87869147,849702.717832202
,587549.747,249.9717,-0.019,4.861923e+02,0.5,3040184,439898,1.52603291804849E-11,-1.05465832100267E-10,0.000215707920120297,0.00149078142529178,95.0691063404556,657.033166758093,6.91111121214463,5511573.82932642,797494.593870974
,587551.947,249.9717,-0.019,3.684033e+02,0.5,3125936,404988.2,1.76096132609873E-11,-1.35921303481428E-10,0.00015047697877591,0.00116146940855771,109.704723661138,846.765276278181,7.71858538100616,5667034.31428798,734206.338927517
,587553.523,249.9717,-0.019,2.791500e+02,0.5,3207361,362531,1.98389768449184E-11,-1.75518122897889E-10,0.000102067254324166,0.000903002862917689,123.59325785497,1093.44634005636,8.84713583114272,5814650.34642713,657235.342308076
,587555.208,249.9717,-0.019,2.115173e+02,0.5,3279167,314567.3,2.18111144900194E-11,-2.27367202086465E-10,6.71070963045249E-05,0.000699549430813756,135.879320710015,1416.45677873924,10.4243734170716,5944828.01672228,570281.567905716
,587556.799,249.9717,-0.019,1.602760e+02,0.5,3335040,264460.9,2.34635142701757E-11,-2.95891599217907E-10,4.27493911718235E-05,0.000539100220613626,146.173474168875,1843.35144927725,12.610711072979,6046120.624198,479443.275578094
,587558.39,249.9717,-0.019,1.214445e+02,0.5,3376175,216817.4,2.4825570801284E-11,-3.86571702732461E-10,2.65568269872283E-05,0.000413529981235849,154.658841402187,2408.27218604701,15.5715131719133,6120694.59388843,393069.994310409
,587559.997,249.9717,-0.019,9.202165e+01,0.5,3408186,174942.5,2.59797421293933E-11,-5.06130833896901E-10,1.62364459130538E-05,0.000316314375584133,161.849121207386,3153.10407140241,19.4817497177644,6178727.59118418,317154.654006776
,587561.588,249.9717,-0.019,6.972812e+01,0.5,3431541,139508.1,2.69972226971421E-11,-6.64062348862709E-10,9.81089562182494E-06,0.000241322837691953,168.187842158331,4136.9890068594,24.597431977068,6221068.05701912,252915.347537864
,587563.195,249.9717,-0.019,5.283509e+01,0.5,3448368,111178.1,2.81347139345401E-11,-8.72643508218094E-10,5.92436856298639E-06,0.000183753841564195,175.274207998186,5436.41211791069,31.0166120845742,6251573.85957122,201555.664510515
,587564.848,249.9717,-0.019,4.003407e+01,0.5,3462459,88956.3,2.94787419421053E-11,-1.14740535910464E-09,3.59180806577977E-06,0.00013980446762772,183.647260772117,7148.12903510785,38.9231454096,6277119.5458945,161269.585996673
,587566.424,249.9717,-0.019,3.033521e+01,0.5,3474371,72684.12,3.15770545110768E-11,-1.50941364439308E-09,2.22376830964959E-06,0.000106298268807073,196.719370711277,9403.37554802217,47.8009639519609,6298714.90573289,131769.621049128
,587567.968,249.9717,-0.019,2.298591e+01,0.5,3484788,60842.6,3.46803580503063E-11,-1.9863335158164E-09,1.41049436156278E-06,8.07867156440002E-05,216.052393655173,12374.5005765833,57.2754616009178,6317599.96814362,110302.034965047
,587569.591,249.9717,-0.019,1.741690e+01,0.5,3495313,52711.91,3.94171445174733E-11,-2.61374056934767E-09,9.25946581148364E-07,6.1399276224167E-05,245.561721470657,16283.1336857034,66.3097391082964,6336680.82461601,95561.8421943572
,587570.418,249.9717,-0.019,1.319742e+01,0.5,3502986,47690.2,4.68603550492129E-11,-3.44203143816596E-09,6.3477514425662E-07,4.66261085816147E-05,291.931584478676,21443.2368366377,73.4529525982277,6350591.26753408,86457.9440702743
,587571.229,249.9717,-0.019,1.000008e+01,0.5,3511366,44159.84,5.69936853013497E-11,-4.53184814034333E-09,4.45381168052129E-07,3.54144464866388E-05,355.060409547228,28232.59889597,79.5149167207128,6365783.43639286,80057.7262597402
,587620.463,247.9897,-0.019,5.000000e+05,0.5,3675.986,70106.75,4.5279112837803E-12,-2.37417060246244E-13,0.0353536450803909,0.00185373739853132,28.208072987596,1.47906558768422,0.0524341236756803,6664.22434779286,127097.086412905
,587622.038,247.9897,-0.019,3.788642e+05,0.5,5837.218,92097.8,4.54303590665756E-12,-2.87940547645957E-13,0.0351914538262419,0.0022304570545736,28.3022966680731,1.79381782792006,0.0633806453574352,10582.3390837111,166964.836410736
,587623.63,247.9897,-0.019,2.870762e+05,0.5,9309.377,120701.6,4.565981294297E-12,-3.52161373532404E-13,0.0349473757423032,0.00269539339947238,28.4452423065136,2.19390202356626,0.077127204610378,16877.0438369958,218820.893642564
,587625.205,247.9897,-0.019,2.175258e+05,0.5,14891.24,157864.4,4.5938613768384E-12,-4.33335776078907E-13,0.0346337354499321,0.00326697638404508,28.6189302067261,2.69960395283298,0.0943293104715186,26996.4478038891,286193.630261299
,587626.984,247.9897,-0.019,1.648255e+05,0.5,23691.1,205873.7,4.62893964021358E-12,-5.3267936560262E-13,0.0342239073409168,0.00393834672036493,28.837461478995,3.31849664937783,0.115075893618272,42949.7842064675,373230.073267473
,587629.355,247.9897,-0.019,1.248930e+05,0.5,37856.08,267687,4.66718468992181E-12,-6.60029500859045E-13,0.0337186044561893,0.00476845789217205,29.0757212605963,4.11186508907356,0.141419194805874,68629.5894619823,485291.898007127
,587631.617,247.9897,-0.019,9.463495e+04,0.5,60286.75,346340.6,4.71304571356905E-12,-8.20389549110064E-13,0.0330566854921957,0.0057541048727658,29.3614271901629,5.1108793501442,0.174067810704261,109294.330065267,627883.636975002
,587633.894,247.9897,-0.019,7.170755e+04,0.5,95531.23,445312.6,4.76485188404765E-12,-1.02218567642346E-12,0.0322058283598719,0.00690899470706071,29.6841703152994,6.36803293181023,0.214526222702883,173189.329050927,807310.76541068
,587636.063,247.9897,-0.019,5.433485e+04,0.5,150135,567171.4,4.82630421757175E-12,-1.27756297955985E-12,0.031081173185621,0.00822744577075503,30.0670073014204,7.95898760268722,0.264708340371182,272180.939333251,1028229.55616582
,587637.841,247.9897,-0.019,4.117107e+04,0.5,233126,713543.1,4.8950898961502E-12,-1.59930455095132E-12,0.0296289922649855,0.00968026801852196,30.4955297083838,9.96337972968512,0.326716073633113,422635.985366527,1293587.97890405
,587640.212,247.9897,-0.019,3.119651e+04,0.5,356855.1,881840.9,4.97119957994587E-12,-2.01169839505237E-12,0.0277460073528142,0.0112279938801764,30.9696793506839,12.532519212543,0.40467061575393,646945.45791362,1598696.40326693
,587642.584,247.9897,-0.019,2.363846e+04,0.5,534794.7,1063522,5.05302442577853E-12,-2.5409259816693E-12,0.0253553918794239,0.0127500222783722,31.4794334246461,15.8295118996162,0.502852503286251,969533.578422382,1928067.51897678
,587644.955,247.9897,-0.019,1.791157e+04,0.5,778162.9,1240470,5.14028382212037E-12,-3.22456662865226E-12,0.0224090633443971,0.0140574957220729,32.023043770918,20.088470182757,0.627312953960999,1410737.72988502,2248857.95993418
,587647.326,247.9897,-0.019,1.357207e+04,0.5,1089075,1385006,5.23188028529185E-12,-4.11399663373605E-12,0.0189584436956453,0.0149076372722103,32.5936732635502,25.6294591572173,0.786332333578338,1974392.75654818,2510888.42749651
,587649.604,247.9897,-0.019,1.028394e+04,0.5,1451660,1465524,5.33022262300857E-12,-5.27979819703848E-12,0.0152004887723689,0.015056690665794,33.206328341405,32.8921932360602,0.990539902451273,2631725.99588709,2656860.15209927
,587651.866,247.9897,-0.019,7.792469e+03,0.5,1832046,1462197,5.43539237630417E-12,-6.81022383539191E-12,0.0114916951367797,0.0143984115058072,33.8615169904574,42.4264697276083,1.25294060923391,3321330.81014904,2650828.60725522
,587654.159,247.9897,-0.019,5.904585e+03,0.5,2186855,1377403,5.55833814942868E-12,-8.82478081851779E-12,0.00820262432756467,0.0130230223281468,34.6274470461624,54.976797429754,1.58766533832146,3964566.87704811,2497104.88813693
,587655.828,247.9897,-0.019,4.474074e+03,0.5,2482508,1236182,5.71767103554097E-12,-1.14822607731699E-11,0.00557811935169508,0.011202012256721,35.620062271836,71.5324196197089,2.00820591142728,4500558.55957846,2241084.21052291
,587657.419,247.9897,-0.019,3.390107e+03,0.5,2708472,1075780,5.94650182932758E-12,-1.49714009394881E-11,0.00367826015309927,0.00926068957722313,37.0456369636513,93.269135360589,2.51768205395155,4910210.49800386,1950290.14497569
,587658.995,247.9897,-0.019,2.568774e+03,0.5,2874389,925126.4,6.28629551570114E-12,-1.95316647336847E-11,0.00239681017950179,0.00744694434733239,39.1624905204523,121.678758669726,3.1070229970737,5211002.75105182,1677169.03156485
,587660.571,247.9897,-0.019,1.946446e+03,0.5,2997660,800054,6.79593846169698E-12,-2.54631723472298E-11,0.00157059950626414,0.00588475692384233,42.3374744186045,158.630984365648,3.74682208950896,5434481.73045402,1450424.27973041
,587662.162,247.9897,-0.019,1.474880e+03,0.5,3095760,705441.8,7.55102713645928E-12,-3.31369189746981E-11,0.00104935137268783,0.00460497238115474,47.041541065427,206.437045789895,4.38839887287654,5612328.00313256,1278901.06749885
,587663.847,247.9897,-0.019,1.117550e+03,0.5,3187294,640336.9,8.62841347225195E-12,-4.29481582111351E-11,0.000721741809559248,0.00359248910871345,53.7534641776893,267.559301756254,4.97752667384934,5778270.72202509,1160871.87485758
,587665.438,247.9897,-0.019,8.467957e+02,0.5,3275698,593871.1,1.00711048081122E-11,-5.5550603283648E-11,0.00050719984948902,0.00279763324494404,62.7411717430511,346.070268104255,5.51584005350656,5938539.0389453,1076633.65531602
,587667.029,247.9897,-0.019,6.416440e+02,0.5,3370140,559216.8,1.18853569167398E-11,-7.16275275695964E-11,0.000361893451233925,0.00218096379747801,74.0436361003782,446.226615093339,6.02653568347732,6109753.69423894,1013808.59836104
,587668.62,247.9897,-0.019,4.861923e+02,0.5,3469362,526934.8,1.40075902394586E-11,-9.22265929074118E-11,0.000258387193729012,0.00170123269749895,87.2647680334181,574.555087562931,6.58404417396611,6289634.04966922,955284.303003157
,587670.804,247.9897,-0.019,3.684033e+02,0.5,3569502,490160.9,1.63119981552533E-11,-1.18788973251789E-10,0.000182123655321515,0.001326280313092,101.620814918608,740.033940066624,7.28230668745712,6471178.65462364,888616.606297212
,587672.395,247.9897,-0.019,2.791500e+02,0.5,3670309,445580.4,1.85844615832322E-11,-1.53082847919458E-10,0.000125449045760676,0.00103334159603255,115.777853389679,953.678611754058,8.23714193891832,6653932.46919963,807796.262167289
,587673.971,247.9897,-0.019,2.115173e+02,0.5,3757333,392351.4,2.06859504212973E-11,-1.98097940148306E-10,8.37008906679594E-05,0.00080155727400518,128.869750914064,1234.11454071832,9.57644856116226,6811698.97310969,711296.983386394
,587675.578,247.9897,-0.019,1.602760e+02,0.5,3827511,334691.2,2.25143430431047E-11,-2.57472845582007E-10,5.41019297392053E-05,0.000618706829453644,140.260308125438,1604.0095234458,11.4359475241656,6938925.22921606,606764.346771726
,587677.169,247.9897,-0.019,1.214445e+02,0.5,3886768,277964.5,2.3990483784415E-11,-3.35458105901233E-10,3.40464147946217E-05,0.000476069841790813,149.456399471133,2089.84367017952,13.9829654506241,7046352.71729059,503924.059754871
,587680.476,247.9897,-0.019,9.202165e+01,0.5,3936130,226637.1,2.52164269937611E-11,-4.37947426890623E-10,2.10342313391049E-05,0.00036531295626705,157.09380518881,2728.3337080197,17.367544854748,7135841.48091911,410872.206785653
,587682.068,247.9897,-0.019,6.972812e+01,0.5,3966707,181516.5,2.62762067754888E-11,-5.74217844382074E-10,1.27651328857535E-05,0.000278958342485937,163.696042635652,3577.27390179482,21.8531483363771,7191274.76817387,329072.71105661
,587683.674,247.9897,-0.019,5.283509e+01,0.5,3990495,144410.3,2.72821072773357E-11,-7.53887449023178E-10,7.69521912581195E-06,0.000212642266136536,169.962621858615,4696.58322649905,27.6330358707101,7234400.22316344,261802.585029451
,587685.312,247.9897,-0.019,4.003407e+01,0.5,4009180,115186,2.84654679722319E-11,-9.90773053017839E-10,4.65089042445457E-06,0.000161879541540767,177.334746169412,6172.33793731427,34.8061396350251,7268274.40873937,208821.618397042
,587686.888,247.9897,-0.019,3.033521e+01,0.5,4023626,92962.41,3.01102864759426E-11,-1.30324215488874E-09,2.84418193886989E-06,0.000123102707836074,187.58166963945,8118.96424678212,43.2822901213512,7294463.67739497,168532.294777919
,587688.448,247.9897,-0.019,2.298591e+01,0.5,4036243,76690.98,3.25832061877993E-11,-1.7148527492159E-09,1.77790224074455E-06,9.35709189514789E-05,202.987514708543,10683.2242244101,52.629957264857,7317337.13735812,139033.689511357
,587690.055,247.9897,-0.019,1.741690e+01,0.5,4048559,65118.22,3.62941430629002E-11,-2.25649564046118E-09,1.14387798088643E-06,7.1117691706247E-05,226.105984056691,14057.56202652,62.1724457455993,7339664.91201978,118053.340575544
,587691.708,247.9897,-0.019,1.319742e+01,0.5,4061274,57299.84,4.1886696233465E-11,-2.96882766791093E-09,7.62683197006539E-07,5.40571393958436E-05,260.94658453122,18495.2624500426,70.8775801119165,7362716.03696481,103879.337095581
,587692.52,247.9897,-0.019,1.000008e+01,0.5,4070578,52273.98,5.02021042589737E-11,-3.90924091011025E-09,5.27217631928322E-07,4.10544690444371E-05,312.750081067345,24353.8678227858,77.8700607835868,7379583.3327956,94767.9154033876
,587740.927,245.9805,-0.019,5.000000e+05,0.5,3355.451,70302.48,4.51742830439714E-12,-2.15611303063814E-13,0.035452348399994,0.00169209703400375,28.1427659113229,1.34321964203701,0.0477287714459006,6083.1238889446,127451.926891512
,587742.518,245.9805,-0.019,3.788642e+05,0.5,5313.586,92403.52,4.53121112453292E-12,-2.60563450335684E-13,0.0353082723741742,0.00203037223875886,28.2286304020336,1.62326343523948,0.0575041513570046,9633.0424531789,167519.078637885
,587744.094,245.9805,-0.019,2.870762e+05,0.5,8464.003,121183.7,4.55266083742696E-12,-3.17977871495625E-13,0.0350869607175261,0.00245062777233261,28.362258255796,1.98094495351959,0.0698444015160455,15344.4585676855,219694.896578939
,587745.669,245.9805,-0.019,2.175258e+05,0.5,13531.31,158656.8,4.57828815204038E-12,-3.90466946607933E-13,0.0348075794069644,0.00296862250660073,28.5219118169602,2.43253885486126,0.0852866690869852,24531.0198568583,287630.178543363
,587747.448,245.9805,-0.019,1.648255e+05,0.5,21498.69,207161,4.61142881200343E-12,-4.78563428861272E-13,0.0344379047379615,0.00357388619581372,28.7283721684347,2.98136409581826,0.103777689816133,38975.1466255995,375563.829708034
,587749.834,245.9805,-0.019,1.248930e+05,0.5,34362.21,269852.8,4.64696912683522E-12,-5.91730487880164E-13,0.0339914146917675,0.0043283602387509,28.9497819381819,3.68637452127239,0.127336866617652,62295.5246635791,489218.294106691
,587752.096,245.9805,-0.019,9.463495e+04,0.5,54760.04,350039.8,4.68975888923209E-12,-7.33663384462866E-13,0.0334097578463255,0.00522660473481901,29.2163544625016,4.57059094143227,0.156439467740526,99274.9134121052,634589.946168605
,587754.374,245.9805,-0.019,7.170755e+04,0.5,86950.44,451616.2,4.73890564074648E-12,-9.12389614414604E-13,0.0326617163353059,0.00628841615183432,29.5225298857673,5.6840232114805,0.192531711661362,157633.146399171,818738.612143161
,587756.542,245.9805,-0.019,5.433485e+04,0.5,137085.6,578173.8,4.79656011967955E-12,-1.13726931580494E-12,0.0316841082064233,0.00751233449862735,29.8817069208015,7.08498330824092,0.237101023948162,248523.577960252,1048175.89490709
,587758.321,245.9805,-0.019,4.117107e+04,0.5,214027.9,732474.6,4.86243128097215E-12,-1.42079459951346E-12,0.0304150993229398,0.00888724310219115,30.2920724092277,8.85129483588229,0.292198391589278,388012.887504734,1327909.04629665
,587760.692,245.9805,-0.019,3.119651e+04,0.5,330129.5,914427.6,4.93579025899571E-12,-1.7819343710832E-12,0.0287713066078203,0.0103871067154867,30.7490856492611,11.1011306645247,0.361023114350442,598494.404446775,1657773.09168582
,587763.063,245.9805,-0.019,2.363846e+04,0.5,500298,1118548,5.01585592097764E-12,-2.24346446066979E-12,0.0266672648764631,0.0119275876253542,31.2478803242091,13.976380119978,0.447274502301198,906994.235764792,2027824.59339481
,587765.434,245.9805,-0.019,1.791157e+04,0.5,739740.6,1330052,5.10234006363458E-12,-2.8377898759425E-12,0.0240273602097125,0.0133633977152389,31.7866609794475,17.678920572228,0.55617419469314,1341081.63566752,2411261.88245292
,587767.806,245.9805,-0.019,1.357207e+04,0.5,1057984,1522944,5.19355279835376E-12,-3.60794340685771E-12,0.0208465870007934,0.0144820528538458,32.3548999128324,22.4768385635835,0.694696587661792,1918027.63459254,2760957.32821753
,587770.083,245.9805,-0.019,1.028394e+04,0.5,1448828,1661548,5.29115405267137E-12,-4.61375304464497E-12,0.0172336595775654,0.015027317019096,32.962938174389,28.742851719796,0.871974809033504,2626591.84049233,3012233.62565215
,587772.345,245.9805,-0.019,7.792469e+03,0.5,1885274,1713839,5.39226338800497E-12,-5.93165050308558E-12,0.0134693993364256,0.0148167408750649,33.5928311497735,36.9531158720616,1.10002981610291,3417828.27602196,3107032.39674933
,587774.639,245.9805,-0.019,5.904585e+03,0.5,2319484,1666475,5.50672408061045E-12,-7.66453646012731E-12,0.00992408784958239,0.0138128462663411,34.3059006798219,47.7486837380915,1.39185046280322,4205011.04931194,3021165.8232616
,587776.308,245.9805,-0.019,4.474074e+03,0.5,2704560,1533307,5.64307765798151E-12,-9.95367666792786E-12,0.00691885939836491,0.0122039946171522,35.1553589446913,62.009615548259,1.76387377087563,4903118.40199246,2779744.49359743
,587777.899,245.9805,-0.019,3.390107e+03,0.5,3012070,1354993,5.83142473207597E-12,-1.29629153012186E-11,0.00463293309006344,0.0102987386448398,36.3287273435132,80.7566310450133,2.22294137312886,5460605.7344224,2456477.62034156
,587779.475,245.9805,-0.019,2.568774e+03,0.5,3242142,1170569,6.10393297127813E-12,-1.69061520092926E-11,0.00303270093147188,0.00839971591880881,38.0264046652115,105.322286575228,2.76971455762112,5877705.09882297,2122133.87933783
,587781.05,245.9805,-0.019,1.946446e+03,0.5,3410692,1007259,6.51206248928728E-12,-2.20505743167469E-11,0.00197736713781833,0.00669558701190049,40.5689781634234,137.371112365502,3.38611221145703,6183270.73857799,1826067.87738949
,587782.641,245.9805,-0.019,1.474880e+03,0.5,3539004,877460.1,7.12230530703422E-12,-2.87259408955636E-11,0.00130523022652443,0.00526430203788282,44.3706811704643,178.957445637697,4.03323638305605,6415888.58709917,1590754.41599526
,587785.902,245.9805,-0.019,1.117550e+03,0.5,3656692,786678.3,8.0079723942998E-12,-3.72232062209634E-11,0.000886687335655641,0.00412156085504494,49.8882278436493,231.893880446492,4.64826854891002,6629246.10125811,1426175.36648407
,587787.493,245.9805,-0.019,8.467957e+02,0.5,3759178,719813.2,9.23491876759148E-12,-4.82287674953961E-11,0.000614761598434761,0.00321055278797442,57.531883092297,300.456547919842,5.22243548742924,6815043.78832979,1304955.09321926
,587789.084,245.9805,-0.019,6.416440e+02,0.5,3865797,672671.1,1.08366294228056E-11,-6.22774034930198E-11,0.00043531465064054,0.00250172494477947,67.5102524188195,387.977023644862,5.74693486906157,7008334.2240761,1219490.80401193
,587790.675,245.9805,-0.019,4.861923e+02,0.5,3977533,633818.9,1.27896281697654E-11,-8.02613618858185E-11,0.000310798768468906,0.00195041889401599,79.6770833804306,500.013850154065,6.27550393337908,7210901.30994775,1149055.34065453
,587792.469,245.9805,-0.019,3.684033e+02,0.5,4095467,594133.5,1.49874876923836E-11,-1.03311395935531E-10,0.000220755602433742,0.00152170730119159,93.3693529380479,643.611416910725,6.89317636524451,7424704.79946936,1077109.36236955
,587794.638,245.9805,-0.019,2.791500e+02,0.5,4210503,546710.5,1.72906640785379E-11,-1.33164431586143E-10,0.000153921291269415,0.00118542822692036,107.71772761506,829.590460172964,7.70152210356304,7633254.48166965,991135.827311097
,587796.229,245.9805,-0.019,2.115173e+02,0.5,4319997,489465.9,1.94843277658557E-11,-1.71967521119476E-10,0.000104418467174055,0.000921591197541063,121.383857873344,1071.32672952554,8.82594068350829,7831757.02785379,887356.635252242
,587797.82,245.9805,-0.019,1.602760e+02,0.5,4416332,424801.5,2.14298387353323E-11,-2.22789426500819E-10,6.86680166855568E-05,0.000713888155915076,133.504041327855,1387.93806011873,10.3962250604106,8006403.51795049,770126.028575443
,587799.411,245.9805,-0.019,1.214445e+02,0.5,4489230,357321.6,2.30895378403464E-11,-2.90086706090587E-10,4.37664500635078E-05,0.000549862254670865,143.84366826785,1807.18800905985,12.5635561913973,8138560.88375803,647791.179485532
,587801.018,245.9805,-0.019,9.202165e+01,0.5,4547804,293210.6,2.44176304552788E-11,-3.7872640844171E-10,2.72129302372725E-05,0.000422082533799218,152.117446411539,2359.39741353206,15.510366951263,8244750.15568334,531563.836083966
,587802.61,245.9805,-0.019,6.972812e+01,0.5,4591415,236650.5,2.55550881181942E-11,-4.95811396604692E-10,1.66424268867018E-05,0.000322890881041899,159.203603088405,3088.81583294414,19.4016703957946,8323812.88552823,429025.579536308
,587804.216,245.9805,-0.019,5.283509e+01,0.5,4623131,188708,2.65519605455106E-11,-6.50492782016273E-10,1.00557190920158E-05,0.000246353661008489,165.413939030673,4052.45304578934,24.4988606736333,8381311.07497035,342110.23878309
,587805.854,245.9805,-0.019,4.003407e+01,0.5,4646300,150295,2.76480135260159E-11,-8.54725474872268E-10,6.06849422971021E-06,0.000187604675734406,172.242151982441,5324.78599258801,30.9145347483283,8423314.33992131,272471.004609791
,587807.446,245.9805,-0.019,3.033521e+01,0.5,4665505,120110.5,2.89314635289517E-11,-1.12379756767012E-09,3.67477687775771E-06,0.000142740975160898,180.237814682024,7001.05674015226,38.8434399990009,8458131.23764599,217749.283736547
,587808.99,245.9805,-0.019,2.298591e+01,0.5,4681546,97945.51,3.09297768859905E-11,-1.4783645851811E-09,2.27063915078236E-06,0.000108530770157699,192.68694751494,9209.9454930683,47.7974539108531,8487212.0945271,177566.196524957
,587810.612,245.9805,-0.019,1.741690e+01,0.5,4695798,81670.27,3.38346072760147E-11,-1.94538944437793E-09,1.43463417068294E-06,8.24872045779279E-05,210.783518433171,12119.426375001,57.4970304371468,8513049.65903489,148060.684078997
,587812.266,245.9805,-0.019,1.319742e+01,0.5,4710456,70492.53,3.83048410731116E-11,-2.55960835086902E-09,9.38283041374624E-07,6.26980047664816E-05,238.632271051586,15945.8996998486,66.8220590181683,8539623.2641819,127796.470052802
,587813.857,245.9805,-0.019,1.000008e+01,0.5,4725722,62748.8,4.47108219193041E-11,-3.36725028657341E-09,6.32863113586222E-07,4.76620292159039E-05,278.540379656505,20977.3637110367,75.3117509816921,8567299.11737977,113757.800153424
,587860.985,243.9824,-0.019,5.000000e+05,0.5,3064.955,70482.78,4.50761322442849E-12,-1.96014284485916E-13,0.0355432706322754,0.00154560482774297,28.0816197282856,1.22113374067123,0.0434851604888456,5556.48137285873,127778.794200013
,587862.561,243.9824,-0.019,3.788642e+05,0.5,4854.001,92680.03,4.52023203397743E-12,-2.36741516086675E-13,0.035413929500593,0.00185476039670907,28.1602326423787,1.47485706906158,0.0523737530080644,8799.85713993767,168020.365822985
,587864.136,243.9824,-0.019,2.870762e+05,0.5,7705.795,121626.9,4.53997591255933E-12,-2.87634755856806E-13,0.0352152827690067,0.00223109978043507,28.2832334551578,1.79191280006797,0.063356009238088,13969.8972352181,220498.377394954
,587865.728,243.9824,-0.019,2.175258e+05,0.5,12303.7,159363.7,4.56392991804362E-12,-3.52358940791618E-13,0.0349626655922573,0.00269929820057802,28.4324626013794,2.1951328320602,0.0772051602717557,22305.475893526,288911.723193276
,587867.506,243.9824,-0.019,1.648255e+05,0.5,19512.32,208316.9,4.59491662011991E-12,-4.30389869785399E-13,0.0346300585414603,0.00324367722388201,28.6255041825923,2.68125148642323,0.0936665244154459,35374.0406045958,377659.370040237
,587869.877,243.9824,-0.019,1.248930e+05,0.5,31194.62,271776.8,4.62791678385996E-12,-5.31193631921981E-13,0.034233767121933,0.00392936172821665,28.8310892678648,3.30924079574534,0.114780290297038,56552.9754803599,492706.329057083
,587872.139,243.9824,-0.019,9.463495e+04,0.5,49728.47,353279.4,4.66798313565555E-12,-6.57076691485417E-13,0.033718963403862,0.00474636352999934,29.0806954339232,4.09346961771613,0.140762439021352,90153.1400153556,640463.042855347
,587874.417,243.9824,-0.019,7.170755e+04,0.5,79072.02,457247,4.71310336721449E-12,-8.15040019320961E-13,0.03306894617414,0.00571863429013317,29.3617863620054,5.07755274163027,0.172930647986756,143350.295924186,828946.734387792
,587876.585,243.9824,-0.019,5.433485e+04,0.5,124980.5,587707.4,4.76838343983421E-12,-1.01403342292814E-12,0.032206552519875,0.00684897116696207,29.7061712727262,6.31724585865511,0.212657693267092,226578.145591231,1065459.43440972
,587878.364,243.9824,-0.019,4.117107e+04,0.5,195896.9,748981.3,4.83080283268688E-12,-1.26350190510041E-12,0.0311005195682206,0.0081343758139272,30.095032864546,7.87138963758199,0.261551122838447,355143.052948826,1357834.17442328
,587880.735,243.9824,-0.019,3.119651e+04,0.5,304062.6,942851.4,4.90118760036118E-12,-1.58059673544907E-12,0.0296656254852901,0.00956694471226703,30.5335173089926,9.84683340356422,0.322492600636749,551237.513465286,1709302.82548154
,587883.106,243.9824,-0.019,2.363846e+04,0.5,465009.1,1166852,4.9793285231487E-12,-1.98434169470825E-12,0.0278188788998154,0.0110862661590434,31.0203212049091,12.3620918892933,0.398515921470761,843018.707406733,2115395.30038221
,587885.493,243.9824,-0.019,1.791157e+04,0.5,696778.1,1410555,5.06375749021443E-12,-2.50136671231705E-12,0.0254816451391457,0.0125872810949791,31.5462984858219,15.5830647659849,0.493974428505092,1263194.57664661,2557206.413436
,587887.88,243.9824,-0.019,1.357207e+04,0.5,1014905,1651034,5.15478083702534E-12,-3.16868874014781E-12,0.0225999274577843,0.0138923725232446,32.1133575665983,19.7403609865869,0.614708721928198,1839929.37179214,2993172.71116752
,587890.142,243.9824,-0.019,1.028394e+04,0.5,1423976,1852094,5.25161115332669E-12,-4.03768288416761E-12,0.0192100122907382,0.0147695508228612,32.7165930229609,25.1540382218525,0.768846505630924,2581537.45141377,3357675.98929949
,587892.419,243.9824,-0.019,7.792469e+03,0.5,1907265,1973166,5.35124370930869E-12,-5.17251961225495E-12,0.0155075014695415,0.0149895724892407,33.3372859285724,32.2238669460951,0.966601390861184,3457695.93537439,3577168.38405724
,587894.681,243.9824,-0.019,5.904585e+03,0.5,2420657,1983246,5.45884042798139E-12,-6.66280445989864E-12,0.0118105027266133,0.0144153453977447,34.007594135453,41.508073530537,1.2205530730933,4388428.38820802,3595442.49647926
,587896.366,243.9824,-0.019,4.474074e+03,0.5,2906001,1879123,5.58167462988577E-12,-8.63187351552968E-12,0.00847931159854724,0.0131129723731176,34.7728291225218,53.7750196250471,1.54646662299381,5268312.3980642,3406677.07904697
,587897.942,243.9824,-0.019,3.390107e+03,0.5,3315688,1696212,5.74090438492213E-12,-1.12220923907116E-11,0.00579961424344087,0.0113368560955859,35.7648018601397,69.9116173862954,1.95476037193464,6011037.2290005,3075076.26781452
,587899.517,243.9824,-0.019,2.568774e+03,0.5,3632898,1481169,5.96220437752757E-12,-1.46236387331298E-11,0.00383740096138483,0.00941208348123206,37.1434610149535,91.1026393573608,2.45272349070228,6586109.76882066,2685223.09742094
,587901.109,243.9824,-0.019,1.946446e+03,0.5,3866626,1274738,6.2881947680757E-12,-1.90737997794884E-11,0.00250245967574205,0.00759063874002014,39.1743225211797,118.826342348607,3.03327115062076,7009837.12479017,2310982.69053712
,587902.7,243.9824,-0.019,1.474880e+03,0.5,4039666,1101103,6.77762983410046E-12,-2.4865394791769E-11,0.00163790116281838,0.0060090415145521,42.2234149613454,154.906937700868,3.66874488580996,7323542.72136809,1996198.41371207
,587904.275,243.9824,-0.019,1.117550e+03,0.5,4176463,968192.6,7.50173526795151E-12,-3.23600074844557E-11,0.00109127723097931,0.00470740943271775,46.7344615893907,201.597026927299,4.31366961490926,7571543.09408578,1755244.08914312
,587905.867,243.9824,-0.019,8.467957e+02,0.5,4301501,875365.8,8.53815420454994E-12,-4.19560358070029E-11,0.000747612406139709,0.00367372761492665,53.1911651723475,261.378557604167,4.91394683228429,7798225.48188577,1586957.64281615
,587907.458,243.9824,-0.019,6.416440e+02,0.5,4421315,808765.1,9.93000059672915E-12,-5.42848109894054E-11,0.000523386982073054,0.00286122474207199,61.8621178826521,338.184609754226,5.46674800878525,8015437.23840673,1466216.70242083
,587909.049,243.9824,-0.019,4.861923e+02,0.5,4548424,759218.3,1.16874665646916E-11,-7.00187988382796E-11,0.000372289486222415,0.00223036040369641,72.8108147961901,436.204524414844,5.99093040828968,8245874.15862993,1376392.9133979
,587910.937,243.9824,-0.019,3.684033e+02,0.5,4683234,714239.4,1.3748749557184E-11,-9.01499012567625E-11,0.000265382021092759,0.00174009737375217,85.652237133373,561.617672056561,6.55695275281649,8490272.28319459,1294850.3067294
,587913.121,243.9824,-0.019,2.791500e+02,0.5,4817748,663826.9,1.60022812860815E-11,-1.16137141567262E-10,0.00018689433187651,0.00135639244750309,99.6913345238877,723.513505583746,7.25753656563179,8734133.78699766,1203457.08326959
,587914.696,243.9824,-0.019,2.115173e+02,0.5,4953556,603494.6,1.82351829147208E-11,-1.49676566680651E-10,0.000128744374388122,0.00105674925379039,113.60191009996,932.458092230022,8.20811984067463,8980341.19372474,1094080.17524591
,587916.303,243.9824,-0.019,1.602760e+02,0.5,5067697,531634.6,2.03326749151428E-11,-1.93817023326631E-10,8.5937299146588E-05,0.000819179551280648,126.66890804463,1207.44519880957,9.53229342108283,9187268.32328438,963804.607919921
,587917.894,243.9824,-0.019,1.214445e+02,0.5,5166290,454007.9,2.2121126753142E-11,-2.51722835513413E-10,5.56090482181543E-05,0.00063279178560322,137.810641355925,1568.18799481397,11.379295382305,9366008.35959625,823074.54415504
,587919.501,243.9824,-0.019,9.202165e+01,0.5,5246876,377340.8,2.35841697901824E-11,-3.27934891885619E-10,3.50210697228429E-05,0.000486963535941809,146.92513635954,2042.97539985498,13.9048732604585,9512103.36194154,684084.146886206
,587921.092,243.9824,-0.019,6.972812e+01,0.5,5303516,306819.8,2.48153139517026E-11,-4.28943681561222E-10,2.15770771196024E-05,0.000372969325112151,154.594943073911,2672.24199387255,17.2854424649257,9614786.46983667,556236.06334326
,587922.699,243.9824,-0.019,5.283509e+01,0.5,5344992,245666.8,2.58486303185613E-11,-5.62390694484024E-10,1.30908935023126E-05,0.000284819605427811,161.032318205363,3503.5928849528,21.7570791006355,9689978.64114773,445371.301741726
,587924.337,243.9824,-0.019,4.003407e+01,0.5,5377652,195628.7,2.68572108795467E-11,-7.38279883272833E-10,7.89894299288539E-06,0.000217134636091617,167.315593714771,4599.35089877622,27.4890749670166,9749188.21572144,354656.831029026
,587925.928,243.9824,-0.019,3.033521e+01,0.5,5403337,155717.9,2.79594340197369E-11,-9.70179050307658E-10,4.76418413355192E-06,0.00016531492142929,174.182245651719,6044.04100410437,34.6995239468295,9795752.75714599,282302.223285718
,587927.473,243.9824,-0.019,2.298591e+01,0.5,5422583,125386.4,2.95098345078971E-11,-1.27621119144769E-09,2.90679244832824E-06,0.000125709991792037,183.840961865239,7950.56620585721,43.2469789387047,9830643.98409778,227314.004939653
,587929.095,243.9824,-0.019,1.741690e+01,0.5,5439890,103171.4,3.18471234945637E-11,-1.67919451152977E-09,1.81232676073188E-06,9.55580540967529E-05,198.401851908551,10461.079816488,52.7267246543131,9862019.98247951,187040.254200064
,587930.749,243.9824,-0.019,1.319742e+01,0.5,5457092,87302.26,3.53447993113947E-11,-2.20933365944728E-09,1.16202709750492E-06,7.26360208496011E-05,220.191743217054,13763.7513665264,62.5080267108778,9893205.62552351,158270.963684123
,587932.34,243.9824,-0.019,1.000008e+01,0.5,5474618,76192.74,4.04521834986156E-11,-2.90657944471906E-09,7.68454132494414E-07,5.5215140260454E-05,252.009828179297,18107.467214426,71.8522263407248,9924978.6507525,138130.426240212
,587981.075,241.9799,-0.019,5.000000e+05,0.5,2802.549,70648.59,4.49845884916516E-12,-1.78448732653673E-13,0.0356268858032936,0.00141327793210218,28.0245896167397,1.11170351178706,0.039668859633292,5080.7634418854,128079.392471907
,587982.65,241.9799,-0.019,3.788642e+05,0.5,4420.274,92936.81,4.5099055138449E-12,-2.14500778381626E-13,0.035512047604538,0.00168902914478237,28.095900279099,1.33630127298639,0.0475621446443019,8013.55000120124,168485.884333672
,587984.226,241.9799,-0.019,2.870762e+05,0.5,7012.784,122027.3,4.52828729049559E-12,-2.60236034544654E-13,0.0353312127090175,0.00203044862245084,28.2104154418103,1.6212236937446,0.0574689762045051,12713.5320642168,221224.265749495
,587985.817,241.9799,-0.019,2.175258e+05,0.5,11180.53,160005.3,4.55050546105138E-12,-3.17971109847291E-13,0.0351034256665025,0.00245288689666593,28.3488306486041,1.9809028296665,0.069875997857571,20269.2720394551,290074.884952201
,587987.596,241.9799,-0.019,1.648255e+05,0.5,17710.06,209351.9,4.57954155931873E-12,-3.87404918646682E-13,0.0348021142440481,0.00294407421852367,28.5297203188886,2.41346297134507,0.0845946943877749,32106.7090714906,379535.729797855
,587989.967,241.9799,-0.019,1.248930e+05,0.5,28301.28,273486.5,4.61020506437374E-12,-4.77079140594725E-13,0.0344491257237281,0.00356490851600511,28.7207484407835,2.97211724685561,0.10348327979626,51307.6163102099,495805.85782771
,587992.244,241.9799,-0.019,9.463495e+04,0.5,45118.3,356145,4.64758162060184E-12,-5.88779799892741E-13,0.0339924723079478,0.00430634309994997,28.9535976641956,3.6679922657695,0.126685198444454,81795.326040693,645658.111958176
,587994.506,241.9799,-0.019,7.170755e+04,0.5,71828.98,462109.3,4.68966880906484E-12,-7.28949032388965E-13,0.0334205966759093,0.00519480428163198,29.2157932792598,4.54122137585218,0.15543720933554,130219.3309205,837761.636851043
,587996.675,241.9799,-0.019,5.433485e+04,0.5,113767.9,596125.7,4.74096710090701E-12,-9.0479217896373E-13,0.0326678780384546,0.0062345171192772,29.5353724118295,5.63669255496245,0.190845487788901,206250.733592909,1080721.03764407
,587998.469,241.9799,-0.019,4.117107e+04,0.5,178838.9,763444.9,4.80009057100084E-12,-1.12443336463203E-12,0.0317011026199295,0.00742606351988901,29.9037009976083,7.0050176408817,0.23425253086372,324218.468653714,1384055.3502593
,588000.84,241.9799,-0.019,3.119651e+04,0.5,278946.2,967718.2,4.8674467779648E-12,-1.40304872060433E-12,0.0304480278615475,0.00877668898804714,30.323318053493,8.7407412017396,0.288251476514547,505703.791517241,1754384.04559818
,588003.196,241.9799,-0.019,2.363846e+04,0.5,429843.4,1209514,4.94238048496867E-12,-1.75644898012969E-12,0.0288359821927985,0.0102478818997481,30.7901415718707,10.9423612622378,0.355385220840767,779266.52931161,2192737.58055562
,588005.567,241.9799,-0.019,1.791157e+04,0.5,650938.6,1482254,5.02546366291571E-12,-2.20695527290817E-12,0.0267768860016655,0.0117591915328168,31.3077348286041,13.7489344461224,0.439154557855806,1180091.78137191,2687190.10257748
,588007.954,241.9799,-0.019,1.357207e+04,0.5,963099.2,1767953,5.11498338979228E-12,-2.78640688452817E-12,0.02420035538261,0.0131832367199283,31.8654266276041,17.3588137765564,0.544753848094378,1746010.22364607,3205136.09909108
,588010.216,241.9799,-0.019,1.028394e+04,0.5,1379968,2032953,5.21135859487393E-12,-3.53746894170745E-12,0.0210858909518054,0.0143130976293997,32.4658268229162,22.0377953199932,0.678799755823179,2501754.99710146,3685556.71336032
,588012.493,241.9799,-0.019,7.792469e+03,0.5,1898043,2232280,5.31033861158795E-12,-4.51522704560101E-12,0.017543929593571,0.0149170949690766,33.0824545262425,28.1290524649026,0.850271023348325,3440977.29799782,4046918.22196577
,588014.755,241.9799,-0.019,5.904585e+03,0.5,2483514,2319882,5.41412277179873E-12,-5.79600587507509E-12,0.0138152164110862,0.0147896674787607,33.729011179565,36.1080742342094,1.07053462201957,4502382.3450047,4205732.58668733
,588016.44,241.9799,-0.019,4.474074e+03,0.5,3074608,2270656,5.52900768401638E-12,-7.48661675627583E-12,0.0102460561427383,0.0138737907392896,34.4447235215045,46.6402759806003,1.35406155754108,5573981.37357398,4116490.37854387
,588018.718,241.9799,-0.019,3.390107e+03,0.5,3607760,2106957,5.66678005361359E-12,-9.70327463077081E-12,0.00720401566992655,0.0123354959656672,35.3030206067839,60.4496558896696,1.71230831953381,6540536.88806029,3819719.15539194
,588020.293,241.9799,-0.019,2.568774e+03,0.5,4039342,1871570,5.85079645434443E-12,-1.26275628758126E-11,0.00484884879260841,0.0104650953903046,36.449409689389,78.6674457453133,2.15826391745967,7322955.3391831,3392984.18508631
