Repository: AlexiLJ/BunchOfScripts

ScriptCutter.py:                filters out a threshold values from an CSV file

From_dat_to_csv.py:             converts .dat file from PPMS to .csv 
                    
Convert_all_files_to_csv.py     Converts all files in a rectory from .dat to .csv
                                and removes LCR head

temp_script.py:                 Script for measuring RaspberryPi CPU and GPU temperatures
                                Run in bash with "watch python3 temp_script.py"

File: Scripts/Data_examples/Nb-PrO2/Jan 30 2019 Pr0.998Nb0.002O2 1300C 10h air.dat (part 15 of 54)
Comment,Time Stamp (sec),Temperature (K),Magnetic Field (Oe),Frequency (Hz),AC Voltage (Vrms),Re[Impedance] (Ohm),-Im[Impedance] (Ohm),Re[Cp] (F),Im[Cp] (F),Re[Modulus],Im[Modulus],Re[Permittivity],Im[Permittivity],Loss Factor,Re[Sp.Impedance] (Ohm-cm),-Im[Sp.Impedance] (Ohm-cm)
,588021.869,241.9799,-0.019,1.946446e+03,0.5,4365336,1620814,6.11206846116373E-12,-1.64616251389627E-11,0.00318184731048904,0.00856966475547533,38.0770873040929,102.552964117844,2.69329855245574,7913952.46268531,2938386.63206104
,588023.46,241.9799,-0.019,1.474880e+03,0.5,4604460,1394673,6.50216670403535E-12,-2.14666567016516E-11,0.00207458932402454,0.00684917794988363,40.5073292009855,133.733410636593,3.30146206315029,8347462.27010612,2528413.80892346
,588025.051,241.9799,-0.019,1.117550e+03,0.5,4785332,1212332,7.08487709972727E-12,-2.79655153055368E-11,0.00136645364567711,0.00539368288321628,44.13751017012,174.22013096858,3.94721247974977,8675366.56197067,2197846.35523868
,588026.643,241.9799,-0.019,8.467957e+02,0.5,4939314,1079739,7.93871709603263E-12,-3.63160138649E-11,0.00092215879554911,0.00421845635758165,49.4567797904827,226.242235219853,4.57454440378647,8954521.75829673,1957467.44766207
,588028.234,241.9799,-0.019,6.416440e+02,0.5,5079262,984043.6,9.11873626431709E-12,-4.706747810297E-11,0.000636817303358297,0.00328701078884134,56.8080869914357,293.221923854079,5.16162291996005,9208234.60405428,1783980.49350834
,588029.825,241.9799,-0.019,4.861923e+02,0.5,5223326,916258.1,1.06652677914695E-11,-6.07996486493763E-11,0.000449295357206387,0.00256130463782575,66.4427002736798,378.770876731915,5.70071467853872,9469409.37905082,1661091.61974024
,588031.619,241.9799,-0.019,3.684033e+02,0.5,5374864,861245.4,1.25567940658256E-11,-7.83644944632732E-11,0.000320003411893606,0.0019970786705672,78.2265687863257,488.196707248765,6.24080430502154,9744133.82827773,1561358.65699831
,588033.288,241.9799,-0.019,2.791500e+02,0.5,5532716,806040.4,1.47008365286959E-11,-1.00907539467873E-10,0.000226933229164824,0.00155768508369046,91.5835677403023,628.635823432491,6.86406785565587,10030304.9784801,1461277.07205215
,588035.472,241.9799,-0.019,2.115173e+02,0.5,5687606,741462.5,1.69582492279422E-11,-1.30083234227408E-10,0.000158177265703377,0.00121334520016605,105.646842878127,810.395154757918,7.6707938702227,10311106.2952505,1344203.28191548
,588037.079,241.9799,-0.019,1.602760e+02,0.5,5835546,664105.9,1.91179723087174E-11,-1.67990988838146E-10,0.000107350927485371,0.000943300271061505,119.101529261611,1046.55364856189,8.7870714595368,10579307.9015712,1203962.88459556
,588038.67,241.9799,-0.019,1.214445e+02,0.5,5966090,577015.1,2.1047791427289E-11,-2.17625185123292E-10,7.06755554661122E-05,0.000730755095855927,131.123955307043,1355.76576508621,10.3395734357732,10815972.1607002,1046075.27843254
,588040.277,241.9799,-0.019,9.202165e+01,0.5,6065351,485855.7,2.269585231815E-11,-2.83331677602514E-10,4.50923577438237E-05,0.000562926352688379,141.391078265909,1765.10539641958,12.4838527159401,10995923.2195416,880811.674868714
,588041.868,241.9799,-0.019,6.972812e+01,0.5,6145578,398968.8,2.4010555549571E-11,-3.69850329031297E-10,2.80574479414797E-05,0.00043218726578445,149.5814429583,2304.10103510045,15.4036556241992,11141367.3879226,723293.720642489
,588043.475,241.9799,-0.019,5.283509e+01,0.5,6205287,322505.3,2.51618902391197E-11,-4.84137006108849E-10,1.7185401268024E-05,0.000330662308738035,156.754051015414,3016.08647970525,19.2408837932276,11249614.3104034,584672.431438053
,588045.409,241.9799,-0.019,4.003407e+01,0.5,6251558,257108.7,2.61092477638745E-11,-6.34842293287747E-10,1.03813344579546E-05,0.000252420530621103,162.655918019602,3954.95331563181,24.3148442662578,11333499.3754708,466114.413539489
,588047.578,241.9799,-0.019,3.033521e+01,0.5,6288167,204983.4,2.7169634206172E-11,-8.33468452651883E-10,6.27146051880693E-06,0.000192386266771673,169.261934852691,5192.35856706855,30.6764694116694,11399868.1236511,371616.041294326
,588049.138,241.9799,-0.019,2.298591e+01,0.5,6314820,163614.2,2.83902028649091E-11,-1.09574242856296E-09,3.79301519940971E-06,0.000146394434233315,176.865858086647,6826.27826901771,38.5957942525771,11448187.5599987,296617.488555357
,588050.745,241.9799,-0.019,1.741690e+01,0.5,6336130,133032.2,3.02666615515514E-11,-1.44155702346223E-09,2.33686676830047E-06,0.000111301561852181,188.555858237626,8980.64100311933,47.6285440667748,11486820.6290178,241175.136760708
,588052.398,241.9799,-0.019,1.319742e+01,0.5,6356228,110416.6,3.29486876816985E-11,-1.89671997875018E-09,1.46968796929611E-06,8.46038713536107E-05,205.264398686472,11816.2243569728,57.5658732473197,11523256.4535672,200175.135084983
,588053.99,241.9799,-0.019,1.000008e+01,0.5,6376546,94573,3.70101446202783E-11,-2.49539392467043E-09,9.53831200615626E-07,6.43116801514256E-05,230.56654499173,15545.8553731069,67.4245926427204,11560091.1178718,171452.146238809
,588100.415,239.9913,-0.019,5.000000e+05,0.5,2566.864,70801.66,4.48989553699913E-12,-1.62777980314074E-13,0.0357040764083702,0.00129442598359833,27.9712417219918,1.0140775429768,0.0362542912129461,4653.48822500221,128356.894296157
,588102.007,239.9913,-0.019,3.788642e+05,0.5,4039.723,93174.27,4.50012854344219E-12,-1.95110439608488E-13,0.0356027833509465,0.00154361695312274,28.0349915118038,1.21550294963447,0.0433566369771397,7323.64605712286,168916.377462217
,588103.582,239.9913,-0.019,2.870762e+05,0.5,6387.994,122400.2,4.51709813539158E-12,-2.35744678409779E-13,0.0354391804278738,0.00184954985317161,28.1407090177966,1.46864694960818,0.0521894081872415,11580.8452884083,221900.299134631
,588105.158,239.9913,-0.019,2.175258e+05,0.5,10173.27,160594.3,4.53774334610588E-12,-2.87455334657821E-13,0.035232645871818,0.00223190498833639,28.2693249676628,1.79079503826583,0.0633476406074188,18443.2023491577,291142.687751464
,588106.936,239.9913,-0.019,1.648255e+05,0.5,16082.7,210288.5,4.56506984495766E-12,-3.49132971111119E-13,0.0349578121870855,0.00267354613334177,28.4395641410467,2.17503562111676,0.0764792178364485,29156.4551438031,381233.6994104
,588109.307,239.9913,-0.019,1.248930e+05,0.5,25685.22,275019.2,4.59353955402929E-12,-4.29010316457703E-13,0.0346421889096505,0.00323538226940495,28.6169253085027,2.67265711729384,0.0933942793812214,46564.9402643036,498584.501886165
,588111.585,239.9913,-0.019,9.463495e+04,0.5,40938.38,358688.2,4.62839804516156E-12,-5.28255788632247E-13,0.0342352095514121,0.00390738813820844,28.8340874392226,3.29093856039903,0.114133612424384,74217.5157237259,650268.699528779
,588113.847,239.9913,-0.019,7.170755e+04,0.5,65187.94,466388.2,4.66772013088734E-12,-6.52415862642057E-13,0.0337300546139265,0.00471451202318018,29.0790569615166,4.06443349223657,0.139771846714818,118179.736519796,845518.888799709
,588116.016,239.9913,-0.019,5.433485e+04,0.5,103356.6,603425.9,4.71584490581486E-12,-8.07744075274767E-13,0.0330679313212712,0.00566397456655423,29.3788656544408,5.03210032234245,0.171283002602308,187376.004757659,1093955.6284678
,588117.81,239.9913,-0.019,4.117107e+04,0.5,162990.9,776009.8,4.77102865976507E-12,-1.00209334364193E-12,0.0322228445089763,0.00676799497516412,29.7226505171728,6.24286131203429,0.210037167056395,295487.503012436,1406834.35771678
,588120.165,239.9913,-0.019,3.119651e+04,0.5,255271.2,989358.8,4.8347047514921E-12,-1.24743508983706E-12,0.0311289219397415,0.00803178508976132,30.1193411169722,7.77129626798571,0.258016808462208,462783.195129226,1793616.46199499
,588122.536,239.9913,-0.019,2.363846e+04,0.5,395576.7,1246550,4.9070538675644E-12,-1.55719078709507E-12,0.029718956210869,0.00943093066891827,30.5700630986651,9.70101855470035,0.317337210701536,717144.155489045,2259880.4404427
,588124.923,239.9913,-0.019,1.791157e+04,0.5,604494.7,1545274,4.9870220605125E-12,-1.95086981620275E-12,0.0279153409195305,0.0109201834979099,31.0682505590614,12.1535681058664,0.391189329529909,1095893.26451508,2801439.56337463
,588127.294,239.9913,-0.019,1.357207e+04,0.5,905745.5,1872590,5.07495804848942E-12,-2.45468597776773E-12,0.025632663020975,0.012398159332403,31.61607594954,15.2922521849172,0.483685964359523,1642033.24332678,3394833.35122425
,588129.556,239.9913,-0.019,1.028394e+04,0.5,1321090,2199836,5.17039355628965E-12,-3.10502929458318E-12,0.0228168098366543,0.0137024120466733,32.2106219997863,19.3437740893856,0.600540222089283,2395014.60115073,3988100.23551539
,588131.834,239.9913,-0.019,7.792469e+03,0.5,1860347,2482132,5.26879936856262E-12,-3.9489419172338E-12,0.0195075658295328,0.0146208346567684,32.8236725127111,24.6011979572418,0.749495594915984,3372637.91884502,4499876.90617859
,588134.096,239.9913,-0.019,5.904585e+03,0.5,2503412,2663141,5.37328866762503E-12,-5.0510113170863E-12,0.0158593709715565,0.0149081628057419,33.4746220542654,31.4668921195358,0.94002232701911,4538455.58795839,4828029.56643617
,588135.781,239.9913,-0.019,4.474074e+03,0.5,3198140,2696174,5.48140847524725E-12,-6.50192150099631E-12,0.0121661538227681,0.0144312137075529,34.1481890112279,40.5058016301502,1.18617715325495,5797933.52195854,4887915.35568581
,588138.058,239.9913,-0.019,3.390107e+03,0.5,3865893,2578776,5.60610999455024E-12,-8.4042279690682E-12,0.00881723865899044,0.01321809308413,34.9250570498672,52.3568288109096,1.49911934964495,7008508.26324202,4675083.58484061
,588140.32,239.9913,-0.019,2.568774e+03,0.5,4441104,2346425,5.76230954991396E-12,-1.09063856681382E-11,0.00607909938083864,0.0115059772107099,35.8981521884829,67.9448212821123,1.89271082604388,8051312.87439078,4253852.60315732
,588141.896,239.9913,-0.019,1.946446e+03,0.5,4890918,2057584,5.97564142936658E-12,-1.42042182620174E-11,0.00403927786686522,0.00960144364752676,37.2271714313592,88.4897252519073,2.37701984463332,8866784.26377532,3730210.44977566
,588143.487,239.9913,-0.019,1.474880e+03,0.5,5224848,1773804,6.28707215295057E-12,-1.85189549489118E-11,0.00263855028477072,0.00777201098784517,39.1673288308439,115.369758838732,2.94556106537137,9472168.62499391,3215743.42367255
,588145.079,239.9913,-0.019,1.117550e+03,0.5,5471338,1530452,6.75253175352391E-12,-2.41401779208116E-11,0.00172501568459286,0.0061668996255413,42.0670584330521,150.388967019533,3.57498177009145,9919032.31258343,2774568.64131917
,588146.67,239.9913,-0.019,8.467957e+02,0.5,5664206,1341457,7.44107776943703E-12,-3.14194173559882E-11,0.00114568092048256,0.00483755554138735,46.3565762824345,195.737319584916,4.22242829997533,10268684.2485566,2431938.09794628
,588148.261,239.9913,-0.019,6.416440e+02,0.5,5837158,1207548,8.429969679763E-12,-4.07495726513447E-11,0.000781456696670457,0.00377747816950012,52.5171950390876,253.862509117626,4.83389314544846,10582230.3092324,2189173.40347014
,588149.852,239.9913,-0.019,4.861923e+02,0.5,6000768,1110859,9.76387142411018E-12,-5.27436220059565E-11,0.000544719649639037,0.0029425302783928,60.8271630143022,328.583279558439,5.40191689494346,10878840.1835742,2013885.14394909
,588151.646,239.9913,-0.019,3.684033e+02,0.5,6174356,1039458,1.14546766618523E-11,-6.80405091645526E-11,0.000386219893331336,0.00229413705576338,71.3605755669923,423.880135527854,5.93997641078331,11193539.2537243,1884441.70138517
,588154.907,239.9913,-0.019,2.791500e+02,0.5,6366314,977972.8,1.34401585696698E-11,-8.74914615869773E-11,0.000275339208232447,0.00179237690058368,83.7297707788976,545.056071013924,6.50970456438052,11541541.4434371,1772974.69175322
,588157.075,239.9913,-0.019,2.115173e+02,0.5,6554206,909520.4,1.56299741176026E-11,-1.12633064790449E-10,0.000194029300164798,0.0013982182294272,97.3719278208723,701.683737445722,7.20622209243465,11882172.3493098,1648876.78965434
,588158.682,239.9913,-0.019,1.602760e+02,0.5,6733184,826473.1,1.78340191733422E-11,-1.45291761526952E-10,0.000133597147422888,0.00108840103262094,111.102732137415,905.141544696288,8.1468882653289,12206642.9934633,1498319.67690188
,588160.273,239.9913,-0.019,1.214445e+02,0.5,6889398,729233.1,1.99116621812742E-11,-1.88114562556672E-10,8.93199405124319E-05,0.000843846253723902,124.046074428562,1171.91989375686,9.44745651287634,12489844.6003971,1322032.50508475
,588161.88,239.9913,-0.019,9.202165e+01,0.5,7029030,624514.5,2.16903092377857E-11,-2.44128574022978E-10,5.7961306721739E-05,0.000652365579640353,135.126725714504,1520.87711149864,11.255191032394,12742984.5672335,1132187.31966054
,588163.471,239.9913,-0.019,6.972812e+01,0.5,7136246,519391.5,2.31566632222848E-11,-3.18163938557671E-10,3.65261643830221E-05,0.000501855911145415,144.261847325338,1982.1041178534,13.7396280070044,12937357.3090429,941608.994249885
,588165.078,239.9913,-0.019,5.283509e+01,0.5,7215244,422825.7,2.43821567510497E-11,-4.16065556575845E-10,2.25311935057598E-05,0.000384480079510949,151.896451613867,2592.01359124633,17.0643458995042,13080573.4135185,766544.084991771
,588167.028,239.9913,-0.019,4.003407e+01,0.5,7276201,339185.6,2.54140219254475E-11,-5.45180962128E-10,1.36953714787637E-05,0.000293792766111392,158.324786077273,3396.37934741404,21.4519749659184,13191082.8451563,614912.280389732
,588168.619,239.9913,-0.019,3.033521e+01,0.5,7322979,270127.2,2.63922665451089E-11,-7.15477795913315E-10,8.26453298099195E-06,0.000224046306571909,164.41907412792,4457.29799530815,27.1093729176477,13275887.0545687,489715.756055957
,588170.725,239.9913,-0.019,2.298591e+01,0.5,7362109,214905.3,2.74304944721648E-11,-9.39698975446278E-10,4.98208021879338E-06,0.000170673397154471,170.887047396094,5854.15561932726,34.2574566564901,13346826.1437625,389603.53296496
,588172.347,239.9913,-0.019,1.741690e+01,0.5,7388940,172805.2,2.89069562090695E-11,-1.23602625969266E-09,3.0355262054564E-06,0.000129795405465489,180.085138486613,7700.22130797726,42.7587827218162,13395468.2777303,313279.925784596
,588174.001,239.9913,-0.019,1.319742e+01,0.5,7413752,141891.4,3.11210781415099E-11,-1.62606017921999E-09,1.88862982130026E-06,9.86799278527413E-05,193.878719932752,10130.062482003,52.2494809410577,13440450.1504897,257236.051122724
,588175.592,239.9913,-0.019,1.000008e+01,0.5,7437741,119087,3.42524044651096E-11,-2.1392806354911E-09,1.2010710899275E-06,7.50145329840236E-05,213.38631978359,13327.3336257821,62.4563638348434,13483939.9999829,215893.772420681
,588220.926,237.9821,-0.019,5.000000e+05,0.5,2351.226,70949.13,4.48153051586688E-12,-1.48516142040073E-13,0.0357784430284176,0.0011856833972162,27.9191291447232,0.925228855412757,0.0331396029803325,4262.5563743615,128624.243835728
,588222.517,237.9821,-0.019,3.788642e+05,0.5,3683.905,93394.24,4.49098143186263E-12,-1.77145281676321E-13,0.0356868360003926,0.00140765547828245,27.9780066517015,1.10358324661388,0.0394446702494715,6678.58076607361,169315.16283022
,588224.093,237.9821,-0.019,2.870762e+05,0.5,5822.564,122746.4,4.50648630372892E-12,-2.13768427575758E-13,0.0355394175538273,0.00168583790017372,28.0745992149953,1.33173885917355,0.0474357211290922,10555.772730196,222527.927876744
,588225.669,237.9821,-0.019,2.175258e+05,0.5,9254.813,161136,4.52570775498009E-12,-2.59933093566866E-13,0.0353514889706625,0.00203040549408601,28.1943453994586,1.61933642593461,0.0574347942111012,16778.1243260638,292124.740003349
,588227.447,237.9821,-0.019,1.648255e+05,0.5,14596.93,211159.7,4.55107879004457E-12,-3.14604436939271E-13,0.0351026382045681,0.00242655560074866,28.3524023851229,1.95992906292002,0.0691274424049665,26462.8908567737,382813.10484116
,588229.818,237.9821,-0.019,1.248930e+05,0.5,23283.44,276412.7,4.57776573063405E-12,-3.85605052601686E-13,0.0348177180735983,0.00293284733191905,28.5186572255523,2.40225012957695,0.0842343351083362,42210.7341400033,501110.78915403
,588232.096,237.9821,-0.019,9.463495e+04,0.5,37089.97,360996.6,4.61004342269713E-12,-4.73650921494922E-13,0.0344555361685924,0.00354007434648139,28.7197414422082,2.95076005840293,0.102743266834092,67240.7025306698,654453.616306058
,588234.358,237.9821,-0.019,7.170755e+04,0.5,59102.43,470258.6,4.64634987563306E-12,-5.83956504527746E-13,0.0340099690786958,0.00427439671869006,28.9459241145601,3.63794400307851,0.125680699938289,107147.266888319,852535.56783921
,588236.526,237.9821,-0.019,5.433485e+04,0.5,93814.51,609904.5,4.69163051050624E-12,-7.21658911262653E-13,0.0334229606626667,0.00514106499840114,29.2280143264427,4.49580523230801,0.153818360087522,170077.073666292,1105700.73409649
,588238.32,237.9821,-0.019,4.117107e+04,0.5,148132.1,787174.3,4.74289501674591E-12,-8.92527866966829E-13,0.032686436524851,0.00615100173359684,29.5473829807849,5.56028809686485,0.188182083688454,268549.865943365,1427074.56884134
,588240.676,237.9821,-0.019,3.119651e+04,0.5,232755.2,1008506,4.8028397666047E-12,-1.10845739186879E-12,0.0317313643440186,0.00732334765897765,29.9208279917985,6.90549020372378,0.230792082545865,421963.759088146,1828328.57363853
,588243.047,237.9821,-0.019,2.363846e+04,0.5,362532,1279410,4.87135377706197E-12,-1.38034064725602E-12,0.0305023703547775,0.0086431130985831,30.3476579552243,8.59927398865367,0.283358735667222,657237.155216054,2319452.59661208
,588245.434,237.9821,-0.019,1.791157e+04,0.5,557918.2,1601142,4.94868562285297E-12,-1.72437034008727E-12,0.0289245951142508,0.0100787800469113,30.8294214469589,10.7425171038725,0.348450168692096,1011454.35606032,2902723.10631046
,588247.805,237.9821,-0.019,1.357207e+04,0.5,844706.8,1966498,5.03431555847168E-12,-2.16248406333839E-12,0.0269181083768584,0.0115626403836003,31.3628805459717,13.471886808311,0.429548771470909,1531375.69710717,3565079.91365744
,588250.067,237.9821,-0.019,1.028394e+04,0.5,1250681,2353046,5.12824821639891E-12,-2.72574467627662E-12,0.0244059116765522,0.0129721263509264,31.9480641117853,16.9808991287853,0.531515745973517,2267369.56330136,4265855.86688214
,588252.345,237.9821,-0.019,7.792469e+03,0.5,1797639,2720397,5.22589781976911E-12,-3.45327455177752E-12,0.021380137543033,0.0141280000943687,32.5564035792443,21.5132794124494,0.660800243493872,3258954.08533711,4931829.42564598
,588254.607,237.9821,-0.019,5.904585e+03,0.5,2483490,3006948,5.32898930499972E-12,-4.40130379676461E-12,0.0179067889474046,0.0147895245554595,33.1986449920126,27.4193311128804,0.825917175820799,4502338.83521322,5451320.01975716
,588256.292,237.9821,-0.019,4.474074e+03,0.5,3269858,3149382,5.43568481547078E-12,-5.64362071014112E-12,0.0142111992247745,0.0147548323686116,33.8633388338725,35.1587420619819,1.03825385424823,5927951.6563516,5709539.75474895
,588258.569,237.9821,-0.019,3.390107e+03,0.5,4078020,3113926,5.55285099983003E-12,-7.27205381063225E-12,0.0106470002467975,0.0139433884897859,34.5932630909848,45.3035874167523,1.30960722894507,7393074.99397067,5645261.28946771
,588260.831,237.9821,-0.019,2.568774e+03,0.5,4820416,2913823,5.69022139425368E-12,-9.41348676717932E-12,0.00754910964346757,0.0124886957482062,35.4490559432251,58.6443296156346,1.65432697868059,8738970.62548396,5282492.96427104
,588263.109,237.9821,-0.019,1.946446e+03,0.5,5435059,2607872,5.86771988580782E-12,-1.22288991847908E-11,0.00511955752436719,0.0106696560256138,36.5548396238556,76.1838426468758,2.08409730232159,9853261.82403598,4727831.95537939
,588264.7,237.9821,-0.019,1.474880e+03,0.5,5902521,2266435,6.11791506041675E-12,-1.5933005852948E-11,0.0033713435727196,0.00878005600698563,38.1135105659729,99.2597610341249,2.60431955913141,10700727.4134229,4108838.09396715
,588266.276,237.9821,-0.019,1.117550e+03,0.5,6246492,1951105,6.48828067441944E-12,-2.07723281558479E-11,0.00219914556437415,0.00704059759710453,40.420821733775,129.407868665936,3.20151503891385,11324315.1836523,3537173.82114633
,588267.867,237.9821,-0.019,8.467957e+02,0.5,6505276,1692148,7.03899481195059E-12,-2.70606377304507E-11,0.00144519107077806,0.00555587737487905,43.8516717688513,168.582906411133,3.84438949784534,11793466.761928,3067708.60979041
,588269.458,237.9821,-0.019,6.416440e+02,0.5,6721415,1500806,7.84868482659417E-12,-3.51506243470125E-11,0.000971236670594628,0.00434971923505423,48.895894943499,218.982068109841,4.47853686619057,12185306.8794659,2720823.17139228
,588271.049,237.9821,-0.019,4.861923e+02,0.5,6914942,1361262,8.97145110826033E-12,-4.55731990384334E-11,0.000667507001074785,0.00339080367851749,55.8905269573155,283.912834016724,5.079802418638,12536153.5217967,2467842.74045799
,588272.843,237.9821,-0.019,3.684033e+02,0.5,7110682,1261776,1.04518329407173E-11,-5.89008352976802E-11,0.000468824129621437,0.00264203733441183,65.1130395381262,366.941611037967,5.63545510455105,12891012.1294838,2287483.77732143
,588274.419,237.9821,-0.019,2.791500e+02,0.5,7316626,1182651,1.22748709175876E-11,-7.59401038026139E-11,0.000332964464814677,0.00205992846608099,76.4702382745338,473.093189441051,6.18663155909901,13264369.6501821,2144037.43353255
,588276.119,237.9821,-0.019,2.115173e+02,0.5,7530320,1105336,1.43575138625094E-11,-9.78134013450494E-11,0.000235802924845839,0.00160645403843276,89.4447292739263,609.35989938447,6.81269767744831,13651777.2077129,2003872.45318453
,588277.711,237.9821,-0.019,1.602760e+02,0.5,7735419,1015821,1.65721900813347E-11,-1.26196282639134E-10,0.000164204724742118,0.00125040961710769,103.241763824559,786.180145401611,7.61494298700263,14023602.8211695,1841589.99550034
,588279.91,237.9821,-0.019,1.214445e+02,0.5,7948204,913150.2,1.86961344946734E-11,-1.62734116441196E-10,0.000111846982182947,0.000973533851467622,116.473555544435,1013.80427893735,8.70415841774989,14409362.4453479,1655457.28303425
,588281.517,237.9821,-0.019,9.202165e+01,0.5,8122152,793910.7,2.06171473406473E-11,-2.10924987542218E-10,7.36829995018058E-05,0.000753818435460804,128.441120095324,1314.02473913562,10.2305611953586,14724714.1623702,1439287.04214686
,588283.108,237.9821,-0.019,6.972812e+01,0.5,8259668,669918.2,2.2267130753933E-11,-2.74539648781114E-10,4.71119421407133E-05,0.00058086047060298,138.720220023145,1710.33263804167,12.3293679735824,14974018.0159243,1214500.04963827
,588284.715,237.9821,-0.019,5.283509e+01,0.5,8371326,551004.5,2.35825552972186E-11,-3.58286108926594E-10,2.93614816035176E-05,0.000446084440954744,146.91507835873,2232.05802358506,15.1928450675085,15176443.6949737,998920.454170237
,588286.556,237.9821,-0.019,4.003407e+01,0.5,8457112,445958.8,2.47191032472963E-11,-4.68770264656619E-10,1.80065764296117E-05,0.000341474668964456,153.995567688222,2920.35444404926,18.9638863500395,15331965.8188065,808482.266546306
,588288.241,237.9821,-0.019,3.033521e+01,0.5,8517251,355947.4,2.56982519288636E-11,-6.14917996140345E-10,1.08901992350209E-05,0.000260585019934633,160.095487881955,3830.82852763657,23.9283978475471,15440992.291718,645299.88134165
,588289.785,237.9821,-0.019,2.298591e+01,0.5,8563560,283042,2.66949381055462E-11,-8.07667074720822E-10,6.56167134681051E-06,0.000198526247972713,166.30466351627,5031.62062273933,30.2554391221091,15524946.2472885,513129.100015067
,588291.407,237.9821,-0.019,1.741690e+01,0.5,8600572,225505.3,2.78388266820119E-11,-1.06174814194684E-09,3.96126533009022E-06,0.000151079143960451,173.430883628003,6614.4999770128,38.139112473188,15592045.5973841,408820.357535729
,588293.685,237.9821,-0.019,1.319742e+01,0.5,8637691,183298.1,2.9614256236465E-11,-1.39553434850338E-09,2.43976913222139E-06,0.000114971032844675,184.491490454765,8693.92801495328,47.1237345067952,15659338.9286334,332302.587910882
,588295.276,237.9821,-0.019,1.000008e+01,0.5,8665382,151415.2,3.20834896738304E-11,-1.83611482808064E-09,1.52712235000957E-06,8.73961037172664E-05,199.874370696725,11438.6651676762,57.2292742076093,15709540.1634625,274501.824127166
,588340.532,235.9920,-0.019,5.000000e+05,0.5,2156.75,71085.21,4.47374551939236E-12,-1.3573499535205E-13,0.0358470658646286,0.00108761244854644,27.8706300167593,0.845604610138249,0.0303403478726447,3909.98928235914,128870.944353425
,588342.108,235.9920,-0.019,3.788642e+05,0.5,3378.102,93604.6,4.48202299173879E-12,-1.6175199544081E-13,0.0357672165765507,0.00129080521525308,27.9221971808372,1.00768584173193,0.0360890597256972,6124.18806756276,169696.526152551
,588343.699,235.9920,-0.019,2.870762e+05,0.5,5313.804,123062.5,4.49664116168906E-12,-1.94163695614407E-13,0.0356309396668079,0.00153853391346058,28.0132657506608,1.20960490481604,0.043179717623159,9633.43766711819,223100.988088709
,588345.275,235.9920,-0.019,2.175258e+05,0.5,8432.329,161639.6,4.51420511141824E-12,-2.35494660175849E-13,0.035461973343153,0.0018499614340712,28.122685998731,1.46708938097467,0.0521674701001487,15287.0365203784,293037.720461258
,588347.053,235.9920,-0.019,1.648255e+05,0.5,13262.24,211943.1,4.53815469422901E-12,-2.83972899858461E-13,0.0352328685788746,0.00220468021361155,28.2718875924921,1.76910009575519,0.0625745306169439,24043.2207071171,384233.336951419
,588349.424,235.9920,-0.019,1.248930e+05,0.5,21137.09,277662.9,4.56304597360853E-12,-3.47361903294611E-13,0.0349751967680853,0.00266248707283086,28.4269557865195,2.16400218713297,0.0761250062575879,38319.5991006193,503377.286708593
,588351.686,235.9920,-0.019,9.463495e+04,0.5,33658.46,363051.8,4.59285926805098E-12,-4.25803067108669E-13,0.0346516959604954,0.00321255182433607,28.612687249202,2.65267653064873,0.0927098006400189,61019.6906737981,658179.504783213
,588353.964,235.9920,-0.019,7.170755e+04,0.5,53548.34,473705,4.62628736404249E-12,-5.22962621689556E-13,0.0342592190816364,0.00387271468850435,28.8209382754407,3.25796308228183,0.113041534288217,97078.2128147089,858783.573895879
,588356.132,235.9920,-0.019,5.433485e+04,0.5,85138.01,615700.2,4.66816723577162E-12,-6.45506479940719E-13,0.0337405668667734,0.0046655900376661,29.0818423445373,4.02138928060708,0.138278353653288,154347.377591926,1116207.80486676
,588357.911,235.9920,-0.019,4.117107e+04,0.5,134600.4,796891.8,4.7164117753201E-12,-7.96633760722342E-13,0.0330899436603485,0.00558911467361111,29.3823971495114,4.96288506078628,0.168906744930742,244018.139052395,1444691.50212119
,588360.282,235.9920,-0.019,3.119651e+04,0.5,211992,1025099,4.77266775399233E-12,-9.86994800018673E-13,0.032253442079362,0.00667005986084087,29.73286177943,6.14880010061948,0.20680148941712,384321.988151561,1858410.15572369
,588362.669,235.9920,-0.019,2.363846e+04,0.5,331485.9,1307809,4.83742864271883E-12,-1.22612658829954E-12,0.0311794299492041,0.00790294408296538,30.1363104694436,7.63854813557861,0.253466599480505,600953.432828643,2370937.37028994
,588365.04,235.9920,-0.019,1.791157e+04,0.5,513042.4,1649582,4.91149423783382E-12,-1.52754139616244E-12,0.0297996626518798,0.00926809970411339,30.5977258068769,9.5163081814072,0.311013577985211,930098.660204388,2990540.36878292
,588367.396,235.9920,-0.019,1.357207e+04,0.5,783450.8,2048543,4.99395075214807E-12,-1.90990118925061E-12,0.0280411688639676,0.0107241469568423,31.1114150618786,11.8983409278501,0.382442936272268,1420324.20598386,3713819.94874318
,588369.673,235.9920,-0.019,1.028394e+04,0.5,1174169,2489060,5.08586270413765E-12,-2.39916367040353E-12,0.0258166557379835,0.0121785400316635,31.6840099931092,14.9463581953023,0.471731898789101,2128660.34805998,4512436.73265276
,588371.935,235.9920,-0.019,7.792469e+03,0.5,1716632,2937926,5.18256538762662E-12,-3.02817619861503E-12,0.0230897409353314,0.0134913500752911,32.2864503200044,18.8649931229479,0.584300625679476,3112095.84873293,5326189.4852738
,588374.213,235.9920,-0.019,5.904585e+03,0.5,2426486,3335153,5.28465417039187E-12,-3.84484290804574E-12,0.0198612948671887,0.0144500578945269,32.922445076742,23.9526798514141,0.727548631202227,4398995.82881396,6046325.48279956
,588375.898,235.9920,-0.019,4.474074e+03,0.5,3285117,3605745,5.39085657351176E-12,-4.91149390048526E-12,0.0162704811765402,0.0148236867308232,33.5840669484857,30.597723705256,0.911078570447993,5955614.81919361,6536883.87848386
,588378.16,235.9920,-0.019,3.390107e+03,0.5,4225627,3688106,5.50398343709013E-12,-6.30615850502151E-12,0.0126102115118392,0.0144480799196494,34.2888269635742,39.2862333717109,1.14574445528409,7660672.90193459,6686196.79249076
,588380.437,235.9920,-0.019,2.568774e+03,0.5,5148600,3561272,5.63006751788402E-12,-8.13949780375598E-12,0.00922651540543508,0.0133389522666123,35.0743081116586,50.7076074907183,1.44571939464326,9333938.01745881,6456258.42196161
,588382.699,235.9920,-0.019,1.946446e+03,0.5,5959423,3266537,5.78315850693068E-12,-1.05507109880734E-11,0.00641259389915372,0.0116990438413146,36.028037441171,65.7290319906909,1.82438558020313,10803885.5032083,5921930.98895541
,588384.992,235.9920,-0.019,1.474880e+03,0.5,6606706,2883515,5.98812531559557E-12,-1.37199853135139E-11,0.00428925592928567,0.00982753787774546,37.3049437974339,85.4730410683383,2.29119876262131,11977350.0181745,5227547.34926247
,588386.584,235.9920,-0.019,1.117550e+03,0.5,7090474,2492263,6.28351554231467E-12,-1.78765658284772E-11,0.00280910003393145,0.00799187355186434,39.1451717862116,111.367790147214,2.8449942883235,12854376.8850568,4518243.4769075
,588388.175,235.9920,-0.019,8.467957e+02,0.5,7446732,2148545,6.72239351829971E-12,-2.3299424926783E-11,0.00183498018445482,0.0063599345878004,41.8793026477374,145.151227069757,3.46594183505582,13500239.8556165,3895114.37239658
,588389.766,235.9920,-0.019,6.416440e+02,0.5,7722128,1876854,7.37148000114025E-12,-3.03292169333604E-11,0.00121459364511616,0.00499732403030475,45.9229947025741,188.945567016187,4.11439994799809,13999507.4612289,3402563.59084404
,588391.357,235.9920,-0.019,4.861923e+02,0.5,7964200,1681288,8.30677521642776E-12,-3.93488915514022E-11,0.000824434613485886,0.00390531672665498,51.749715688095,245.136517766811,4.73696356602795,14438361.72137,3048020.42914526
,588393.136,235.9920,-0.019,3.684033e+02,0.5,8191669,1539361,9.57239838935649E-12,-5.09392658003818E-11,0.000571963312821122,0.00304368769819041,59.6343204427536,317.342464897429,5.32147365043028,14850742.0863028,2790719.83849851
,588394.727,235.9920,-0.019,2.791500e+02,0.5,8425908,1434310,1.11940479465726E-11,-6.57598553627943E-11,0.000403816731671761,0.00237223656666058,69.736905542889,409.672072501114,5.87453758253097,15275395.8382493,2600272.04246229
,588396.303,235.9920,-0.019,2.115173e+02,0.5,8668570,1342840,1.31310773543378E-11,-8.47663632461737E-11,0.000286469996091674,0.00184927855442227,81.8042503932816,528.079198438897,6.4554004944744,15715319.7140976,2434445.34968038
,588398.003,235.9920,-0.019,1.602760e+02,0.5,8919155,1246754,1.52645957151635E-11,-1.09201410379176E-10,0.000201534421311565,0.00144175734869361,95.0956860841996,680.305147620396,7.15390125076799,16169607.2598586,2260250.27367029
,588399.594,235.9920,-0.019,1.214445e+02,0.5,9162772,1133802,1.74311703615265E-11,-1.40869252052673E-10,0.000138873464730107,0.00112229992024358,108.593056489094,877.590106026174,8.08145690340994,16611262.4628262,2055478.69169693
,588401.201,235.9920,-0.019,9.202165e+01,0.5,9376618,1002079,1.94897520223589E-11,-1.82368814862288E-10,9.30031380831246E-05,0.000870245657883971,121.417650015848,1136.12491894981,9.35716445509785,16998945.5823697,1816677.01406151
,588402.792,235.9920,-0.019,6.972812e+01,0.5,9568961,859933.4,2.126459922558E-11,-2.36623116011316E-10,6.04747454027475E-05,0.000672936392799512,132.474628899165,1474.11945788544,11.1275605762028,17347645.7416542,1558980.12173069
,588405.007,235.9920,-0.019,5.283509e+01,0.5,9724709,717447.1,2.27290316802048E-11,-3.08082949867346E-10,3.82307400904113E-05,0.000518202418316115,141.597779724455,1919.3013713017,13.554600750355,17630002.53347,1300665.57165163
,588406.957,235.9920,-0.019,4.003407e+01,0.5,9837283,585059,2.39499149230092E-11,-4.02698002976734E-10,2.36230557606043E-05,0.00039720213660818,149.203662760575,2508.73613637656,16.8141725877219,17834088.8362276,1060658.12891979
,588408.533,235.9920,-0.019,3.033521e+01,0.5,9921196,470113.7,2.50020317766211E-11,-5.27638436518838E-10,1.43831135052899E-05,0.000303538671977074,155.758161543375,3287.09256775857,21.1038223306404,17986215.3834169,852272.877473143
,588410.077,235.9920,-0.019,2.298591e+01,0.5,9985868,374493.6,2.59670900749914E-11,-6.92412190309726E-10,8.68176427768287E-06,0.000231499155350202,161.770301183838,4313.60342057127,26.6649897354721,18103459.7681943,678922.435290178
,588411.809,235.9920,-0.019,1.741690e+01,0.5,10034380,297322.8,2.69595917410791E-11,-9.09862237860162E-10,5.22282402890464E-06,0.000176265664722517,167.953408069699,5668.27811007575,33.7491103944938,18191407.5600412,539018.876272638
,588413.463,235.9920,-0.019,1.319742e+01,0.5,10073060,238629.4,2.8345959811233E-11,-1.19654390421356E-09,3.1762502947958E-06,0.000134076353519289,176.590231819021,7454.25333394336,42.2121498859738,18261530.8406448,432613.143134713
,588415.054,235.9920,-0.019,1.000008e+01,0.5,10107770,194930,3.03547472146333E-11,-1.57399478404378E-09,1.96599786340715E-06,0.000101943539854362,189.104616077091,9805.70443361995,51.8533319653209,18324456.8765741,353390.152224536
,588461.059,233.9819,-0.019,5.000000e+05,0.5,1980.099,71218.93,4.46600392278051E-12,-1.24168249951154E-13,0.0359144985928631,0.000998530345081421,27.8224012621346,0.773545866481728,0.0278029872114057,3589.73727507131,129113.366408293
,588462.65,233.9819,-0.019,3.788642e+05,0.5,3082.155,93799.09,4.47372462981074E-12,-1.47002628025435E-13,0.0358415330733037,0.00117772102447421,27.8704998784226,0.91579993529553,0.0328591140916186,5587.66339008677,170049.118625265
,588464.225,233.9819,-0.019,2.870762e+05,0.5,4843.71,123362.2,4.4871627116638E-12,-1.76184559760713E-13,0.0357177134006273,0.00140242509922612,27.9542167116305,1.09759812185817,0.0392641343944904,8781.20050393222,223644.316609827
,588465.801,233.9819,-0.019,2.175258e+05,0.5,7675.625,162103.1,4.50345076570849E-12,-2.13239594329419E-13,0.0355636602110031,0.00168394879189282,28.0556883590465,1.32844432315549,0.0473502665895964,13915.2018015106,293878.003309235
,588467.579,233.9819,-0.019,1.648255e+05,0.5,12051.49,212675.5,4.52570248802536E-12,-2.56453885273164E-13,0.0353546208460972,0.00200340828906259,28.1943125872778,1.59766158397395,0.056666094590115,21848.2423723002,385561.11075478
,588469.951,233.9819,-0.019,1.248930e+05,0.5,19175.05,278833,4.54871783675369E-12,-3.1281050648827E-13,0.0351225858421688,0.00241534301769474,28.3376940707201,1.94875319883501,0.0687689405486438,34762.6011307294,505498.570334089
,588472.228,233.9819,-0.019,9.463495e+04,0.5,30501.94,364934.3,4.57646866847923E-12,-3.82510421020533E-13,0.0348313722977167,0.0029112758870367,28.5105767615946,2.38297113137228,0.0835820036647692,55297.2103818995,661592.304052503
,588474.49,233.9819,-0.019,7.170755e+04,0.5,48574.27,476739,4.60775123805859E-12,-4.6947732979742E-13,0.0344786435561378,0.00351298077423831,28.7054615441421,2.92475933271617,0.101888601519909,88060.6816267158,864283.936702268
,588476.659,233.9819,-0.019,5.433485e+04,0.5,77115.87,620789.1,4.64672348257198E-12,-5.77226829543187E-13,0.0340194402059868,0.00422597421313881,28.9482516185992,3.59601933820549,0.124222332511959,139803.975982289,1125433.51227791
,588478.437,233.9819,-0.019,4.117107e+04,0.5,122002.3,805560.4,4.69116547500049E-12,-7.10478044390778E-13,0.0334498965242305,0.00506599419574016,29.225117238875,4.42615044248997,0.151450220244193,221178.943050036,1460406.87622253
,588480.824,233.9819,-0.019,3.119651e+04,0.5,192537.6,1039837,4.74360869786988E-12,-8.78332886814944E-13,0.0327171545884618,0.00605795179753309,29.5518290858371,5.47185592337767,0.185161328169704,349052.951177073,1885128.79350898
,588483.195,233.9819,-0.019,2.363846e+04,0.5,302020.3,1333020,4.8042275285074E-12,-1.08848647389241E-12,0.0317804845439113,0.00720045571416591,29.9294734988739,6.7810749763484,0.226568468590119,547535.011501052,2416642.59333274
,588485.566,233.9819,-0.019,1.791157e+04,0.5,469818.6,1692549,4.87426974016677E-12,-1.35300223824983E-12,0.0305758605645409,0.00848726270508435,30.3658238809535,8.42896061714972,0.277580501362147,851737.888328725,3068435.58588974
,588487.953,233.9819,-0.019,1.357207e+04,0.5,722115.1,2121491,4.95362214478858E-12,-1.68611856022308E-12,0.029039706452043,0.00988456256877247,30.8601750908218,10.5042153946099,0.340380939631608,1309128.22609468,3846067.95994964
,588490.231,233.9819,-0.019,1.028394e+04,0.5,1093245,2610987,5.04312710201993E-12,-2.11160510896752E-12,0.0270812887256034,0.0113391922260901,31.4177748775883,13.1549200727729,0.418709476531289,1981952.582818,4733479.16373203
,588492.493,233.9819,-0.019,7.792469e+03,0.5,1621352,3137218,5.13798130210881E-12,-2.65537054171458E-12,0.0246560161412025,0.0127425257290284,32.0086994853367,16.5424809267159,0.516812029001491,2939361.97655341,5687487.54210001
,588494.77,233.9819,-0.019,5.904585e+03,0.5,2336824,3647463,5.23939576740969E-12,-3.35672925942809E-12,0.0217211438756065,0.0139161083514679,32.640493365542,20.9118196040479,0.640671063695506,4236446.87365695,6612514.77352569
,588496.44,233.9819,-0.019,4.474074e+03,0.5,3245910,4060365,5.34513555159765E-12,-4.27297273478772E-12,0.0183218980550157,0.0146467699617537,33.2992332045383,26.6198516761284,0.799413353233022,5884536.13608548,7361068.10361247
,588498.717,233.9819,-0.019,3.390107e+03,0.5,4302232,4294520,5.45608330999584E-12,-5.46588121860651E-12,0.0146836358667087,0.0147100044014469,33.9904177862498,34.051456994815,1.00179577694364,7799550.71761796,7785569.57128874
,588500.979,233.9819,-0.019,2.568774e+03,0.5,5409893,4290534,5.57579609822699E-12,-7.03046760175436E-12,0.0111158816424421,0.0140159081098707,34.7362069274967,43.7985487828825,1.26089036935729,9807638.18185221,7778343.32008694
,588503.257,233.9819,-0.019,1.946446e+03,0.5,6448710,4053774,5.71305026712637E-12,-9.088272900295E-12,0.00795803213646378,0.0126595714064808,35.591275715623,56.6183057121821,1.59079169189008,11690917.8092232,7349119.227127
,588505.55,233.9819,-0.019,1.474880e+03,0.5,7324882,3654824,5.88546796603538E-12,-1.17954676794257E-11,0.00543658538710413,0.0108958314937907,36.6654069718163,73.4836423178057,2.00416818976782,13279337.0184516,6625859.5891545
,588507.828,233.9819,-0.019,1.117550e+03,0.5,8006194,3195166,6.12361214657723E-12,-1.53440625076299E-11,0.00360136186229809,0.00902400743302845,38.1490023881751,95.5907499097678,2.50572082952811,14514492.9790138,5792541.93363085
,588510.027,233.9819,-0.019,8.467957e+02,0.5,8514579,2757715,6.47050098631355E-12,-1.99779860564071E-11,0.00235524616862752,0.00727193693591483,40.3100574744168,124.459260242796,3.08754856828933,15436148.2015997,4999483.52558296
,588511.618,233.9819,-0.019,6.416440e+02,0.5,8889905,2386685,6.98713139340705E-12,-2.60256105476451E-11,0.00154452740271437,0.00575304318752893,43.5285719985658,162.134873204009,3.72479191849783,16116579.7014911,4326840.27836668
,588513.21,233.9819,-0.019,4.861923e+02,0.5,9190747,2102050,7.74119703564335E-12,-3.38466656034576E-11,0.00103075902479409,0.00450676502216846,48.2262653367359,210.858639644542,4.37227801431936,16661978.5635212,3810823.21594206
,588516.673,233.9819,-0.019,3.684033e+02,0.5,9489906,1907153,8.79353253075259E-12,-4.37562152196411E-11,0.000708619711644469,0.00352605923764539,54.7821262167433,272.593351596348,4.97595421028098,17204326.3014238,3457492.88968081
,588518.249,233.9819,-0.019,2.791500e+02,0.5,9757104,1758002,1.0197317668528E-11,-5.65962319797506E-11,0.000494949224304661,0.00274702250410404,63.5274551650198,352.584346832618,5.55010972683763,17688731.6874295,3187095.85179828
,588519.84,233.9819,-0.019,2.115173e+02,0.5,10038200,1641874,1.19407578752177E-11,-7.30042108608882E-11,0.000350263351079071,0.00214146369989532,74.3887741082549,454.803104412083,6.11386744658847,18198332.8685186,2976566.47408561
,588521.431,233.9819,-0.019,1.602760e+02,0.5,10328220,1532017,1.39545746698237E-11,-9.40759255258701E-11,0.000247646415840237,0.00166952890536427,86.9344905690395,586.076097187541,6.74158315475612,18724112.4404068,2777405.84230532
,588523.022,233.9819,-0.019,1.214445e+02,0.5,10609080,1408708,1.61182347446984E-11,-1.21387570642948E-10,0.00017254525988931,0.0012994506070715,100.413703717725,756.222734475592,7.53107102394535,19233285.7752131,2553857.97239995
,588524.738,233.9819,-0.019,9.202165e+01,0.5,10896030,1267541,1.82186620103499E-11,-1.56611176935999E-10,0.000117640715601287,0.00101126256776948,113.498987836889,975.659466984009,8.59619531044755,19753499.7196076,2297935.19181676
,588526.329,233.9819,-0.019,6.972812e+01,0.5,11137730,1105403,2.0141209330488E-11,-2.02937165356396E-10,7.7737374769294E-05,0.000783259943286936,125.476111885858,1264.26204346693,10.0757189911734,20191679.5779807,2003993.91801908
,588527.936,233.9819,-0.019,5.283509e+01,0.5,11330580,935592.6,2.18038462100369E-11,-2.6405747949537E-10,4.98551008445252E-05,0.000603774771761726,135.834040632869,1645.03060852979,12.110591725501,20541298.8816102,1696143.28904812
