Repository: AlexiLJ/BunchOfScripts

ScriptCutter.py:                filters out a threshold values from an CSV file

From_dat_to_csv.py:             converts .dat file from PPMS to .csv 
                    
Convert_all_files_to_csv.py     Converts all files in a rectory from .dat to .csv
                                and removes LCR head

temp_script.py:                 Script for measuring RaspberryPi CPU and GPU temperatures
                                Run in bash with "watch python3 temp_script.py"

File: Scripts/Data_examples/Nb-PrO2/Jan 30 2019 Pr0.998Nb0.002O2 1300C 10h air.dat (part 16 of 54)
Comment,Time Stamp (sec),Temperature (K),Magnetic Field (Oe),Frequency (Hz),AC Voltage (Vrms),Re[Impedance] (Ohm),-Im[Impedance] (Ohm),Re[Cp] (F),Im[Cp] (F),Re[Modulus],Im[Modulus],Re[Permittivity],Im[Permittivity],Loss Factor,Re[Sp.Impedance] (Ohm-cm),-Im[Sp.Impedance] (Ohm-cm)
,588530.198,233.9819,-0.019,4.003407e+01,0.5,11502410,773525.9,2.31379891212278E-11,-3.44064287243519E-10,3.12328251816853E-05,0.000464435335259064,144.145511034148,2143.4586321858,14.8701032505828,20852810.8595343,1402331.27558929
,588531.774,233.9819,-0.019,3.033521e+01,0.5,11617080,626712.1,2.42932995477134E-11,-4.50313954860214E-10,1.91742365079737E-05,0.00035542418831877,151.342887217373,2805.37495324439,18.5365497171668,21060697.0174145,1136171.36623382
,588533.318,233.9819,-0.019,2.298591e+01,0.5,11700690,500722.4,2.52778630672601E-11,-5.90683459762254E-10,1.16080858133641E-05,0.000271253320393836,157.476540877899,3679.85172439784,23.367618464842,21212274.2534864,907763.633910814
,588534.941,233.9819,-0.019,1.741690e+01,0.5,11766790,398216.1,2.62514323435898E-11,-7.75697144304886E-10,6.99513328872421E-06,0.000206697480163226,163.541702380415,4832.45370579652,29.5487550603805,21332107.470857,721929.144807167
,588536.594,233.9819,-0.019,1.319742e+01,0.5,11820420,316850.6,2.73281667294628E-11,-1.01950385630413E-09,4.21740494530945E-06,0.000157334395969693,170.249563961926,6351.32567477173,37.3059732252361,21429333.7257372,574420.980692739
,588538.31,233.9819,-0.019,1.000008e+01,0.5,11865980,256166.2,2.89422556896507E-11,-1.34064613976505E-09,2.58360540643886E-06,0.000119676249562571,180.305047902291,8351.98434573972,46.3214116460329,21511929.8132319,464405.747769871
,588581.039,231.9810,-0.019,5.000000e+05,0.5,1820.03,71342.75,4.45879728694887E-12,-1.13748696625313E-13,0.0359769389189922,0.000917810263001264,27.7775052169621,0.708633923139036,0.0255110715524703,3299.54690788089,129337.840674175
,588582.615,231.9810,-0.019,3.788642e+05,0.5,2825.258,93987.36,4.46554874556213E-12,-1.34234298290636E-13,0.0359134728483241,0.00107955821370565,27.8195655899242,0.836255537334575,0.0300599782779301,5121.9327691663,170390.434810354
,588584.19,231.9810,-0.019,2.870762e+05,0.5,4428.56,123648.1,4.47794500998401E-12,-1.60381341512039E-13,0.0358004915471036,0.00128222451332322,27.8967920878988,0.999146914257358,0.0358158354232698,8028.57175671005,224162.627000845
,588585.766,231.9810,-0.019,2.175258e+05,0.5,6996.375,162537.9,4.49314860311224E-12,-1.93405676818141E-13,0.0356590506104449,0.001534928716408,27.9915077388373,1.20488258403922,0.0430445760650285,12683.7840571997,294666.255698232
,588587.56,231.9810,-0.019,1.648255e+05,0.5,10950.63,213345.4,4.51408576105872E-12,-2.3169978334486E-13,0.0354659832762069,0.00182040419171882,28.1219424674555,1.4434479807973,0.0513281748751086,19852.4844952269,386775.577809493
,588589.931,231.9810,-0.019,1.248930e+05,0.5,17406.9,279905.6,4.53517696838817E-12,-2.82035700504156E-13,0.035257693543102,0.00219262189014947,28.253336896025,1.75703169216842,0.0621884663972425,31557.1078887666,507443.095431694
,588592.193,231.9810,-0.019,9.463495e+04,0.5,27658.51,366636.7,4.56108438252324E-12,-3.44081206286395E-13,0.0349938588828353,0.00263988301184657,28.4147354268354,2.14356403478015,0.0754384653800342,50142.3334489501,664678.598594888
,588594.471,231.9810,-0.019,7.170755e+04,0.5,44002.61,479472.1,4.5903861662893E-12,-4.21273672075232E-13,0.0346763063877989,0.00318234989319049,28.5972802699953,2.62445921416762,0.0917730353862091,79772.6827383003,869238.795497963
,588596.639,231.9810,-0.019,5.433485e+04,0.5,69874.58,625386.5,4.62599215019171E-12,-5.16863185530776E-13,0.034271379188812,0.00382914921706654,28.8190991462423,3.21996469194976,0.11173023402328,126676.183567565,1133768.17541769
,588598.417,231.9810,-0.019,4.117107e+04,0.5,110551.8,813203.4,4.66740580283769E-12,-6.34515439598693E-13,0.0337672626200995,0.0045905263845733,29.0770987542968,3.95291707593115,0.135946062202888,200420.240243659,1474262.93190125
,588600.789,231.9810,-0.019,3.119651e+04,0.5,174706.9,1052766,4.71610911803389E-12,-7.82640020739116E-13,0.0331239492030737,0.00549693139883552,29.3805116490489,4.87570657735833,0.165950363138627,316727.532887071,1908567.88076138
,588603.16,231.9810,-0.019,2.363846e+04,0.5,274721.9,1354989,4.77275932959561E-12,-9.67669487552469E-13,0.0323042467267331,0.00654963548695739,29.7334322789693,6.02840687946528,0.202748435596156,498045.524344194,2456470.36870965
,588605.515,231.9810,-0.019,1.791157e+04,0.5,428765.9,1729976,4.83901294624522E-12,-1.19932515885104E-12,0.0312519784987036,0.00774564657993942,30.1461803954881,7.4715800501474,0.247844999005767,777313.120964911,3136287.29279636
,588607.902,231.9810,-0.019,1.357207e+04,0.5,663068.1,2184944,4.91442562564042E-12,-1.49138781688899E-12,0.0299082731786996,0.00907630670208542,30.6159878257242,9.29107788447946,0.303471439084938,1202081.4486956,3961102.40990143
,588610.18,231.9810,-0.019,1.028394e+04,0.5,1011719,2718318,5.00055397308961E-12,-1.86113451961847E-12,0.0281945312657645,0.0104936004461833,31.1525519408055,11.594533346356,0.37218566775484,1834153.44697304,4928060.38995894
,588612.442,231.9810,-0.019,7.792469e+03,0.5,1518209,3314910,5.09302545162748E-12,-2.33257526686694E-12,0.0260525326791551,0.0119319045121247,31.7286326218053,14.5315244166865,0.457994033020504,2752373.20893993,6009626.78659332
,588614.72,231.9810,-0.019,5.904585e+03,0.5,2225391,3932310,5.19184803491721E-12,-2.93819457018202E-12,0.0234174469414731,0.0132525095087955,32.3442795432114,18.3044237603207,0.565924609199173,4034429.09890275,7128916.17244172
,588616.389,231.9810,-0.019,4.474074e+03,0.5,3158898,4493626,5.29812063676315E-12,-3.7244360530293E-12,0.0202769350709525,0.0142541390052847,33.0063387403937,23.2025667989174,0.70297305561255,5726791.38707116,8146530.42723097
,588618.666,231.9810,-0.019,3.390107e+03,0.5,4303468,4904602,5.40822885101796E-12,-4.74536767652759E-12,0.01676960168753,0.0147142304788505,33.6922931130775,29.5627872065357,0.877434703162458,7801791.47187923,8891592.09655139
,588620.928,231.9810,-0.019,2.568774e+03,0.5,5581346,5070959,5.5249579055801E-12,-6.08103944569023E-12,0.0131378005762631,0.0144601071898084,34.4194941301683,37.8837821180251,1.10064900938856,10118466.6934684,9193182.02910984
,588623.206,231.9810,-0.019,1.946446e+03,0.5,6863856,4951274,5.65216319781278E-12,-7.83548522628447E-12,0.00971992952947983,0.0134745515236073,35.211960223875,48.8136638074172,1.38628078349128,12443539.3048135,8976204.13771809
,588625.499,231.9810,-0.019,1.474880e+03,0.5,8014966,4585122,5.8030312669168E-12,-1.0143917283177E-11,0.00682041249135106,0.0119223379932211,36.15184116192,63.1947803679355,1.7480376748972,14530395.8078001,8312404.25562032
,588627.777,231.9810,-0.019,1.117550e+03,0.5,8952474,4077175,6.00024672473123E-12,-1.31750667549814E-11,0.00459549912302372,0.010090586353515,37.380457996406,82.078296448133,2.19575416802075,16230011.54079,7391543.08672894
,588629.976,231.9810,-0.019,8.467957e+02,0.5,9667019,3540010,6.27778075676591E-12,-1.71432922092001E-11,0.00302337079408246,0.00825618653914544,39.1094451036003,106.799627372793,2.73078861359149,17525415.8721976,6417712.37252542
,588631.568,231.9810,-0.019,6.416440e+02,0.5,10190380,3050594,6.68734842208478E-12,-2.23388040537169E-11,0.00197417171832732,0.00659463697726028,41.660978000912,139.166731790902,3.34045762890768,18474221.2046677,5530446.2013813
,588633.159,231.9810,-0.019,4.861923e+02,0.5,10590370,2655513,7.29213265399851E-12,-2.90815307230378E-11,0.0013021545587441,0.00519308268281372,45.4286749998971,181.172706312739,3.98806934855902,19199366.2669377,4814200.70437713
,588636.622,231.9810,-0.019,3.684033e+02,0.5,10958900,2374138,8.15736609466828E-12,-3.76539861182712E-11,0.000882132154559271,0.00407187706384363,50.8189237296259,234.577561734237,4.61594903076401,19867477.244208,4304093.72196201
,588638.213,231.9810,-0.019,2.791500e+02,0.5,11273360,2159914,9.34665628808464E-12,-4.87835261643944E-11,0.000608103835413599,0.0031739103751345,58.2279877498273,303.912594658581,5.21935595583898,20437564.2870876,3915725.32320272
,588639.789,231.9810,-0.019,2.115173e+02,0.5,11595070,2002500,1.08825693958545E-11,-6.301331032449E-11,0.000427196216357553,0.00247359302491934,67.7964501889605,392.561590857683,5.79029712858926,21020794.9128105,3630348.22669488
,588641.396,231.9810,-0.019,1.602760e+02,0.5,11926500,1869408,1.27377586487492E-11,-8.12646990514149E-11,0.000302184760967448,0.00192788655642763,79.3539455928381,506.264460253184,6.37982719663123,21621647.0040831,3389064.67803707
,588642.987,231.9810,-0.019,1.214445e+02,0.5,12267830,1734311,1.48060718749435E-11,-1.04732295839436E-10,0.000212426664875821,0.0015026222010721,92.2391650216494,652.463367774027,7.07360444580009,22240446.8843417,3144146.24888261
,588644.594,231.9810,-0.019,9.202165e+01,0.5,12589600,1578405,1.69570398393842E-11,-1.35251946592865E-10,0.00014649206117092,0.00116844311397735,105.63930860491,842.595303241167,7.97615314193759,22823786.2845433,2861503.01760616
,588646.185,231.9810,-0.019,6.972812e+01,0.5,12900290,1400304,1.89824114192332E-11,-1.74875321506916E-10,9.84762632623048E-05,0.000907211829859858,118.257009299718,1089.44180299354,9.21249243021515,23387038.6643444,2538622.29374969
,588647.792,231.9810,-0.019,5.283509e+01,0.5,13170400,1206058,2.07704191980722E-11,-2.2681722521329E-10,6.42674420622249E-05,0.000701813610072092,129.395976202305,1413.03052172851,10.9202045009444,23876723.2383832,2186472.17058236
,588649.43,231.9810,-0.019,4.003407e+01,0.5,13381140,1008962,2.22748353232632E-11,-2.95415179102414E-10,4.07390803087054E-05,0.000540293229162277,138.768218104464,1840.38343763826,13.2622834160256,24258775.4657458,1829155.25967666
,588651.021,231.9810,-0.019,3.033521e+01,0.5,13536450,824666,2.35252432786337E-11,-3.86154248361229E-10,2.52306297007584E-05,0.000414147251630152,146.558034790076,2405.67152039022,16.414463552517,24540338.2038671,1495043.57089416
,588652.565,231.9810,-0.019,2.298591e+01,0.5,13658950,664809.1,2.4614760377714E-11,-5.05726803771453E-10,1.54120548277955E-05,0.000316651030032707,153.345530375995,3150.58703638261,20.5456724343876,24762419.431218,1205237.72148595
,588654.188,231.9810,-0.019,1.741690e+01,0.5,13748670,529513.9,2.55599253885472E-11,-6.63655816007394E-10,9.30153328489779E-06,0.000241511529023271,159.233738412758,4134.45638028262,25.9647008322161,24925073.5350378,959959.973970183
,588655.826,231.9810,-0.019,1.319742e+01,0.5,13816100,421591.6,2.66103468652913E-11,-8.72055357188215E-10,5.61154846713537E-06,0.000183897674376788,165.777675302572,5432.74804276903,32.7712886120122,25047317.9200195,764306.775255659
,588657.417,231.9810,-0.019,1.000008e+01,0.5,13872490,336507.2,2.78131503687702E-11,-1.14659552710688E-09,3.39389748228144E-06,0.000139913228852085,173.270924814197,7143.08392740394,41.2249425866668,25149547.8009201,610056.587660454
,588701.44,229.9738,-0.019,5.000000e+05,0.5,1675.188,71464.05,4.45167993326172E-12,-1.04351779727581E-13,0.0360381084518582,0.000844768898785493,27.733165383493,0.650092820830093,0.0234409888608328,3036.96169047718,129557.746411952
,588703.016,229.9738,-0.019,3.788642e+05,0.5,2592.946,94165.71,4.45773843278567E-12,-1.22748238592773E-13,0.0359816220960793,0.00099078956753515,27.7709087459522,0.764699451097237,0.0275359894806719,4700.77249089417,170713.766948297
,588704.592,229.9738,-0.019,2.870762e+05,0.5,4047.402,123918.1,4.46915218400467E-12,-1.45971052556849E-13,0.035878666082076,0.00117186581183803,27.8420143633704,0.909373405647229,0.0326619113753358,7337.5673774888,224652.112155006
,588706.167,229.9738,-0.019,2.175258e+05,0.5,6377.436,162945.5,4.483345783125E-12,-1.75471251416882E-13,0.0357484736251929,0.00139914021953571,27.9304379332793,1.09315433915917,0.039138460405473,11561.7046059726,295405.196990218
,588707.946,229.9738,-0.019,1.648255e+05,0.5,9955.425,213971.8,4.5029809371103E-12,-2.0950933251873E-13,0.0355701143796861,0.00165496390621748,28.0527614113748,1.30520546293407,0.0465268086729186,18048.2694106087,387911.183367147
,588710.317,229.9738,-0.019,1.248930e+05,0.5,15806.27,280885.5,4.52251246678983E-12,-2.5449534820575E-13,0.0353811244923323,0.0019910020511184,28.1744393286815,1.58546025027194,0.0562730009203038,28655.3129913411,509219.563959703
,588712.595,229.9738,-0.019,9.463495e+04,0.5,25082.95,368198.5,4.54648498849636E-12,-3.09722216799375E-13,0.0351429258169508,0.00239405714884848,28.3237838276377,1.92951370947857,0.0681234442834504,45473.080176168,667509.998275513
,588714.857,229.9738,-0.019,7.170755e+04,0.5,39807.98,482045.2,4.57315094264082E-12,-3.77657326038361E-13,0.0348623977244302,0.00287898651696182,28.489907926289,2.35273722242552,0.0825814259741618,72168.2045449714,873903.589017118
,588717.041,229.9738,-0.019,5.433485e+04,0.5,63290.39,629473.5,4.60676006570298E-12,-4.63186522061322E-13,0.0344953480892355,0.00346833351007385,28.6992867186214,2.88556873187413,0.100544963370182,114739.652985432,1141177.5303253
,588718.819,229.9738,-0.019,4.117107e+04,0.5,100061.6,820048.1,4.64483279570203E-12,-5.66758707532422E-13,0.0340514802985497,0.0041549338399069,28.936472979425,3.53080482069044,0.122019183996646,181402.472968915,1486671.74314083
,588721.19,229.9738,-0.019,3.119651e+04,0.5,158261,1064252,4.6899757998121E-12,-6.97429048809928E-13,0.0334853416497774,0.00497948197873758,29.2177057764053,4.34485754678374,0.148706321435149,286912.629565522,1929390.94180099
,588723.561,229.9738,-0.019,2.363846e+04,0.5,249320.9,1374363,4.74282534648103E-12,-8.60388037168828E-13,0.0327661416026943,0.00594405110870358,29.5469489475643,5.36006273732689,0.181408332442011,451995.848785504,2491593.64788268
,588725.948,229.9738,-0.019,1.791157e+04,0.5,390464.3,1762909,4.80460824712065E-12,-1.06416610045453E-12,0.0318469124214272,0.00705372901595822,29.9318453073651,6.62956342366429,0.221488630439801,707875.844740403,3195991.79124816
,588728.319,229.9738,-0.019,1.357207e+04,0.5,606384.9,2240841,4.87607745895972E-12,-1.31949555650916E-12,0.0306734107501293,0.00830040735169343,30.3770856439291,8.22022001582683,0.270605946606653,1099320.02317581,4062438.52716863
,588730.597,229.9738,-0.019,1.028394e+04,0.5,931431,2812750,4.95837889412759E-12,-1.64194749328456E-12,0.0291739847279748,0.00966084926465642,30.8898087837387,10.2290375914129,0.33114603146387,1688598.69120531,5099256.9161728
,588732.859,229.9738,-0.019,7.792469e+03,0.5,1411091,3472890,5.04771419865533E-12,-2.05096737192792E-12,0.0272941287142369,0.0110900429848055,31.4463516646725,12.7771578762513,0.406316065294323,2558178.13211241,6296029.98901692
,588735.137,229.9738,-0.019,5.904585e+03,0.5,2095715,4190510,5.14538241181937E-12,-2.57325602401283E-12,0.0249550634570297,0.0124802710917881,32.0548070678003,16.0309222491045,0.500109771841614,3799338.44389906,7597009.01245801
,588737.508,229.9738,-0.019,4.474074e+03,0.5,3032262,4901430,5.24880218393163E-12,-3.24716325803957E-12,0.0221171005029832,0.0136827096184944,32.6990936488014,20.2292431200082,0.618648435252569,5497211.97232173,8885841.55244399
,588739.77,229.9738,-0.019,3.390107e+03,0.5,4232655,5505940,5.35936123150491E-12,-4.11997354009223E-12,0.0188256704041304,0.0144721097513585,33.3878566319804,25.6666942089152,0.768743393498658,7673414.0192066,9981762.55445114
,588742.048,229.9738,-0.019,2.568774e+03,0.5,5654749,5886302,5.47392639639067E-12,-5.25859526338671E-12,0.0152501847890426,0.014650279103188,34.1015770055464,32.7601027725958,0.960662398905119,10251539.5778051,10671323.8589216
,588744.31,229.9738,-0.019,1.946446e+03,0.5,7179094,5951228,5.59606623031611E-12,-6.75065473842794E-12,0.011682956098545,0.014093400560242,34.8624862049831,42.0553649665711,1.2063214516399,13015036.7901003,10789028.7223256
,588746.603,229.9738,-0.019,1.474880e+03,0.5,8642564,5687396,5.7336416689324E-12,-8.71283889442815E-12,0.00846005552778313,0.0128558959746111,35.7195564456678,54.2794193745779,1.5195994792696,15668173.229212,10310725.5845751
,588748.896,229.9738,-0.019,1.117550e+03,0.5,9906536,5177740,5.90147445071911E-12,-1.1291252380214E-11,0.00583597702557404,0.0111659365860437,36.7651244927516,70.3424716829979,1.91329344463028,17959638.1524539,9386766.15594864
,588751.08,229.9738,-0.019,8.467957e+02,0.5,10907400,4554100,6.12645010265212E-12,-1.46732926043934E-11,0.00388946159285735,0.00931554278077606,38.1666823441369,91.4119740454621,2.39507257196812,19774112.4833217,8256164.22431518
,588752.671,229.9738,-0.019,6.416440e+02,0.5,11649310,3932074,6.45188853854628E-12,-1.91146071185264E-11,0.00254461566670956,0.00753877387158947,40.1941052721337,119.080564731925,2.96263752920215,21119127.0415575,7128488.32615882
,588754.262,229.9738,-0.019,4.861923e+02,0.5,12201660,3396646,6.93119885365297E-12,-2.48987182663908E-11,0.00166557575630016,0.00598319315071909,43.1801223349391,155.114536954788,3.59226719534505,22120486.7634127,6157806.63311374
,588756.056,229.9738,-0.019,3.684033e+02,0.5,12640370,2978273,7.62917130317375E-12,-3.2379687176259E-11,0.0011066039035455,0.00469664224342745,47.528365170425,201.719627867991,4.24419453824414,22915827.6226053,5399334.88347728
,588757.632,229.9738,-0.019,2.791500e+02,0.5,13032460,2676663,8.62144839800456E-12,-4.19771489309855E-11,0.000753589743114619,0.00366916873119685,53.7100730177436,261.510088569544,4.86892074198358,23626650.7118462,4852543.70811975
,588759.208,229.9738,-0.019,2.115173e+02,0.5,13401160,2452687,9.94301169962889E-12,-5.43273115030979E-11,0.000523235259080828,0.00285888881238561,61.9431747137697,338.449380311137,5.46386881000307,24295069.8834728,4446495.83075535
,588760.908,229.9738,-0.019,1.602760e+02,0.5,13786440,2280689,1.15982428006748E-11,-7.010972494581E-11,0.00036866722529597,0.0022285408407325,72.2549667925798,436.770977712391,6.04485749701077,24993547.069381,4134679.2842909
,588762.499,229.9738,-0.019,1.214445e+02,0.5,14181270,2123136,1.35320340455413E-11,-9.03858388953953E-11,0.000260051801296187,0.00173698943834384,84.3021384704729,563.087521113656,6.67939783414722,25709337.5264826,3849050.19357406
,588764.106,229.9738,-0.019,9.202165e+01,0.5,14563930,1952192,1.56372469466025E-11,-1.1665848949439E-10,0.000181183302055797,0.00135168104792433,97.417236237579,726.761409409302,7.4602959135167,26403064.8934873,3539144.45211882
,588765.697,229.9738,-0.019,6.972812e+01,0.5,14956320,1759600,1.77096392914028E-11,-1.50529115893836E-10,0.000123743724817148,0.00105180196996886,110.327867841707,937.769320503683,8.49984087292566,27114431.8551217,3189992.87874772
,588767.32,229.9738,-0.019,5.283509e+01,0.5,15281690,1539972,1.96645347403032E-11,-1.95138173872995E-10,8.20607808973105E-05,0.000814318321911451,122.5065149153,1215.67572911455,9.92335574932531,27704297.7240454,2791827.52527329
,588768.958,229.9738,-0.019,4.003407e+01,0.5,15561490,1308214,2.13258332922537E-11,-2.53675424295316E-10,5.28220440482126E-05,0.000628329700061167,132.856106122062,1580.352271767,11.8952174491329,28211549.3763946,2371671.59802118
,588770.533,229.9738,-0.019,3.033521e+01,0.5,15791520,1084133,2.27021542586748E-11,-3.30680389785154E-10,3.31690142062026E-05,0.00048314104562589,141.430338222023,2060.0793580122,14.56603571702,28628572.5986601,1965433.36531905
,588772.078,229.9738,-0.019,2.298591e+01,0.5,15954240,881379.8,2.39027756740773E-11,-4.32674562964106E-10,2.04327434773552E-05,0.000369861997400167,148.909993717364,2695.48471404191,18.1014359530364,28923568.9849011,1597860.4713981
,588773.7,229.9738,-0.019,1.741690e+01,0.5,16074070,705860.5,2.49159708488515E-11,-5.67394066593042E-10,1.23992683388379E-05,0.000282359909964171,155.222017440772,3534.76299337361,22.7723041592496,29140809.7479498,1279660.13206939
,588775.354,229.9738,-0.019,1.319742e+01,0.5,16170000,562243.8,2.59008256226451E-11,-7.44901678450116E-10,7.48368405358732E-06,0.00021522900056258,161.357485562877,4640.60349185127,28.7597657813212,29314722.0103152,1019296.27081158
,588776.945,229.9738,-0.019,1.000008e+01,0.5,16246380,447448.8,2.69600668102677E-11,-9.78890747332425E-10,4.51281683057555E-06,0.000163855478213208,167.956367665307,6098.31330983631,36.3089140031217,29453191.9217035,811183.499434084
,588821.046,227.9815,-0.019,5.000000e+05,0.5,1545.403,71576.98,4.44502647898888E-12,-9.59715994682767E-14,0.0360950571356715,0.00077932052431715,27.6917155599462,0.597885804926215,0.0215907823995927,2801.67342850384,129762.47810995
,588822.622,227.9815,-0.019,3.788642e+05,0.5,2380.628,94335.52,4.45025401263899E-12,-1.12305516624075E-13,0.036046508127822,0.000909660820773772,27.7242821544543,0.699643171276252,0.0252357542524809,4315.85949474166,171021.616852105
,588824.198,227.9815,-0.019,2.870762e+05,0.5,3709.33,124166.2,4.46099919039823E-12,-1.33267492497313E-13,0.0359504997936561,0.00107398202892254,27.791222679456,0.830232511114834,0.0298739109355042,6724.67395142378,225101.89462444
,588825.789,227.9815,-0.019,2.175258e+05,0.5,5825.328,163327.7,4.47401460421231E-12,-1.59572457986777E-13,0.035832324155705,0.0012780137184893,27.8723063667947,0.994107715366513,0.035666503599818,10560.7836078482,296098.090419552
,588827.567,227.9815,-0.019,1.648255e+05,0.5,9062.527,214554.5,4.49245772699894E-12,-1.89756073385953E-13,0.0356669809090561,0.00150653086976412,27.9872037049002,1.18214621101006,0.0422388111179211,16429.5275025341,388967.564846146
,588829.939,227.9815,-0.019,1.248930e+05,0.5,14354.99,281790.3,4.51056102565211E-12,-2.2977745656123E-13,0.0354950956351669,0.00180819475649752,28.0999839997691,1.43147223065111,0.0509421012717613,26024.2759004858,510859.883098536
,588832.201,227.9815,-0.019,9.463495e+04,0.5,22760.35,369623.8,4.53278423082498E-12,-2.79115564441622E-13,0.0352789644270127,0.00217237520418425,28.2384305713219,1.73883976966306,0.0615770683597755,41262.4201055954,670093.93601709
,588834.478,227.9815,-0.019,7.170755e+04,0.5,36129.88,484293.4,4.55759803985369E-12,-3.40011799186504E-13,0.0350249916939668,0.00261297954278133,28.3930161389962,2.1182123603997,0.0746032880068157,65500.1477097123,877979.3687341
,588836.647,227.9815,-0.019,5.433485e+04,0.5,57272.3,633202.3,4.58839116807064E-12,-4.15013836012744E-13,0.034699687515685,0.00313854026320587,28.5848517898783,2.58546156128215,0.0904486607202785,103829.409609856,1147937.50159507
,588838.425,227.9815,-0.019,4.117107e+04,0.5,90574.05,826116.4,4.62378079251595E-12,-5.06943758398186E-13,0.0343034589299198,0.00376097509296693,28.8053227856181,3.15816844484714,0.109638363310546,164202.417878688,1497673.012626
,588840.796,227.9815,-0.019,3.119651e+04,0.5,143324.9,1074374,4.66549607095969E-12,-6.22391976928602E-13,0.0338038175635451,0.00450953650396728,29.0652014681476,3.8773900838089,0.133403172452051,259834.854709723,1947741.1963581
,588843.167,227.9815,-0.019,2.363846e+04,0.5,226096.9,1391338,4.71463704689169E-12,-7.66143683941188E-13,0.0331708420011376,0.00539036851350786,29.3713409105737,4.77293736584776,0.162503216328455,409892.873895735,2522367.76081558
,588845.539,227.9815,-0.019,1.791157e+04,0.5,354918.7,1791577,4.77236372751309E-12,-9.45424690145107E-13,0.0323647992126896,0.00641159853153328,29.7309677491413,5.88982579217479,0.198104072557306,643434.942904296,3247964.2371722
,588847.91,227.9815,-0.019,1.357207e+04,0.5,553247.1,2289464,4.83940690615527E-12,-1.16943871428001E-12,0.0313389792803835,0.00757303866923974,30.148634694877,7.28539287531933,0.241649180768949,1002986.08160254,4150587.55180113
,588850.187,227.9815,-0.019,1.028394e+04,0.5,854357.8,2894965,4.91755333858997E-12,-1.45126108665921E-12,0.0300267228505988,0.00886144215071591,30.6354729149046,9.04109557163471,0.295118524749004,1548872.07200646,5248305.14561486
,588852.449,227.9815,-0.019,7.792469e+03,0.5,1304262,3611047,5.00333468012438E-12,-1.80713773500272E-12,0.0283799318755155,0.0102504527655895,31.1698752455431,11.2581430891103,0.361186658606216,2364506.98569065,6546495.9165852
,588854.727,227.9815,-0.019,5.904585e+03,0.5,1959738,4418094,5.09791316703068E-12,-2.26128601024115E-12,0.0263103574813381,0.0116705093530745,31.7590822097489,14.0874051687377,0.443570915421899,3552824.65572363,8009597.86180839
,588857.098,227.9815,-0.019,4.474074e+03,0.5,2877911,5268892,5.20008333412009E-12,-2.84032715572475E-12,0.0237752276179328,0.0129862197002999,32.3955839761895,17.694727368961,0.546208007300207,5217387.81295166,9552016.34399343
,588859.485,227.9815,-0.019,3.390107e+03,0.5,4102896,6069974,5.30876215475601E-12,-3.58836776066912E-12,0.0207541909075727,0.0140284434262678,33.0726334836932,22.3548858083595,0.675933043535277,7438172.89284071,11004304.2931256
,588861.856,227.9815,-0.019,2.568774e+03,0.5,5628208,6691150,5.42282199096093E-12,-4.5613639078637E-12,0.0173353786386092,0.0145815168897498,33.7832057504571,28.4164768194359,0.841142105617121,10203423.187151,12130439.2195004
,588864.134,227.9815,-0.019,1.946446e+03,0.5,7366377,7000822,5.54283674839401E-12,-5.83226157415864E-12,0.0137434317891581,0.0144610589774634,34.5308761055253,36.3339407191886,1.05221601120554,13354563.6350142,12691846.0589795
,588866.427,227.9815,-0.019,1.474880e+03,0.5,9152080,6920994,5.67253221952522E-12,-7.50115787929774E-12,0.0102950442605815,0.0136138058603117,35.3388555659301,46.7308645619166,1.32236496665074,16591878.8507214,12547125.2408819
,588868.72,227.9815,-0.019,1.117550e+03,0.5,10797050,6484270,5.82168493280606E-12,-9.69377020138792E-12,0.00730860389815227,0.0121696600725363,36.2680501456903,60.3904450039135,1.6651141917286,19574058.0879081,11755384.8169342
,588870.904,227.9815,-0.019,8.467957e+02,0.5,12167860,5816456,6.01024283397307E-12,-1.25732565276498E-11,0.00496758574000235,0.0103920476355954,37.4427319592586,78.329126962842,2.09197146853685,22059210.4737436,10544699.4882641
,588872.496,227.9815,-0.019,6.416440e+02,0.5,13216390,5064936,6.27132698386423E-12,-1.63643337716949E-11,0.00327773981275053,0.00855289932268404,39.0692392590848,101.946856396878,2.6093893387794,23960098.8763086,9182262.88435609
,588874.087,227.9815,-0.019,4.861923e+02,0.5,13994390,4366038,6.65044788082143E-12,-2.13165715275242E-11,0.00214092579676694,0.00686227434598995,41.4310942651226,132.798406993455,3.20528360037178,25370541.2834839,7915225.12408612
,588875.881,227.9815,-0.019,3.684033e+02,0.5,14587340,3788623,7.20570747316534E-12,-2.77441447332194E-11,0.00140769667551036,0.00542005631664572,44.8902616662169,172.841032114853,3.85030128360621,26445505.0692611,6868424.86375303
,588877.456,227.9815,-0.019,2.791500e+02,0.5,15081730,3354720,8.01242380688931E-12,-3.60212514013321E-11,0.000944490428201636,0.00424612177043731,49.9159593435294,224.405918082608,4.49567475079887,27341788.6446896,6081798.65321241
,588879.032,227.9815,-0.019,2.115173e+02,0.5,15521780,3030628,9.11739072538224E-12,-4.66959762179402E-11,0.000646528247084773,0.00331128373889355,56.7997045258565,290.907533922128,5.1216381555242,28139558.8005733,5494249.68068507
,588882.308,227.9815,-0.019,1.602760e+02,0.5,15996580,2799626,1.05414176067246E-11,-6.02318417029201E-11,0.000452551991650968,0.0025858040104657,65.6711358962319,375.233541571248,5.71382748981471,29000327.5087055,5075464.31186461
,588883.899,227.9815,-0.019,1.214445e+02,0.5,16448020,2600784,1.22912088803659E-11,-7.77327334713056E-11,0.000318556401465711,0.00201463176581986,76.5720208443845,484.260949886209,6.32425453247944,29818746.6864629,4714982.06362867
,588885.506,227.9815,-0.019,9.202165e+01,0.5,16912040,2407439,1.42685458169874E-11,-1.00235236530904E-10,0.00022343486066837,0.00156960957308488,88.8904743505497,624.447497043734,7.02490904234749,30659972.2465882,4364465.37054986
,588887.097,227.9815,-0.019,6.972812e+01,0.5,17350820,2192007,1.63583842437298E-11,-1.29484705342543E-10,0.000154152711414675,0.00122019498490104,101.909791907632,806.666427446071,7.91549479540896,31455440.0093394,3973906.97895269
,588888.72,227.9815,-0.019,5.283509e+01,0.5,17777620,1950047,1.83656035472137E-11,-1.67430180366431E-10,0.000103912525426734,0.000947319418596991,114.414407185234,1043.05991264024,9.11650847389832,32229189.1345096,3535255.76450521
,588890.966,227.9815,-0.019,4.003407e+01,0.5,18167760,1688390,2.01615241282323E-11,-2.16946162673276E-10,6.81724939119759E-05,0.000733563636360225,125.602669422343,1351.53557733963,10.7604048827581,32936477.0531926,3060895.70160768
,588892.557,227.9815,-0.019,3.033521e+01,0.5,18453620,1419110,2.17353493009912E-11,-2.82639031905742E-10,4.34176247288517E-05,0.00056458790935786,135.407317208162,1760.79033829575,13.0036572217798,33454714.9278907,2572715.841191
,588894.102,227.9815,-0.019,2.298591e+01,0.5,18685290,1165624,2.30267644425599E-11,-3.69125696940798E-10,2.70222850388093E-05,0.00043317504822551,143.452601288958,2299.5867074962,16.0302893557442,33874711.3192407,2113169.04938477
,588895.833,227.9815,-0.019,1.741690e+01,0.5,18865810,944493.2,2.41884527553904E-11,-4.83153032628686E-10,1.65911318610515E-05,0.000331400100472447,150.689710557097,3009.95650188397,19.9745323735523,34201977.4674969,1712279.25780044
,588897.487,227.9815,-0.019,1.319742e+01,0.5,18996890,754863.2,2.51855689242406E-11,-6.33820117924966E-10,1.00475233208083E-05,0.000252856007946646,156.901564965286,3948.58534695214,25.1660035884648,34439613.4453022,1368497.51786129
,588899.078,227.9815,-0.019,1.000008e+01,0.5,19095280,603238.9,2.63041458087535E-11,-8.32646948628437E-10,6.08406293810125E-06,0.000192588517319865,163.870097788269,5187.24074474372,31.654589914543,34617985.4612945,1093616.61467584
,588941.604,225.9711,-0.019,5.000000e+05,0.5,1425.827,71689.65,4.43835369377566E-12,-8.8273893541607E-14,0.0361518747058942,0.000719020375413758,27.6501453081174,0.54993048137684,0.019888882146865,2584.89314408174,129966.738451873
,588943.18,225.9711,-0.019,3.788642e+05,0.5,2186.375,94497.95,4.44305542544206E-12,-1.02797841707687E-13,0.0361085741906921,0.000835434883996683,27.6794362508285,0.640412066430067,0.0231367452944746,3963.69668121849,171316.087495032
,588944.771,225.9711,-0.019,2.870762e+05,0.5,3397.563,124405,4.45308832038807E-12,-1.21616077433244E-13,0.0360196408268095,0.000983714472460571,27.7419393820024,0.75764629068393,0.0273105019894699,6159.46906972991,225534.817049676
,588946.346,225.9711,-0.019,2.175258e+05,0.5,5328.629,163684,4.46522258849593E-12,-1.45362494663587E-13,0.0359104925074094,0.0011690433504757,27.8175336900587,0.905582199416705,0.0325543669509543,9660.31402789759,296744.029532247
,588948.125,225.9711,-0.019,1.648255e+05,0.5,8254.405,215096.8,4.48252499600501E-12,-1.72018257545667E-13,0.0357571314477163,0.00137219077460793,27.9253245771341,1.07164280833615,0.0383753035842467,14964.4766812341,389950.704842818
,588950.496,225.9711,-0.019,1.248930e+05,0.5,13051.64,282633.2,4.49918517190106E-12,-2.07766621745042E-13,0.0356012696805861,0.00164402113910865,28.0291144767607,1.29434868822725,0.0461787221034188,23661.4222868714,512387.983233508
,588952.774,225.9711,-0.019,9.463495e+04,0.5,20650.95,370926.3,4.51998410337359E-12,-2.51645584903424E-13,0.0354032823177064,0.00197104226089883,28.1586880793052,1.56770673740667,0.0556739977726033,37438.2720160123,672455.248658923
,588955.051,225.9711,-0.019,7.170755e+04,0.5,32747.66,486380.1,4.54270870321985E-12,-3.05857661717831E-13,0.0351759056857078,0.00236837115578459,28.3002582495012,1.90543822633134,0.0673293582529384,59368.4940870946,881762.363812574
,588957.22,225.9711,-0.019,5.433485e+04,0.5,51879.75,636521.9,4.57143501281954E-12,-3.72595044422391E-13,0.034881602651933,0.00284302680737555,28.4792179920993,2.32120011837081,0.0815050511223573,94053.212691073,1153955.63092008
,588958.998,225.9711,-0.019,4.117107e+04,0.5,81942.9,831572.2,4.60395603034212E-12,-4.53672583810187E-13,0.0345300042584351,0.00340257729388804,28.6818180826077,2.82629860757889,0.0985397299236314,148554.937181142,1507563.87597441
,588961.369,225.9711,-0.019,3.119651e+04,0.5,129663.9,1083400,4.64246621736363E-12,-5.5562144670631E-13,0.0340878092250415,0.0040797104361961,28.9217296219879,3.46142168869529,0.119682388776075,235068.71881715,1964104.5037709
,588963.741,225.9711,-0.019,2.363846e+04,0.5,204670.9,1406436,4.68791232074256E-12,-6.82206110912597E-13,0.0335307929063333,0.00487955197524299,29.2048506729031,4.25002138141279,0.145524503070172,371049.507551084,2549739.04547308
,588966.112,225.9711,-0.019,1.791157e+04,0.5,321930.4,1816992,4.74144055086881E-12,-8.40077365842786E-13,0.0328239206302957,0.00581566561552243,29.5383219199451,5.23353090768518,0.177177665064018,583630.190641285,3294039.29344259
,588968.499,225.9711,-0.019,1.357207e+04,0.5,503207.9,2332388,4.80412009034466E-12,-1.0364790000678E-12,0.0319265379170912,0.00688808470097163,29.9288041784419,6.45707776756912,0.215747937307172,912269.616691064,4228404.81386488
,588970.761,225.9711,-0.019,1.028394e+04,0.5,780542.1,2967292,4.87801169463362E-12,-1.28315430094304E-12,0.0307769021389892,0.00809582199091331,30.38913558432,7.99382052934792,0.263048631546878,1415051.00054717,5379427.34096675
,588973.038,225.9711,-0.019,7.792469e+03,0.5,1199054,3733035,4.95954442259004E-12,-1.59300986411439E-12,0.0293386596709804,0.0094236023056649,30.8970698164484,9.92416496274256,0.321200845960458,2173774.56310182,6767648.93505115
,588975.3,225.9711,-0.019,5.904585e+03,0.5,1816771,4623001,5.05054596849642E-12,-1.98478984748894E-12,0.0275306068514123,0.0108191212028825,31.4639930815103,12.3648838005202,0.392985205930087,3293638.64077937,8381075.39693317
,588977.671,225.9711,-0.019,4.474074e+03,0.5,2703643,5602081,5.15034258343264E-12,-2.48562769322678E-12,0.0252787020324381,0.0121998567673489,32.0857080449018,15.4850135075952,0.482614050028909,4901455.96537629,10156057.3404
,588980.043,225.9711,-0.019,3.390107e+03,0.5,3923648,6594684,5.25769971406358E-12,-3.12818066304407E-12,0.0225482565017767,0.0134155664663664,32.7545236613704,19.4880029512997,0.594971343585227,7113212.76353304,11955555.2384585
,588982.414,225.9711,-0.019,2.568774e+03,0.5,5510090,7474032,5.37065858434195E-12,-3.95941737458399E-12,0.0193636631486488,0.0142754977070928,33.4582371084123,24.6664581726023,0.737231256168023,9989286.1225614,13549732.2434261
,588984.785,225.9711,-0.019,1.946446e+03,0.5,7420850,8079974,5.48939118213995E-12,-5.04159401428559E-12,0.0158619332882869,0.0145679958428559,34.1979198395404,31.4082240167176,0.918424985030892,13453318.1713202,14648249.3296583
,588987.078,225.9711,-0.019,1.474880e+03,0.5,9515660,8272984,5.61509340349701E-12,-6.45853052488925E-12,0.0123061422170113,0.0141546345609669,34.9810220720079,40.2354836525398,1.15020892098909,17251015.9334988,14998158.6985644
,588989.372,225.9711,-0.019,1.117550e+03,0.5,11581010,8009505,5.75301525915254E-12,-8.3183326867763E-12,0.00902773935466446,0.0130532835354698,35.8402504285467,51.8217166498433,1.44590833016522,20995305.4266346,14520495.5173302
,588991.556,225.9711,-0.019,8.467957e+02,0.5,13411040,7372388,5.91621353669547E-12,-1.0762127059667E-11,0.00629644056424813,0.0114537943831435,36.856946347672,67.046116095149,1.81909036800559,24312981.4142992,13365461.0248722
,588993.849,225.9711,-0.019,6.416440e+02,0.5,14885960,6530256,6.13002318097914E-12,-1.3973614490937E-11,0.00422601195329083,0.00963335049900174,38.1889419795233,87.0531052304082,2.27953697374192,26986875.6497633,11838753.2032278
,588996.033,225.9711,-0.019,4.861923e+02,0.5,16008250,5661938,6.42833204580805E-12,-1.81751100899209E-11,0.00277638195634005,0.0078497886152375,40.0473525588303,113.227667205098,2.82734463005423,29021484.1448132,10264572.5732616
,588997.827,225.9711,-0.019,3.684033e+02,0.5,16839790,4884377,6.86359620383551E-12,-2.36635130165806E-11,0.00181483384988141,0.00625697420917641,42.7589699843979,147.419430390726,3.44768432084583,30528989.6451507,8854926.03268877
,588999.512,225.9711,-0.019,2.791500e+02,0.5,17484020,4258320,7.4974251794677E-12,-3.07832975883252E-11,0.00119889066158117,0.00492246432980576,46.7076105132731,191.774407833671,4.1058492551053,31696919.3520588,7719942.30247158
,589001.087,225.9711,-0.019,2.115173e+02,0.5,18045480,3795666,8.39884156853453E-12,-3.99300485206439E-11,0.0008097349082432,0.0038496683037982,52.323272504288,248.757021168532,4.75423285399716,32714794.665597,6881193.17464472
,589002.694,225.9711,-0.019,1.602760e+02,0.5,18559930,3446026,9.6029036550189E-12,-5.17202190679626E-11,0.00055704080815831,0.00300016262400854,59.8243627616907,322.20766330596,5.38589378025587,33647445.1750717,6247328.02908587
,589005.97,225.9711,-0.019,1.214445e+02,0.5,19123620,3185950,1.11084043643432E-11,-6.66780407319764E-11,0.000390230317954002,0.00234235198701534,69.2033614279456,415.392202222474,6.00248591471931,34669363.2734016,5775834.17370215
,589007.577,225.9711,-0.019,9.202165e+01,0.5,19656080,2947370,1.29036662705493E-11,-8.60548544998487E-11,0.000273545957047357,0.00182428443507243,80.3875202394307,536.106267223955,6.66902357016594,35634664.2555669,5343310.58822157
,589009.168,225.9711,-0.019,6.972812e+01,0.5,20190180,2703548,1.48713678473074E-11,-1.11059834588973E-10,0.000190126790032934,0.00141987274262826,92.645947186493,691.882796223994,7.46803089865614,36602938.4068167,4901283.73911835
,589010.79,225.9711,-0.019,5.283509e+01,0.5,20703050,2433072,1.68667244295152E-11,-1.4351923790191E-10,0.000129651570482698,0.00110320736348198,105.076659843965,894.099041287145,8.50901658479486,37532724.5216856,4410935.64075954
,589013.037,225.9711,-0.019,4.003407e+01,0.5,21163200,2136349,1.87713050723533E-11,-1.85953176895361E-10,8.62598328563637E-05,0.000854511175236722,116.941854724525,1158.45484979564,9.90624659173197,38366934.1279346,3873004.14669233
,589014.628,225.9711,-0.019,3.033521e+01,0.5,21563510,1825140,2.04470936178466E-11,-2.41576595603281E-10,5.58400994973022E-05,0.00065973489371285,127.381715985143,1504.97874489781,11.8147155834621,39092659.3207577,3308810.86765038
,589016.172,225.9711,-0.019,2.298591e+01,0.5,21870580,1519559,2.18910398503485E-11,-3.15071503199438E-10,3.52274459270639E-05,0.000507018598385141,136.377241330898,1962.83880172255,14.3927152548865,39649348.9736772,2754820.63471074
,589017.795,225.9711,-0.019,1.741690e+01,0.5,22095720,1240746,2.31497669143252E-11,-4.1226066237908E-10,2.17951600838123E-05,0.000388137261427475,144.218884566998,2568.30978468173,17.8084152598517,40057507.0759284,2249358.32253621
,589019.449,225.9711,-0.019,1.319742e+01,0.5,22276460,1002714,2.43186470472673E-11,-5.40267083338387E-10,1.33465140426782E-05,0.000296508362515293,151.500797581039,3365.76676627842,22.2161653273017,40385172.0639398,1817828.21062778
,589021.04,225.9711,-0.019,1.000008e+01,0.5,22420850,804496.4,2.54379025891992E-11,-7.08939652516839E-10,8.1138778203393E-06,0.000226129088369015,158.473558317691,4416.56653778339,27.8694224113371,40646937.8469373,1458477.94213354
,589061.054,223.9811,-0.019,5.000000e+05,0.5,1318.976,71791.37,4.43232214561917E-12,-8.14321628677681E-14,0.0362031703768185,0.000665137228206324,27.6125698478306,0.507307729711972,0.0183723475398227,2391.18211368445,130151.147451434
,589062.63,223.9811,-0.019,3.788642e+05,0.5,2016.628,94645.56,4.43648655463182E-12,-9.45289246288369E-14,0.0361649773892407,0.000770572925158979,27.6385133670421,0.588898200130586,0.0213071590468692,3655.96099061336,171583.69084172
,589064.221,223.9811,-0.019,2.870762e+05,0.5,3118.939,124628.8,4.44562293773709E-12,-1.11255398108646E-13,0.0360844388302421,0.000903042984934113,27.695431390679,0.693101121780946,0.0250258287009102,5654.3493971633,225940.545855236
,589065.796,223.9811,-0.019,2.175258e+05,0.5,4878.477,164017.9,4.45691210742625E-12,-1.32564453069455E-13,0.0359837465423073,0.00107028488890832,27.7657608875713,0.825852701915561,0.0297435645743544,8844.22987561636,297349.359506226
,589067.575,223.9811,-0.019,1.648255e+05,0.5,7526.842,215598,4.47323836169248E-12,-1.56167303856242E-13,0.0358404496294912,0.00125124259765925,27.8674705154974,0.972894217524318,0.0349114648558892,13645.4719137641,390859.33432158
,589069.962,223.9811,-0.019,1.248930e+05,0.5,11882.07,283392.5,4.48880797491462E-12,-1.88206570655517E-13,0.0356969132357964,0.00149669882530998,27.964466405795,1.17249308766571,0.0419279621020316,21541.099502604,513764.524261488
,589072.224,223.9811,-0.019,9.463495e+04,0.5,18774.54,372124.7,4.5079182246075E-12,-2.27434757823446E-13,0.0355176643217044,0.00179194718736599,28.0835198245488,1.41687763883124,0.0504522811842374,34036.5133563107,674627.837580207
,589074.501,223.9811,-0.019,7.170755e+04,0.5,29710.01,488248.5,4.52906934678771E-12,-2.75594693242798E-13,0.0353110318189175,0.00214868270655283,28.2152875118633,1.71690537529626,0.0608501818233953,53861.5141665854,885149.601079369
