Repository: AlexiLJ/BunchOfScripts

ScriptCutter.py:                filters out a threshold values from an CSV file

From_dat_to_csv.py:             converts .dat file from PPMS to .csv 
                    
Convert_all_files_to_csv.py     Converts all files in a rectory from .dat to .csv
                                and removes LCR head

temp_script.py:                 Script for measuring RaspberryPi CPU and GPU temperatures
                                Run in bash with "watch python3 temp_script.py"

File: Scripts/Data_examples/Nb-PrO2/Jan 30 2019 Pr0.998Nb0.002O2 1300C 10h air.dat (part 17 of 54)
Comment,Time Stamp (sec),Temperature (K),Magnetic Field (Oe),Frequency (Hz),AC Voltage (Vrms),Re[Impedance] (Ohm),-Im[Impedance] (Ohm),Re[Cp] (F),Im[Cp] (F),Re[Modulus],Im[Modulus],Re[Permittivity],Im[Permittivity],Loss Factor,Re[Sp.Impedance] (Ohm-cm),-Im[Sp.Impedance] (Ohm-cm)
,589076.67,223.9811,-0.019,5.433485e+04,0.5,47020.59,639527.9,4.55554712321363E-12,-3.34941624136035E-13,0.0350463324083981,0.00257674329326211,28.3802392971704,2.08662608166765,0.0735239072447035,85244.0027588749,1159405.23230307
,589078.448,223.9811,-0.019,4.117107e+04,0.5,74171.38,836416.1,4.58567873204634E-12,-4.06647026273797E-13,0.0347311411983514,0.00307987456441426,28.5679538012578,2.53333784131551,0.0886776091469306,134465.886569045,1516345.42093086
,589080.819,223.9811,-0.019,3.119651e+04,0.5,117327.4,1091333,4.62132099612434E-12,-4.96830552215207E-13,0.0343374110254682,0.00369155808387496,28.7899986964741,3.09516498911028,0.10750834071727,212703.779541933,1978486.30276335
,589083.191,223.9811,-0.019,2.363846e+04,0.5,185297.2,1419683,4.66308300282559E-12,-6.08626167807303E-13,0.0338466141833983,0.00441766425157165,29.0501684876441,3.79163156865912,0.130520123154253,335926.77225045,2573754.63746261
,589085.546,223.9811,-0.019,1.791157e+04,0.5,291801.9,1839129,4.71278128703167E-12,-7.4774446699513E-13,0.0332238250497939,0.00527139492379134,29.3597798603901,4.65831355323284,0.158663095410926,529009.99261483,3334171.63735987
,589087.933,223.9811,-0.019,1.357207e+04,0.5,457243.5,2369581,4.77116810441401E-12,-9.20663021500691E-13,0.0324356486331257,0.0062589080119146,29.7235192322577,5.73556504971758,0.192963861543454,828940.389209868,4295832.30030456
,589090.211,223.9811,-0.019,1.028394e+04,0.5,711522.1,3030224,4.84035386202528E-12,-1.13655582711091E-12,0.0314296360139873,0.00737994307315495,30.1545340596444,7.08053840199263,0.23480841680351,1289924.09187976,5493517.26586181
,589092.473,223.9811,-0.019,7.792469e+03,0.5,1098708,3838814,4.91762650600836E-12,-1.40747522103531E-12,0.0301699977327282,0.00863496326441717,30.6359287347625,8.76831750335219,0.286210272235123,1991856.49910386,6959416.52809562
,589094.75,223.9811,-0.019,5.904585e+03,0.5,1676381,4799734,5.00527522357212E-12,-1.74816943700777E-12,0.0285830761761367,0.00998307944215831,31.1819644822305,10.890781197601,0.349265396790739,3039124.48969538,8701476.06267522
,589097.121,223.9811,-0.019,4.474074e+03,0.5,2521062,5895388,5.10116914092836E-12,-2.1814278681517E-12,0.0266022138233294,0.0113759824435424,31.7793663415693,13.589903305399,0.427632922548948,4570453.4137767,10687795.9408131
,589099.508,223.9811,-0.019,3.390107e+03,0.5,3712621,7067607,5.20597984257617E-12,-2.73470639908599E-12,0.0241652542395894,0.0126940321328335,32.4323181634288,17.0367290501901,0.525300996504192,6730640.23158061,12812921.1183153
,589101.879,223.9811,-0.019,2.568774e+03,0.5,5317906,8202876,5.31800522240754E-12,-3.44765078495303E-12,0.0212519464345531,0.0137775889158861,33.130216132867,21.4782443565245,0.648297743376835,9640874.21564548,14871059.3460165
,589104.251,223.9811,-0.019,1.946446e+03,0.5,7346196,9135354,5.43562765974311E-12,-4.37106062572881E-12,0.0179337675731239,0.0144214413158606,33.8629827639681,27.2309215963313,0.804150118320538,13317977.3391026,16561556.1518752
,589106.637,223.9811,-0.019,1.474880e+03,0.5,9704570,9675100,5.55976511016701E-12,-5.57669995092283E-12,0.0143918030741757,0.0144356399788688,34.6363367549341,34.7418377672408,1.00304596334922,17593492.3796936,17540065.9815709
,589109.04,223.9811,-0.019,1.117550e+03,0.5,12190660,9696949,5.69139175066992E-12,-7.15501564040625E-12,0.010929705157494,0.0137404372731316,35.4563470532186,44.5744606646678,1.25716449576047,22100544.7756505,17579676.2079904
,589111.318,223.9811,-0.019,8.467957e+02,0.5,14545280,9203880,5.83863322810344E-12,-9.2270385011613E-12,0.00786063937227287,0.0124225001465396,36.3736349773712,57.4827904496428,1.58034220350548,26369254.1596906,16685787.4840012
,589113.611,223.9811,-0.019,6.416440e+02,0.5,16554400,8336766,6.01910409368785E-12,-1.19521954686681E-11,0.00539508294434224,0.0107130704032978,37.4979360136515,74.4600282584869,1.98571004631772,30011603.8372024,15113789.595241
,589115.81,223.9811,-0.019,4.861923e+02,0.5,18136200,7311644,6.25933377295312E-12,-1.55259923996617E-11,0.00358533005355798,0.00889324793676201,38.9945237119962,96.7241404184209,2.48045446413967,32879261.6773951,13255337.7426338
,589117.589,223.9811,-0.019,3.684033e+02,0.5,19316870,6309532,6.60077192952286E-12,-2.02085120199473E-11,0.00234436290452394,0.0071773553822235,41.121622022374,125.895395537313,3.06153768615485,35019707.7402225,11438600.902609
,589119.18,223.9811,-0.019,2.791500e+02,0.5,20201210,5449486,7.09703740943129E-12,-2.63086726134864E-11,0.00153425244599216,0.00568746407541946,44.213266712637,163.898298967644,3.70699365041033,36622934.7818182,9879416.64743999
,589120.849,223.9811,-0.019,2.115173e+02,0.5,20910740,4773038,7.8067096683457E-12,-3.42012940459018E-11,0.00101823908820515,0.00446091835667243,48.6343972565236,213.067911063745,4.38101267997447,37909247.3797142,8653078.67128454
,589122.456,223.9811,-0.019,1.602760e+02,0.5,21554040,4274230,8.79033778304676E-12,-4.43278186221381E-11,0.000690917750897554,0.00348415242969047,54.7622235130871,276.154337995386,5.04278899357311,39075491.0822025,7748785.66840752
,589124.047,223.9811,-0.019,1.214445e+02,0.5,22155660,3886268,1.00657228407239E-11,-5.73848054002743E-11,0.00047600859941131,0.00271373067571078,62.7076430541277,357.497017423558,5.70101187051433,40166172.7801522,7045446.26330141
,589125.654,223.9811,-0.019,9.202165e+01,0.5,22768750,3570083,1.16246690691203E-11,-7.41381037548799E-11,0.000331340066219545,0.00211317191581716,72.4195976924325,461.867053219651,6.37765284448569,41277648.5326138,6472231.95415907
,589127.245,223.9811,-0.019,6.972812e+01,0.5,23381530,3273411,1.34041763630642E-11,-9.57442104759462E-11,0.000230202358489103,0.00164430416806313,83.505608102871,596.469212398174,7.14286412552533,42388562.2836021,5934392.91839876
,589128.852,223.9811,-0.019,5.283509e+01,0.5,23954670,2960392,1.53069183102148E-11,-1.23859332425622E-10,0.000157750971629452,0.00127647705694479,95.3593482399729,771.621365854127,8.09172231245051,43427612.3623276,5366918.27591596
,589130.49,223.9811,-0.019,4.003407e+01,0.5,24531350,2628138,1.71647329829369E-11,-1.60217641714769E-10,0.000106116905338715,0.000990507707654956,106.933199537214,998.127093960527,9.33411791922646,44473080.1352966,4764572.34846913
,589132.081,223.9811,-0.019,3.033521e+01,0.5,25009060,2271312,1.88968360869467E-11,-2.08070096714417E-10,6.94907174624502E-05,0.000765151384953483,117.723890369645,1296.23928270879,11.0108430721979,45339124.4056459,4117679.64617768
,589133.626,223.9811,-0.019,2.298591e+01,0.5,25385830,1914972,2.04586179974292E-11,-2.71209708819595E-10,4.43941779041429E-05,0.000588511504744888,127.45351079737,1689.58771094575,13.2565019227435,46022173.744658,3471668.01716372
,589135.248,223.9811,-0.019,1.741690e+01,0.5,25697390,1582074,2.18098696922529E-11,-3.54254432682038E-10,2.77909871113324E-05,0.00045140482321616,135.871565843797,2206.94140564773,16.2428495759364,46587003.3544004,2868154.57697881
,589136.902,223.9811,-0.019,1.319742e+01,0.5,25943630,1292098,2.30936076105952E-11,-4.63689295405198E-10,1.71983278397593E-05,0.000345319824110412,143.869022204583,2888.70091938652,20.078685982023,47033413.8149953,2342454.7730417
,589138.477,223.9811,-0.019,1.000008e+01,0.5,26121210,1044207,2.43179346005371E-11,-6.08321794880609E-10,1.05315176266085E-05,0.000263449664236441,151.496359166038,3789.73538006497,25.0153561506483,47355350.0137951,1893051.20137447
,589180.488,221.9903,-0.019,5.000000e+05,0.5,1220.776,71892.24,4.42632098437487E-12,-7.5161747999801E-14,0.0362540374071581,0.000615616633586057,27.5751836925417,0.46824417277089,0.0169806365749627,2213.15455020808,130334.015479212
,589182.08,221.9903,-0.019,3.788642e+05,0.5,1857.955,94790.05,4.43003304958246E-12,-8.68319201713363E-14,0.0362201884058269,0.000709942448068633,27.5983091911983,0.540947246607981,0.0196007386851257,3368.30144296074,171845.637915515
,589183.655,221.9903,-0.019,2.870762e+05,0.5,2865.754,124842.6,4.43845029909392E-12,-1.01884346356369E-13,0.0361463414805277,0.000829736986278627,27.6507471418765,0.634721154676537,0.0229549368564897,5195.34829065856,226328.145581013
,589185.231,221.9903,-0.019,2.175258e+05,0.5,4468.285,164330.1,4.44909074463262E-12,-1.20974827118591E-13,0.0360522398327988,0.000980293217501221,27.7170352039795,0.75365141654763,0.0271909102471184,8100.58952615098,297915.349377075
,589187.009,221.9903,-0.019,1.648255e+05,0.5,6872.546,216069.8,4.46439435014927E-12,-1.41999277703506E-13,0.0359188804318882,0.00114247413584245,27.8123739141114,0.884629962604355,0.0318070641986988,12459.2934751456,391714.664305777
,589189.396,221.9903,-0.019,1.248930e+05,0.5,10827.97,284106.4,4.47889399604756E-12,-1.70701292974685E-13,0.0357868380798167,0.00136392143620528,27.9027041004069,1.06343835590498,0.0381123762083501,19630.1132025994,515058.759267249
,589191.658,221.9903,-0.019,9.463495e+04,0.5,17060.86,373240.8,4.49648351391799E-12,-2.05534538890879E-13,0.0356241911530312,0.00162838397590806,28.0122836333988,1.28044321346891,0.045710061708152,30929.7692119299,676651.224174871
,589193.936,221.9903,-0.019,7.170755e+04,0.5,26975.24,490022,4.51570254755565E-12,-2.48585083912406E-13,0.0354392946091378,0.00195089909741236,28.1320147565646,1.54864036664042,0.0550490386145928,48903.6278145662,888364.793379016
,589196.104,221.9903,-0.019,5.433485e+04,0.5,42614.52,642302.2,4.54040393841026E-12,-3.01240030691881E-13,0.0351983649311397,0.00233528925531526,28.2858999792318,1.87667121548544,0.0663465266038323,77256.2033025985,1164434.78290748
,589197.882,221.9903,-0.019,4.117107e+04,0.5,67150.89,840830.8,4.56833625775841E-12,-3.64838972986892E-13,0.0349144561405773,0.00278835742423533,28.4599133053559,2.27288118819802,0.0798625478514821,121738.384235947,1524348.86578299
,589200.254,221.9903,-0.019,3.119651e+04,0.5,106167.6,1098494,4.6012800940805E-12,-4.44705992491812E-13,0.0345627228233826,0.00334042910714465,28.6651474809445,2.77043835623857,0.096648320336752,192472.08908487,1991468.53679649
,589202.625,221.9903,-0.019,2.363846e+04,0.5,167664.2,1431413,4.63999715811054E-12,-5.43491928267297E-13,0.0341262687149883,0.00399727649747734,28.9063478268826,3.38585697022174,0.117131952832621,303959.765867773,2595020.04804894
,589204.996,221.9903,-0.019,1.791157e+04,0.5,264234.8,1858780,4.68565514171469E-12,-6.66089127944111E-13,0.0335788199338142,0.00477339586688442,29.1907888534959,4.14961547603575,0.142154961856702,479033.377084183,3369797.0920429
,589207.367,221.9903,-0.019,1.357207e+04,0.5,414746.7,2402562,4.73964658078792E-12,-8.1819023964754E-13,0.0328871040286446,0.00567719703734474,29.5271458089731,5.09717804772173,0.172626845842064,751897.601434484,4355623.81833933
,589209.645,221.9903,-0.019,1.028394e+04,0.5,647475.4,3085404,4.80431798078639E-12,-1.00819137666797E-12,0.03200196575438,0.00671564747358969,29.9300370003049,6.28085096110175,0.209851092433924,1173813.3184612,5593553.52810851
,589211.907,221.9903,-0.019,7.792469e+03,0.5,1003554,3931852,4.87685693852419E-12,-1.24475419931465E-12,0.0309012017579968,0.0078871291770506,30.3819416614323,7.75459480216881,0.255236972297024,1819351.05332962,7128085.86058763
,589214.2,221.9903,-0.019,5.904585e+03,0.5,1540407,4955742,4.95985553262213E-12,-1.54168562072841E-12,0.0295121252751257,0.00917333556885741,30.8990079759975,9.60442415672212,0.310832767323238,2792616.14024389,8984304.21056547
,589216.571,221.9903,-0.019,4.474074e+03,0.5,2335621,6154294,5.05247347699435E-12,-1.91746821890716E-12,0.0277704953295073,0.0105392027212218,31.4760011128046,11.9454821617378,0.379510793601996,4234265.94535896,11157168.6938621
,589218.927,221.9903,-0.019,3.390107e+03,0.5,3480797,7490699,5.1543587737815E-12,-2.39514050113378E-12,0.0256118719910768,0.0119013896020817,32.110728188494,14.9212945742881,0.464682534967698,6310364.65240193,13579947.9807017
,589221.298,221.9903,-0.019,2.568774e+03,0.5,5068894,8874232,5.26419806246814E-12,-3.00686999997931E-12,0.0229912902635364,0.0131324505905523,32.7950072032524,18.7322593372049,0.571192414171728,9189438.37413449,16088165.9947461
,589223.669,221.9903,-0.019,1.946446e+03,0.5,7158274,10145060,5.38086923339849E-12,-3.79669872143056E-12,0.0199159384579291,0.0140525284669577,33.521847615727,23.6527502271668,0.70559208126911,12977292.0459905,18392060.2150877
,589226.072,221.9903,-0.019,1.474880e+03,0.5,9718420,11090430,5.50380521449239E-12,-4.8229230672415E-12,0.0164971198817511,0.014456241985316,34.2877166688423,30.0459433429371,0.876288836411212,17618601.155194,20105929.0306036
,589228.459,221.9903,-0.019,1.117550e+03,0.5,12590990,11507760,5.63256640741449E-12,-6.16276211096614E-12,0.0129707213911513,0.0141916605254865,35.0898757440271,38.3928996254952,1.09413039548965,22826306.2266332,20862509.9172186
,589230.752,221.9903,-0.019,8.467957e+02,0.5,15501620,11297260,5.77095235276484E-12,-7.91865553334761E-12,0.00964850549494381,0.0132392691458399,35.9519952959017,49.3317998628743,1.37215749659652,28103010.5757293,20480892.7877708
,589233.029,221.9903,-0.019,6.416440e+02,0.5,18148390,10523510,5.93096024794392E-12,-1.02282774144922E-11,0.00681021985211231,0.0117446104828025,36.9488157066661,63.7203288145022,1.72455673059654,32901361.0256515,19078155.2395035
,589235.229,221.9903,-0.019,4.861923e+02,0.5,20337170,9403506,6.13159736671288E-12,-1.32609409743974E-11,0.00461109330139881,0.00997251326860523,38.1987488735392,82.6132773912703,2.16272207408598,36869417.750558,17047691.0520922
,589237.008,221.9903,-0.019,3.684033e+02,0.5,22015070,8177580,6.40542038173512E-12,-1.72441942583656E-11,0.00303845280454666,0.00817989566397285,39.9046170121442,107.428228992629,2.6921252986825,39911296.0474725,14825200.0257955
,589238.599,221.9903,-0.019,2.791500e+02,0.5,23262990,7043780,6.79770124128692E-12,-2.24502832284718E-11,0.0019831111950798,0.00654947995252968,42.3484562184274,139.861227000945,3.30262870220251,42173660.1718456,12769724.9599145
,589240.174,221.9903,-0.019,2.115173e+02,0.5,24217500,6103220,7.36253569976009E-12,-2.92144488170081E-11,0.00130200873488027,0.005166354242017,45.8672733135402,182.000762133867,3.96798739026284,43904098.9662838,11064576.2317746
,589241.875,221.9903,-0.019,1.602760e+02,0.5,25033140,5390598,8.16350692765705E-12,-3.79101190277978E-11,0.000871375626990792,0.00404653956074044,50.8571800147639,236.173223697035,4.64385212920719,45382779.2297651,9772658.12240947
,589243.466,221.9903,-0.019,1.214445e+02,0.5,25756320,4838519,9.23262197780058E-12,-4.91469323772966E-11,0.000592644833659185,0.00315475664807201,57.5175745049598,306.176550009122,5.3231825688811,46693838.021566,8771789.69861647
,589245.073,221.9903,-0.019,9.202165e+01,0.5,26471200,4409176,1.05889796674149E-11,-6.35726490782118E-11,0.000409216443375022,0.00245679698788819,65.967438980658,396.046170700556,6.00366145511089,47989849.6771463,7993430.34845724
,589246.664,221.9903,-0.019,6.972812e+01,0.5,27181860,4037960,1.22050364106567E-11,-8.21592068790609E-11,0.000283969203831922,0.00191156206175167,76.0351818555585,511.837083148999,6.73158228412367,49278210.8610579,7320449.90035699
,589248.271,221.9903,-0.019,5.283509e+01,0.5,27887270,3677020,1.39991039378057E-11,-1.06172060873112E-10,0.000195938064182354,0.00148603426120354,87.2118999003172,661.432845003051,7.58420405654579,50557054.2780831,6666098.8946425
,589249.909,221.9903,-0.019,4.003407e+01,0.5,28534180,3290883,1.58573688811661E-11,-1.37494106591328E-10,0.000132876705786296,0.00115213085385084,98.7885563026568,856.563556796198,8.67067592497211,51729842.5783733,5966068.04659692
,589251.5,221.9903,-0.019,3.033521e+01,0.5,29150780,2883706,1.76317655053578E-11,-1.78235824754075E-10,8.82268921622271E-05,0.000891867174914782,109.842728159654,1110.37713386242,10.1087905632544,52847681.637839,5227893.61468634
,589253.044,221.9903,-0.019,2.298591e+01,0.5,29681940,2466166,1.92491188521892E-11,-2.31675885087844E-10,5.71723305328477E-05,0.000688106836496876,119.918548641734,1443.29909895401,12.0356618329829,53810625.8396324,4470932.01739586
,589254.667,221.9903,-0.019,1.741690e+01,0.5,30094020,2059995,2.06882072254527E-11,-3.02229530657558E-10,3.61862305394117E-05,0.000528636790660981,128.883810398083,1882.83562231758,14.6087830310268,54557688.9593609,3734581.37091152
,589256.32,221.9903,-0.019,1.319742e+01,0.5,30403490,1691379,2.19981313637561E-11,-3.95428799184952E-10,2.25129135276769E-05,0.00040468229847337,137.044402199834,2463.4503040647,17.9755631351696,55118729.5914285,3066314.48355504
,589257.912,221.9903,-0.019,1.000008e+01,0.5,30655010,1376462,2.32651955346027E-11,-5.18136208457044E-10,1.38825288619562E-05,0.00030917603325668,144.937984112369,3227.89539583694,22.2708727157016,55574712.2061492,2495398.94172928
,589301.467,219.9751,-0.019,5.000000e+05,0.5,1132.152,71991.78,4.42038221685408E-12,-6.95154997914453E-14,0.0363042337410532,0.000570925053365827,27.5381862389292,0.433069061867566,0.0157261287330304,2052.48739353262,130514.47233938
,589303.043,219.9751,-0.019,3.788642e+05,0.5,1716.688,94933.45,4.42359423892259E-12,-7.99921539439213E-14,0.0362749829229455,0.000655962970733977,27.5581965587584,0.498336733091043,0.0180830676647694,3112.19737157972,172105.608919614
,589304.618,219.9751,-0.019,2.870762e+05,0.5,2637.672,125047.8,4.43153012455131E-12,-9.34756383293868E-14,0.0362057541271067,0.000763699192628369,27.6076356990167,0.58233641591053,0.0210933099182872,4781.85661313495,226700.154298175
,589306.21,219.9751,-0.019,2.175258e+05,0.5,4100.86,164638.4,4.44128720874653E-12,-1.10624842459963E-13,0.036119877505632,0.000899684161579232,27.6684205788157,0.68917287349028,0.024908283851155,7434.48181219674,298474.268906808
,589307.988,219.9751,-0.019,1.648255e+05,0.5,6275.868,216527.1,4.45572950820702E-12,-1.29145821641781E-13,0.0359949007920751,0.00104328394018189,27.758393507117,0.804555242935979,0.0289842149088959,11377.571168425,392543.707124287
,589310.359,219.9751,-0.019,1.248930e+05,0.5,9858.168,284799.8,4.46912455289537E-12,-1.54695967677532E-13,0.0358741806864055,0.00124176245934492,27.8418422265286,0.963728057739554,0.0346143782404342,17871.9514193559,516315.829659454
,589312.637,219.9751,-0.019,9.463495e+04,0.5,15519.81,374283.6,4.48561212045206E-12,-1.85997590712265E-13,0.0357237218220641,0.00148129753793992,27.9445568072434,1.15873153988747,0.0414653754532659,28135.9873718559,678541.72461472
,589314.899,219.9751,-0.019,7.170755e+04,0.5,24512.15,491602.5,4.50362807367541E-12,-2.24558676748273E-13,0.0355535992834784,0.00177276388683238,28.0567929557929,1.39896017097419,0.0498617277170071,44438.2723021118,891230.094438837
,589317.067,219.9751,-0.019,5.433485e+04,0.5,38624.53,644819.4,4.52634719101346E-12,-2.71127129347714E-13,0.0353363082920758,0.00211663653375896,28.1983289709487,1.68907325568722,0.059899764182033,70022.7185979642,1168998.23487064
,589318.861,219.9751,-0.019,4.117107e+04,0.5,60728.92,844857.5,4.55204145113968E-12,-3.27203772379301E-13,0.0350816598640152,0.00252169308474978,28.3583995906181,2.0384206568169,0.0718806662662047,110095.943586065,1531648.90233951
,589321.217,219.9751,-0.019,3.119651e+04,0.5,95922.52,1105024,4.58228682873565E-12,-3.97769188700998E-13,0.0347681810052541,0.00301808063701793,28.5468228536402,2.47803050984844,0.0868058250318545,173898.701813785,2003306.82589527
,589323.588,219.9751,-0.019,2.363846e+04,0.5,151471.9,1442148,4.617703188279E-12,-4.85007277730634E-13,0.0343822014853735,0.0036112364231496,28.7674604042328,3.02150811539725,0.105032146492593,274604.61600954,2614481.61519679
,589325.959,219.9751,-0.019,1.791157e+04,0.5,238693.2,1876432,4.65996876967081E-12,-5.92775468299831E-13,0.033897702926676,0.00431198742305486,29.0307673751609,3.69288456135514,0.127205888622663,432728.806663734,3401798.54367717
,589328.346,219.9751,-0.019,1.357207e+04,0.5,375317.6,2432014,4.70961657497049E-12,-7.26805844801118E-13,0.0332902532451275,0.00513747780701652,29.3400642733983,4.52786970261585,0.154323782675593,680416.271464359,4409017.58411841
,589330.608,219.9751,-0.019,1.028394e+04,0.5,587188.8,3134664,4.76970035806592E-12,-8.9346565680159E-13,0.0325128929564777,0.00609035182068718,29.7143754364721,5.56613035888106,0.187321129154512,1064519.26033213,5682857.37512324
,589332.886,219.9751,-0.019,7.792469e+03,0.5,913268,4014388,4.83740091300706E-12,-1.10050235727591E-12,0.0315498684901877,0.0071775536635464,30.1361377183262,6.85593176886249,0.227498687222062,1655670.8435941,7277716.03349074
,589335.148,219.9751,-0.019,5.904585e+03,0.5,1408500,5092614,4.91677096270662E-12,-1.35986585690026E-12,0.030327216861947,0.00838781123997467,30.6305988538556,8.47171972697237,0.276577019188967,2553480.88754044,9232440.55138154
,589337.519,219.9751,-0.019,4.474074e+03,0.5,2149986,6385278,5.00378227137973E-12,-1.68482277991884E-12,0.0288127822422207,0.0097015475977433,31.172663658568,10.4961429163507,0.336709850377697,3897726.77279342,11575921.430339
,589339.89,219.9751,-0.019,3.390107e+03,0.5,3235702,7872186,5.10171208074235E-12,-2.09695502406602E-12,0.0269162357374054,0.0110633714457451,31.7827487589668,13.0636526785427,0.411029668252249,5866029.97144224,14271548.8066478
,589342.261,219.9751,-0.019,2.568774e+03,0.5,4777656,9488866,5.20893080193722E-12,-2.62270322918041E-12,0.0245836791823565,0.0123779134775073,32.4507021095406,16.3389694445953,0.503501261373066,8661450.68032867,17202440.8771263
,589344.633,219.9751,-0.019,1.946446e+03,0.5,6874898,11100880,5.32386771552254E-12,-3.29713027342972E-12,0.021792324826946,0.0134962282601128,33.1667384106487,20.5405286397017,0.619311081643978,12463557.4347107,20124873.9189776
,589347.019,219.9751,-0.019,1.474880e+03,0.5,9565066,12490510,5.44582741768121E-12,-4.17034201763822E-12,0.0185797521695923,0.014228126454868,33.9265254215737,25.9804807656397,0.765786665236247,17340584.4650784,22644145.2329661
,589349.422,219.9751,-0.019,1.117550e+03,0.5,12760600,13403690,5.57346565869032E-12,-5.30605869609665E-12,0.0151076776543273,0.0143828327479827,34.7216887082951,33.0557914224419,0.952021420966913,23133793.5488453,24299656.5406581
,589351.699,219.9751,-0.019,8.467957e+02,0.5,16219540,13632420,5.70748918999957E-12,-6.79063946216194E-12,0.0116428655514153,0.013852413843309,35.5566312052405,42.3044626044859,1.18977701684661,29404533.4715639,24714322.9825517
,589353.993,219.9751,-0.019,6.416440e+02,0.5,19586860,13122120,5.85574287799671E-12,-8.74063154027845E-12,0.00849189311606109,0.0126755068235356,36.4802250191661,54.4525625599296,1.49265972266676,35509174.7653038,23789196.0411872
,589356.177,219.9751,-0.019,4.861923e+02,0.5,22544120,12028140,6.03049849620581E-12,-1.1302851626127E-11,0.00589810606621478,0.0110547109469522,37.5689210921419,70.414732899,1.87428147660403,40870415.0134315,21805910.9710051
,589357.971,219.9751,-0.019,3.684033e+02,0.5,24912880,10621470,6.25605729543021E-12,-1.46737132124063E-11,0.00394650193699215,0.00925660282202491,38.974111846278,91.4145943577397,2.34552091188884,45164758.9162858,19255747.7050651
,589359.562,219.9751,-0.019,2.791500e+02,0.5,26700450,9188203,6.57009749576698E-12,-1.90923687342184E-11,0.00258685368253492,0.00751726506345578,40.9305258166381,118.94202359709,2.90594907404636,48405458.8311887,16657366.5256243
,589361.138,219.9751,-0.019,2.115173e+02,0.5,28039530,7921424,7.02074986323339E-12,-2.48514063143986E-11,0.00168988881945763,0.00598171342044649,43.7380090195582,154.819792002571,3.53970826457465,50833087.6468704,14360812.769687
,589362.729,219.9751,-0.019,1.602760e+02,0.5,29089660,6898026,7.66381192014811E-12,-3.23190551994231E-11,0.00111504729730334,0.00470226507735301,47.7441699843241,201.341901556502,4.21709921070173,52736876.7022008,12505486.3704345
,589364.429,219.9751,-0.019,1.214445e+02,0.5,30021830,6131972,8.55890112044973E-12,-4.19039542947932E-11,0.0007510731126493,0.00367721661245813,53.3204147272285,261.054099149564,4.89595027505018,54426815.1324021,11116700.9619689
,589366.036,219.9751,-0.019,9.202165e+01,0.5,30868010,5532724,9.73010987277001E-12,-5.42859410398501E-11,0.000513493141905795,0.00286486574050676,60.6168346212108,338.191649765266,5.57917040503014,55960861.605543,10030319.4817439
,589367.627,219.9751,-0.019,6.972812e+01,0.5,31717690,5051942,1.1178668501285E-11,-7.01832170948366E-11,0.000355277404319273,0.00223054393225483,69.6410943646236,437.228820583823,6.27831633854862,57501253.2566082,9158705.95808509
,589369.234,219.9751,-0.019,5.283509e+01,0.5,32559710,4613576,1.28512399399644E-11,-9.06959472620928E-11,0.000245844501905937,0.00173501546027458,80.0609136283627,565.019440467554,7.05736938114816,59027758.0325591,8363988.73923699
,589371.496,219.9751,-0.019,4.003407e+01,0.5,33379160,4176029,1.46708660882484E-11,-1.17264795454777E-10,0.000168616440264829,0.0013477576755885,91.3968572862693,730.538586503003,7.99303836252095,60513345.4754381,7570756.29202317
,589373.072,219.9751,-0.019,3.033521e+01,0.5,34181960,3712384,1.64755821145448E-11,-1.5169974033292E-10,0.000113580268873726,0.0010457959649193,102.639913565665,945.062100231288,9.2075496500362,61968748.0004771,6730210.57238974
,589374.632,219.9751,-0.019,2.298591e+01,0.5,34830730,3217611,1.82086954384741E-11,-1.97109642672692E-10,7.4592837472468E-05,0.0008074695735244,113.436897886515,1227.95762518302,10.8250282585434,63144908.3096071,5833232.65320546
,589377.97,219.9751,-0.019,1.741690e+01,0.5,35473910,2733322,1.97310059129971E-11,-2.56075181763117E-10,4.80140097575217E-05,0.000623140874319765,122.920618366849,1595.3023292133,12.9783135686172,64310934.463138,4955261.26126647
,589379.608,219.9751,-0.019,1.319742e+01,0.5,35942190,2269364,2.11008965480431E-11,-3.34196027124828E-10,3.0206119086747E-05,0.000478404553601135,131.45479065879,2081.98114637777,15.8380013078554,65159883.0112512,4114148.10143581
,589381.199,219.9751,-0.019,1.000008e+01,0.5,36286540,1857652,2.23952880525312E-11,-4.37459500342203E-10,1.87356479913508E-05,0.000365973734727533,139.518616945298,2725.29401337292,19.5335509557226,65784157.8736044,3367752.1318433
,589421.073,217.9815,-0.019,5.000000e+05,0.5,1049.199,72082.07,4.41500169780475E-12,-6.42630735540065E-14,0.0363497654568197,0.000529093262270766,27.5046665728973,0.400347391017174,0.014555616951622,1902.10123800252,130678.159800747
,589422.649,217.9815,-0.019,3.788642e+05,0.5,1586.08,95065.36,4.41767098192691E-12,-7.37048656946613E-14,0.0363253870007217,0.000606056399661293,27.5212957329279,0.459168058019055,0.0166841002863714,2875.41708634018,172344.749611041
,589424.24,217.9815,-0.019,2.870762e+05,0.5,2429.885,125244.7,4.42486629594906E-12,-8.58472752901496E-14,0.0362627636305736,0.000703537518190201,27.5661212452635,0.534813086079069,0.0194011004058455,4405.15790303246,227057.115879117
,589425.816,217.9815,-0.019,2.175258e+05,0.5,3764.315,164922.1,4.4340879797212E-12,-1.01207199601413E-13,0.0361821182055438,0.000825849842397723,27.6235706767144,0.63050265217285,0.022824806378284,6824.3566966147,298988.590900273
,589427.594,217.9815,-0.019,1.648255e+05,0.5,5738.945,216939.8,4.44787641870544E-12,-1.17664523216798E-13,0.0360635069644982,0.000954027259988127,27.7094701718405,0.733028818572401,0.0264540900286623,10404.1791779523,393291.894246962
,589429.965,217.9815,-0.019,1.248930e+05,0.5,9001.002,285436.8,4.46005861899904E-12,-1.40644081455957E-13,0.0359544189909873,0.00113379142859896,27.7853630887937,0.876187333703846,0.031534132949921,16317.9883391646,517470.652041679
,589432.227,217.9815,-0.019,9.463495e+04,0.5,14129.42,375240,4.47552650781732E-12,-1.6852306190727E-13,0.0358150059914764,0.00134859093368534,27.8817252543495,1.04986836809325,0.0376543545464236,25615.3382478038,680275.589805237
,589434.505,217.9815,-0.019,7.170755e+04,0.5,22278.29,493085.6,4.49207536133927E-12,-2.02958183329165E-13,0.0356608598102197,0.00161120701253782,27.9848216356061,1.26439298165736,0.0451813843275894,40388.4896855402,893918.818261564
,589436.673,217.9815,-0.019,5.433485e+04,0.5,35101.55,647109.6,4.51323128432112E-12,-2.44813882514125E-13,0.0354618119807838,0.00192357610879839,28.1166192310514,1.52514646015097,0.0542435933572922,63635.8800483105,1173150.15672271
,589438.452,217.9815,-0.019,4.117107e+04,0.5,55017.37,848467.7,4.5370156992938E-12,-2.94194665776736E-13,0.0352315689415118,0.00228452805467511,28.2647918588853,1.8327798591193,0.0648432108847514,99741.4290221804,1538193.86272304
,589440.838,217.9815,-0.019,3.119651e+04,0.5,86794.45,1110819,4.56486095469817E-12,-3.56677906922282E-13,0.0349505133427648,0.00273087747221008,28.4382627922974,2.22203921432107,0.078135546835263,157350.350883624,2013812.62762995
,589443.21,217.9815,-0.019,2.363846e+04,0.5,136951.9,1451583,4.59737675559361E-12,-4.33746800351327E-13,0.0346071409999132,0.0032650655963221,28.6408303841569,2.70216456013057,0.0943465857618889,248281.192163543,2631586.40197275
,589445.581,217.9815,-0.019,1.791157e+04,0.5,215895.8,1891833,4.63644164459076E-12,-5.29110274539158E-13,0.0341759216539061,0.00390015289204035,28.8841976170864,3.29626185392631,0.114119903818149,391399.218317539,3429719.13945211
,589447.952,217.9815,-0.019,1.357207e+04,0.5,339520.8,2457525,4.68235428321489E-12,-6.46893387501875E-13,0.0336394566833218,0.00464747876204179,29.1702250986764,4.03002946528833,0.138155583361309,615519.967144084,4455266.67955473
,589450.23,217.9815,-0.019,1.028394e+04,0.5,532193,3177329,4.73784922710323E-12,-7.93575419391492E-13,0.0329554164862684,0.00551993261197586,29.5159486187578,4.94383214431448,0.167496976233811,964816.935735046,5760205.09402058
,589452.492,217.9815,-0.019,7.792469e+03,0.5,829990.1,4085926,4.80059633974144E-12,-9.75163876213527E-13,0.0321120997672967,0.00652305619266442,29.9068518459036,6.07509557301495,0.203133904040357,1504695.67426183,7407407.8444477
,589454.769,217.9815,-0.019,5.904585e+03,0.5,1284588,5212559,4.8750106734013E-12,-1.201402269197E-12,0.0310415058354499,0.00764989823580872,30.3704397617534,7.48452007405025,0.246440951555656,2328839.83412411,9449889.79884766
,589457.141,217.9815,-0.019,4.474074e+03,0.5,1972179,6585266,4.9572708948294E-12,-1.48462120681135E-12,0.0297152035142557,0.00889921536222551,30.8829061473762,9.24892312061902,0.29948357439168,3575379.04388259,11938481.2711181
,589459.512,217.9815,-0.019,3.390107e+03,0.5,2991389,8203630,5.05107000722669E-12,-1.84183285421793E-12,0.0280494946362358,0.0102280270697721,31.4672577485555,11.4742874421681,0.364642115746322,5423112.98452164,14872426.2786322
,589461.867,217.9815,-0.019,2.568774e+03,0.5,4465674,10031890,5.15460729361096E-12,-2.294562218215E-12,0.0259905414780534,0.0115696329728959,32.1122764223372,14.2947099599422,0.44514782359057,8095856.02341944,18186893.4191751
,589464.254,217.9815,-0.019,1.946446e+03,0.5,6526436,11963830,5.26710689759202E-12,-2.87328021814861E-12,0.0234863965320192,0.0128121566285082,32.8131287229423,17.9000190215044,0.54551393659054,11831827.8947504,21689322.8589159
,589466.641,217.9815,-0.019,1.474880e+03,0.5,9270580,13802550,5.38767181327474E-12,-3.61866775043079E-12,0.0205314241218658,0.0137900757349683,33.5642264649639,22.5436492953523,0.671657048878649,16806708.4461588,25022753.0169126
,589469.028,217.9815,-0.019,1.117550e+03,0.5,12696310,15272000,5.51412785931984E-12,-4.58414593252757E-12,0.017213502635236,0.014310369672785,34.3520248896682,28.5584047359182,0.831345599790466,23017241.6949156,27686730.6457349
,589471.321,217.9815,-0.019,8.467957e+02,0.5,16632430,16077880,5.64679756450351E-12,-5.84156401315192E-12,0.0137314281097405,0.0142050454932672,35.1785332933265,36.3918932411439,1.0344914876837,30153065.0467549,29147716.9273474
,589473.614,217.9815,-0.019,6.416440e+02,0.5,20732360,16022540,5.78870693206026E-12,-7.49029529961971E-12,0.0103688807241371,0.0134168095676385,36.0626031318862,46.6631926440747,1.29394964843277,37585860.8545318,29047390.5998241
,589475.798,217.9815,-0.019,4.861923e+02,0.5,24579250,15141450,5.94734008932454E-12,-9.6543698846894E-12,0.00742474547987368,0.012052655151005,37.0508591726777,60.1449881167285,1.62330886407841,44559918.4274608,27450055.5091582
,589477.592,217.9815,-0.019,3.684033e+02,0.5,27829360,13665020,6.14172791783352E-12,-1.25078746498314E-11,0.00507736009225055,0.0103402469851397,38.2618603851183,77.9218096224665,2.03654001238198,50452068.7770554,24773423.7826467
,589479.168,217.9815,-0.019,2.791500e+02,0.5,30377910,11960410,6.397724218448E-12,-1.62494003560776E-11,0.0033673429563025,0.00855261995748401,39.8566712989618,101.230841887481,2.53987196091104,55072355.4053417,21683122.7136298
,589480.759,217.9815,-0.019,2.115173e+02,0.5,32286710,10320700,6.7589341101978E-12,-2.11442775708105E-11,0.00220172983278971,0.00688777046223898,42.1069439637154,131.725046628884,3.12834497660042,58532834.1544629,18710479.3724094
,589482.35,217.9815,-0.019,1.602760e+02,0.5,33732790,8923288,7.27784205274815E-12,-2.7512495127191E-11,0.00144242543699593,0.0054528145182406,45.3396471241631,171.397896729714,3.7803094554384,61154444.1238306,16177100.0085332
,589485.626,217.9815,-0.019,1.214445e+02,0.5,35005590,7868106,8.01001636114998E-12,-3.56369561660339E-11,0.000963723067240788,0.00428765125500006,49.9009613895341,222.011827879271,4.44904911042124,63461913.3987056,14264152.1420961
,589487.233,217.9815,-0.019,9.202165e+01,0.5,36051600,7022726,9.00348942537951E-12,-4.62199720404885E-11,0.000651780504229656,0.00334595569103591,56.0901199111208,287.94211350233,5.13356209540284,65358233.2731651,12731555.9953378
,589488.824,217.9815,-0.019,6.972812e+01,0.5,37055400,6368695,1.02829999909291E-11,-5.98302600240509E-11,0.000447877950400288,0.00260591794759567,64.0612406242653,372.731759933299,5.81836624300583,67178030.3018574,11545857.9773336
,589490.431,217.9815,-0.019,5.283509e+01,0.5,38067710,5824505,1.18303463578697E-11,-7.7320595372644E-11,0.000310371505871724,0.00202852130400576,73.7009302118478,481.693403651445,6.53578458598628,69013255.1774457,10559291.584582
,589492.272,217.9815,-0.019,4.003407e+01,0.5,39081370,5307739,1.35650213932294E-11,-9.988049904615E-11,0.000214311743533104,0.0015779970613405,84.5076437140462,622.23754631055,7.36309189280031,70850927.4788048,9622442.38022934
,589494.44,217.9815,-0.019,3.033521e+01,0.5,40037970,4773161,1.54030792156927E-11,-1.29203272955915E-10,0.000146034707012417,0.00122496040219928,95.9584133872935,804.913154290848,8.38814571727205,72585155.2509178,8653301.65896587
,589496,217.9815,-0.019,2.298591e+01,0.5,40927830,4201784,1.71871468446068E-11,-1.67412847552636E-10,9.74086025334998E-05,0.00094881667525714,107.072833864455,1042.95193232747,9.74058399955828,74198389.5445541,7617447.73700621
,589497.607,217.9815,-0.019,1.741690e+01,0.5,41708400,3610798,1.88261119252526E-11,-2.17460795819429E-10,6.34279058246485E-05,0.000732657010250025,117.283291561492,1354.74164928732,11.5510200238285,75613491.1252338,6546044.50249859
,589499.261,217.9815,-0.019,1.319742e+01,0.5,42299100,3030347,2.03207880667262E-11,-2.83647729620818E-10,4.03350993301059E-05,0.000563017502640484,126.594855116754,1767.07434365407,13.9585004621583,76684375.8680597,5493740.25354315
,589500.852,217.9815,-0.019,1.000008e+01,0.5,42789870,2494369,2.16085493576711E-11,-3.7068573972148E-10,2.51573596909097E-05,0.000431564115300208,134.617376365281,2309.30549345805,17.1545869917402,77574096.7166065,4522061.46110995
,589541.553,215.9754,-0.019,5.000000e+05,0.5,976.5394,72173.67,4.40952529111909E-12,-5.96626883747807E-14,0.0363959577833697,0.000492452258229313,27.4705495441356,0.37168781869483,0.0135304107439735,1770.37606945702,130844.222171566
,589543.128,215.9754,-0.019,3.788642e+05,0.5,1468.544,95195.88,4.41179215769644E-12,-6.80587321891679E-14,0.0363752599461493,0.000561144765323435,27.4846717152339,0.423993661693935,0.0154265499725408,2662.33513419396,172581.370360379
,589544.719,215.9754,-0.019,2.870762e+05,0.5,2240.362,125426.8,4.41869542415734E-12,-7.89263324732512E-14,0.0363154880113827,0.000648663916739942,27.5276778237854,0.491696857008641,0.0178619083002995,4061.57014424699,227387.246421979
,589546.295,215.9754,-0.019,2.175258e+05,0.5,3466.796,165189.5,4.42726664117213E-12,-9.29140791790579E-14,0.0362407828624222,0.000760577403916797,27.5810749643194,0.578838003396116,0.0209867818475145,6284.98212779671,299473.36249369
,589548.074,215.9754,-0.019,1.648255e+05,0.5,5255.704,217339.4,4.44020904276018E-12,-1.0737318878616E-13,0.0361299354270626,0.000873694535568583,27.6617037986206,0.668915655887637,0.0241820120972083,9528.10771357463,394016.332275121
,589550.445,215.9754,-0.019,1.248930e+05,0.5,8223.449,286025.7,4.45162200388736E-12,-1.27987402937028E-13,0.036028598484815,0.0010358486743721,27.7328044939088,0.797338502738146,0.0287507346367826,14908.3563018556,518538.273550143
,589552.722,215.9754,-0.019,9.463495e+04,0.5,12884.65,376130.5,4.46602047641169E-12,-1.52987090202464E-13,0.0359000002960159,0.00122978311733311,27.8225043882798,0.95308205839848,0.0342557968577395,23358.6847835626,681889.98435998
,589554.984,215.9754,-0.019,7.170755e+04,0.5,20239.9,494479.9,4.48104543531975E-12,-1.83416780957786E-13,0.0357616981572195,0.0014637868890774,27.9161071801526,1.14265355925604,0.0409316940890823,36693.0761915015,896446.555855811
,589557.153,215.9754,-0.019,5.433485e+04,0.5,31843.9,649248,4.50077483676411E-12,-2.20751121026838E-13,0.0355789969811914,0.00174505585226194,28.0390178029684,1.37523978358955,0.049047359406575,57730.0603725589,1177026.87914367
,589558.931,215.9754,-0.019,4.117107e+04,0.5,49810.16,851790.1,4.52285503641845E-12,-2.64483154970701E-13,0.0353695274809486,0.00206830511759933,28.1765734758592,1.64768249018661,0.0584770355983241,90301.236468109,1544217.06819039
,589561.302,215.9754,-0.019,3.119651e+04,0.5,78459.34,1116090,4.54856154279458E-12,-3.19756593641233E-13,0.0351163586837517,0.0024686237897754,28.3367203874631,1.9920260725971,0.0702983988746427,142239.563463995,2023368.46558396
,589563.674,215.9754,-0.019,2.363846e+04,0.5,123726.3,1459959,4.57880391094019E-12,-3.88037243735036E-13,0.034806832931422,0.00294975451593024,28.5251249021508,2.41740224292667,0.0847464209611366,224304.396404753,2646771.31919962
,589566.045,215.9754,-0.019,1.791157e+04,0.5,194981.6,1905730,4.6142711133057E-12,-4.72101485785566E-13,0.0344269706541214,0.00352233832772409,28.7460791943817,2.94110735258786,0.102313339245329,353483.69827622,3454913.12162758
,589568.432,215.9754,-0.019,1.357207e+04,0.5,306763.2,2480400,4.65649656815529E-12,-5.75891706191072E-13,0.0339525776369767,0.00419908134339922,29.0091361841682,3.58770175983359,0.123674891146589,556133.452751684,4496736.94956004
,589570.694,215.9754,-0.019,1.028394e+04,0.5,481359.5,3215380,4.70762393897707E-12,-7.04756360198182E-13,0.0333500833755704,0.00499268498859323,29.3276505095197,4.39050537897142,0.149705322543525,872660.478016347,5829188.05550571
,589572.971,215.9754,-0.019,7.792469e+03,0.5,752134.9,4149201,4.76585154590769E-12,-8.63916516914011E-13,0.0326093904947293,0.00591117679254732,29.6903980289059,5.38204453156917,0.181272225664652,1363551.36102389,7522119.59677934
,589575.249,215.9754,-0.019,5.904585e+03,0.5,1169037,5317878,4.83501711739381E-12,-1.06288897674349E-12,0.0316686949671381,0.00696177613670307,30.1212871003632,6.62160717262549,0.219831481654901,2119356.50431496,9640823.45422208
,589577.62,215.9754,-0.019,4.474074e+03,0.5,1801515,6761395,4.9124368868173E-12,-1.30887616211664E-12,0.030509963980995,0.00812911503635304,30.6035983405157,8.15406309857864,0.26644131869237,3265980.91666129,12257786.9404413
,589579.991,215.9754,-0.019,3.390107e+03,0.5,2749394,8497073,5.00141500600783E-12,-1.61830555169149E-12,0.0290528221698449,0.0094006082985092,31.1579160210357,10.0817525471112,0.323569539769754,4984398.3182949,15404411.4345303
,589582.347,215.9754,-0.019,2.568774e+03,0.5,4141654,10514550,5.10106559337428E-12,-2.00929651949546E-12,0.0272410131987159,0.0107301645128431,31.7787212589296,12.5175559597825,0.393897408828718,7508437.58026655,19061911.5840173
,589584.734,215.9754,-0.019,1.946446e+03,0.5,6130678,12745520,5.20994543873017E-12,-2.50601763462168E-12,0.0250209453600378,0.0120352374213046,32.4570231142859,15.6120391755098,0.481006502677019,11114355.0590449,23106454.8965314
,589587.121,215.9754,-0.019,1.474880e+03,0.5,8863261,15025370,5.32795629336327E-12,-3.14288880903906E-12,0.0223503804773726,0.0131841848566962,33.1922095152968,19.5796320557004,0.589886372182515,16068276.5813153,27239613.1510284
