Repository: AlexiLJ/BunchOfScripts

ScriptCutter.py:                filters out a threshold values from an CSV file

From_dat_to_csv.py:             converts .dat file from PPMS to .csv 
                    
Convert_all_files_to_csv.py     Converts all files in a rectory from .dat to .csv
                                and removes LCR head

temp_script.py:                 Script for measuring RaspberryPi CPU and GPU temperatures
                                Run in bash with "watch python3 temp_script.py"

File: Scripts/Data_examples/Nb-PrO2/Jan 30 2019 Pr0.998Nb0.002O2 1300C 10h air.dat (part 18 of 54)
Comment,Time Stamp (sec),Temperature (K),Magnetic Field (Oe),Frequency (Hz),AC Voltage (Vrms),Re[Impedance] (Ohm),-Im[Impedance] (Ohm),Re[Cp] (F),Im[Cp] (F),Re[Modulus],Im[Modulus],Re[Permittivity],Im[Permittivity],Loss Factor,Re[Sp.Impedance] (Ohm-cm),-Im[Sp.Impedance] (Ohm-cm)
,589589.507,215.9754,-0.019,1.117550e+03,0.5,12419850,17087250,5.45340424557425E-12,-3.96380123890008E-12,0.0192595221911954,0.0139987637967676,33.9737276967126,24.6937688588869,0.726848966334548,22516045.1552142,30977611.8534792
,589591.801,215.9754,-0.019,8.467957e+02,0.5,16736180,18585890,5.58430710934011E-12,-5.02854417825542E-12,0.0158734119417825,0.0142936539208949,34.7892289960909,31.3269258851632,0.900477727996884,30341154.2495113,33694508.2661903
,589594.094,215.9754,-0.019,6.416440e+02,0.5,21526780,19189730,5.72338941179047E-12,-6.42042096068797E-12,0.0124185067722343,0.0139309132131821,35.6556867274639,39.9980679212806,1.12178649725661,39026071.210712,34789214.619852
,589596.278,215.9754,-0.019,4.861923e+02,0.5,26338580,18763430,5.8732614864011E-12,-8.24440773997581E-12,0.00920081577916423,0.0129153583574421,36.5893627989371,51.3611775261149,1.40371882965961,47749421.8210543,34016371.9486709
,589598.072,215.9754,-0.019,3.684033e+02,0.5,30678390,17418620,6.04631178033479E-12,-1.06490130021038E-11,0.00647204365965635,0.0113988294990054,37.6674350083668,66.3414358592317,1.76124113161663,55617097.9946836,31578355.1702732
,589599.647,215.9754,-0.019,2.791500e+02,0.5,34249900,15534080,6.2619236571491E-12,-1.38064345661276E-11,0.00437347673454669,0.00964274297612415,39.0106582247662,86.0116043648817,2.20482320163151,62091916.9685279,28161857.5687073
,589601.239,215.9754,-0.019,2.115173e+02,0.5,36989290,13508330,6.55463297252421E-12,-1.79482748692296E-11,0.00288175154322558,0.00789097864357167,40.8341846180123,111.814524574777,2.73825780092728,67058178.9554071,24489359.2315152
,589602.83,215.9754,-0.019,1.602760e+02,0.5,39043570,11653470,6.97027491457834E-12,-2.33530799449935E-11,0.00188375199335368,0.00631128778081929,43.4235591669722,145.485488183762,3.35038147435914,70782399.5572222,21126668.7387476
,589604.421,215.9754,-0.019,1.214445e+02,0.5,40628560,10119780,7.56500706592324E-12,-3.03717416266249E-11,0.00123951881449004,0.00497637938034597,47.1286335118036,189.210488207483,4.01476711944331,73655840.573866,18346229.9013944
,589607.728,215.9754,-0.019,9.202165e+01,0.5,42082660,8984853,8.39217230053718E-12,-3.93067013544823E-11,0.000833885875480452,0.00390569948964621,52.2817241640815,244.873680427585,4.68373383515568,76291990.0652203,16288711.6882218
,589609.319,215.9754,-0.019,6.972812e+01,0.5,43305830,8072294,9.49480088146563E-12,-5.09372221646784E-11,0.000567683409513023,0.00304547892162889,59.1509019239142,317.329733414529,5.36474885577755,78509484.7171286,14634326.1963844
,589610.942,215.9754,-0.019,5.283509e+01,0.5,44512680,7355049,1.08848231209746E-11,-6.58748362438567E-11,0.000391929895139641,0.00237195564635727,67.8104904911429,410.388382711697,6.05198959245547,80697392.7108298,13334027.0134352
,589612.767,215.9754,-0.019,4.003407e+01,0.5,45724750,6723244,1.2513387693987E-11,-8.51034893216177E-11,0.000271465899856507,0.00184623827492559,77.9561548960764,530.179433259357,6.80099517435333,82894764.0841782,12188622.6881583
,589614.358,215.9754,-0.019,3.033521e+01,0.5,46909060,6100748,1.43040751521712E-11,-1.09984991931761E-10,0.000186652188504973,0.00143518117937524,89.1118157190648,685.186719771831,7.68906697998344,85041809.1320468,11060094.7232521
,589616.48,215.9754,-0.019,2.298591e+01,0.5,48066140,5451816,1.61314017408123E-11,-1.42223107762648E-10,0.000126387690997389,0.00111430181241576,100.495731735531,886.024383618679,8.81653746201266,87139488.6956644,9883640.7230296
,589618.102,215.9754,-0.019,1.741690e+01,0.5,49026040,4748408,1.78849053143914E-11,-1.84656854116067E-10,8.34113609902874E-05,0.000861199947511728,111.419743644667,1150.37899201442,10.3247319943863,88879699.064106,8608426.74777717
,589619.756,215.9754,-0.019,1.319742e+01,0.5,49897760,4043477,1.94573654401359E-11,-2.40109922960907E-10,5.38202543913283E-05,0.000664158628021736,121.215887433079,1495.84163810572,12.3403100846128,90460047.2070146,7330451.71367368
,589621.347,215.9754,-0.019,1.000008e+01,0.5,50572640,3363064,2.08356813672585E-11,-3.13320059606677E-10,3.39187228158903E-05,0.000510058493750879,129.802547779432,1951.92762312344,15.0376680312953,91683542.54346,6096925.55738397
,589661.237,213.9831,-0.019,5.000000e+05,0.5,908.1155,72254.22,4.40472006891486E-12,-5.53600131278512E-14,0.0364365777823174,0.000457947245864367,27.4406138739859,0.344882925709829,0.0125683385690137,1646.32983523552,130990.251909224
,589662.812,213.9831,-0.019,3.788642e+05,0.5,1360.437,95310.85,4.40662122229116E-12,-6.28987209304095E-14,0.036419191087245,0.000519836042435445,27.4524577176123,0.391847719540591,0.014273684475587,2466.34709137583,172789.800390653
,589664.388,213.9831,-0.019,2.870762e+05,0.5,2072.858,125594.2,4.41301171499148E-12,-7.28341486908935E-14,0.0363639562230656,0.000600165593384339,27.4922693378539,0.453743647677402,0.0165044086430743,3757.90080623735,227690.727217559
,589665.979,213.9831,-0.019,2.175258e+05,0.5,3193.959,165438.8,4.42089445442297E-12,-8.53497222583477E-14,0.0362954765758095,0.000700719928267105,27.5413773868614,0.531713420172067,0.0193059850530831,5790.35375370095,299925.320452699
,589667.757,213.9831,-0.019,1.648255e+05,0.5,4823.003,217699.8,4.43327459556812E-12,-9.82164277332769E-14,0.0361898473837898,0.000801763449031925,27.6185034397216,0.611870681301901,0.0221543749695682,8743.66061842402,394669.704310527
,589670.129,213.9831,-0.019,1.248930e+05,0.5,7515.874,286557,4.44398414517749E-12,-1.16557700189323E-13,0.0360955225212739,0.00094672054507151,27.6852220077571,0.726133510164921,0.026228198927264,13625.5879390573,519501.471559054
,589672.391,213.9831,-0.019,9.463495e+04,0.5,11749.73,376943.3,4.45728896068226E-12,-1.38938513617292E-13,0.0359775784776326,0.00112145999986203,27.768108615582,0.865561952802352,0.0311710806373266,21301.1792607459,683363.515964802
,589674.668,213.9831,-0.019,7.170755e+04,0.5,18460.74,495693.1,4.47136561464895E-12,-1.66523839159703E-13,0.0358494390182824,0.00133511475722048,27.8558036382155,1.03741356992089,0.0372422775301895,33467.6228326968,898645.975815175
,589676.837,213.9831,-0.019,5.433485e+04,0.5,28925.21,651134,4.48967444177E-12,-1.99444010080613E-13,0.0356823503812889,0.00158511071157759,27.9698643384766,1.24250031431617,0.0444228223376448,52438.7439851571,1180446.02359088
,589678.615,213.9831,-0.019,4.117107e+04,0.5,45174.83,854788.9,4.50980372315206E-12,-2.38339099310673E-13,0.035494048931726,0.00187582878825685,28.0952661413889,1.48480972523391,0.0528491069549452,81897.8097287105,1549653.61663594
,589680.986,213.9831,-0.019,3.119651e+04,0.5,71051.59,1120790,4.53365144521528E-12,-2.87407224982685E-13,0.035264238232725,0.00223554831553984,28.2438331610116,1.79049532364189,0.0633942040881878,128809.994387192,2031889.13308233
,589683.358,213.9831,-0.019,2.363846e+04,0.5,111850.1,1467613,4.56114493524463E-12,-3.47615152715059E-13,0.0349893116854535,0.00266661443510595,28.4151126593997,2.16557988547738,0.076212257591068,202773.938671983,2660647.31686609
,589685.729,213.9831,-0.019,1.791157e+04,0.5,176064.8,1918022,4.59398206644814E-12,-4.21704513156146E-13,0.0346490253645371,0.00318060675060148,28.6196820812896,2.62714327661822,0.0917949846247853,319189.280630906,3477197.38649776
,589688.1,213.9831,-0.019,1.357207e+04,0.5,277086.1,2500518,4.63279593182357E-12,-5.13366973101117E-13,0.0342279598160207,0.00379285087984886,28.8614854822005,3.19818391728016,0.110811479861373,502331.601386667,4533209.03226898
,589690.378,213.9831,-0.019,1.028394e+04,0.5,435210.6,3248490,4.68007050471556E-12,-6.27004021068115E-13,0.0336935019639069,0.00451402627245677,29.1559975693457,3.90612228935705,0.133973199855933,788996.769013141,5889213.43866969
,589692.64,213.9831,-0.019,7.792469e+03,0.5,681254,4204300,4.73365737535727E-12,-7.67029712815842E-13,0.0330424244226756,0.00535410979417394,29.4898341362531,4.77845716639131,0.162037437861237,1235050.81189952,7622009.01347979
,589694.917,213.9831,-0.019,5.904585e+03,0.5,1062503,5410343,4.79704249352655E-12,-9.42060797346756E-13,0.0322193367607514,0.00632735151289089,29.884712023117,5.86886934501156,0.196383667357134,1926220.16574681,9808453.99044248
,589697.288,213.9831,-0.019,4.474074e+03,0.5,1641620,6915092,4.86979128083214E-12,-1.1560723649721E-12,0.0312035028045643,0.00740760849950063,30.3379238847156,7.20212292296716,0.237396696963685,2976105.9954591,12536425.4579935
,589699.66,213.9831,-0.019,3.390107e+03,0.5,2518488,8751984,4.9539083524816E-12,-1.42554633770179E-12,0.029924402766144,0.00861110455340189,30.8619581132771,8.88089731023172,0.287761952032819,4565786.98864037,15866541.6202057
,589702.031,213.9831,-0.019,2.568774e+03,0.5,3821234,10937500,5.04844954674079E-12,-1.76377664505513E-12,0.0283367887223852,0.00990002290439267,31.4509327509981,10.9880112968985,0.349369965714286,6927545.6058358,19828681.0134708
,589704.402,213.9831,-0.019,1.946446e+03,0.5,5715437,13436040,5.15318679641297E-12,-2.1920680858445E-12,0.0263765168227959,0.0112200708080752,32.1034269802593,13.656189948063,0.425381064658932,10361561.3371967,24358304.1137585
,589706.789,213.9831,-0.019,1.474880e+03,0.5,8381550,16127880,5.26812444392767E-12,-2.73780859189193E-12,0.0239903745660445,0.0124676351723866,32.8194678536155,17.0560551534653,0.519693226884129,15194978.8661446,29238362.3262661
,589709.176,213.9831,-0.019,1.117550e+03,0.5,11974740,18779390,5.39136241565963E-12,-3.43782003426608E-12,0.0211667809882873,0.0134970677413741,33.5872182540951,21.4170005477304,0.637653299707818,21709101.6849599,34045305.9600058
,589711.469,213.9831,-0.019,8.467957e+02,0.5,16540430,21032200,5.52136031375086E-12,-4.34218359346022E-12,0.0179627004486714,0.0141264722369613,34.3970817800716,27.0510228786123,0.786433658865929,29986277.5127445,38129443.1827676
,589713.762,213.9831,-0.019,6.416440e+02,0.5,21910370,22462780,5.65860856851104E-12,-5.51945072788173E-12,0.0145366394187521,0.0141791509430909,35.2521137241743,34.3851854035314,0.9754077634202,39721484.5821367,40722953.0784705
,589715.946,213.9831,-0.019,4.861923e+02,0.5,27668340,22752100,5.80415743905159E-12,-7.0583111641215E-12,0.0111566958007743,0.0135674180709647,36.1588570117863,43.9720091689772,1.21607851582931,50160154.3343776,41247463.6147738
,589717.74,213.9831,-0.019,3.684033e+02,0.5,33229460,21818300,5.96480110687368E-12,-9.08444378291685E-12,0.00810678401500694,0.0123467023166476,37.1596381717778,56.5944509995538,1.52300866703639,60241953.1510754,39554570.1445678
,589719.316,213.9831,-0.019,2.791500e+02,0.5,38087290,19951910,6.15313519407913E-12,-1.17460556180385E-11,0.00561727596322212,0.0107231246843671,38.3329256646167,73.1758140617465,1.90895458129071,69048751.9156623,36170976.8228094
,589720.891,213.9831,-0.019,2.115173e+02,0.5,41971370,17611000,6.39613627666586E-12,-1.52435751654287E-11,0.00375698005806385,0.00895381296346712,39.8467787072383,94.9647318397378,2.38324740219181,76090231.536307,31927122.4071528
,589722.498,213.9831,-0.019,1.602760e+02,0.5,44918120,15253700,6.73113537465242E-12,-1.98214168690142E-11,0.00246571946218758,0.00726089294327784,41.9337628406585,123.483862363114,2.94473603125799,81432418.121582,27653554.4297307
,589724.089,213.9831,-0.019,1.214445e+02,0.5,47141130,13179980,7.20892880492111E-12,-2.57843373019937E-11,0.00161434667399909,0.0057740699473033,44.9103299837233,160.631784274756,3.57672242294753,85462530.6865882,23894090.896816
,589725.696,213.9831,-0.019,9.202165e+01,0.5,48899970,11508200,7.88692771579085E-12,-3.3512671720542E-11,0.00106807817915375,0.00453841529676867,49.134141265502,208.777917820233,4.24914148172607,88651145.7552724,20863307.5967291
,589727.287,213.9831,-0.019,6.972812e+01,0.5,50468650,10253620,8.82434968672683E-12,-4.34337351898184E-11,0.000721084980483976,0.00354920364713171,54.974111556232,270.58435900613,4.92203241391821,91495018.2427888,18588869.5052201
,589728.894,213.9831,-0.019,5.283509e+01,0.5,51910510,9271547,1.00439738415513E-11,-5.62352544339785E-11,0.000494054688621687,0.00276616522078171,62.5721507006744,350.33552164152,5.59890490767075,94108977.7404878,16808461.5281739
,589730.735,213.9831,-0.019,4.003407e+01,0.5,53368950,8469718,1.1531266594301E-11,-7.26602220177718E-11,0.000341983664195567,0.00215488981749687,71.8377170720316,452.660115783241,6.30114839714852,96752995.2524683,15354819.3367819
,589732.42,213.9831,-0.019,3.033521e+01,0.5,54810200,7731676,1.32394007540098E-11,-9.38547092774486E-11,0.000236550378119434,0.00167691630311485,82.4790856920998,584.697959743933,7.08904511777265,99365848.8763005,14016817.1066064
,589734.542,213.9831,-0.019,2.298591e+01,0.5,56189220,6979675,1.50744032098289E-11,-1.2135507145043E-10,0.000161807553145998,0.00130261655469376,93.9108209806385,756.020270350942,8.05040635846225,101865885.236638,12653508.4939608
,589736.164,213.9831,-0.019,1.741690e+01,0.5,57531240,6181139,1.6870341681011E-11,-1.57021493309283E-10,0.000108578962982992,0.00101060377032868,105.099194670249,978.215664197293,9.30754671590462,104298844.001777,11205836.2085416
,589737.818,213.9831,-0.019,1.319742e+01,0.5,58652220,5333980,1.85455243307335E-11,-2.03925806445007E-10,7.09973521596035E-05,0.000780683901754889,115.53528130918,1270.4210996494,10.9959579900937,106331077.587375,9670014.89848987
,589739.409,213.9831,-0.019,1.000008e+01,0.5,59543790,4493648,2.00576368513367E-11,-2.65776873616325E-10,4.53214095670435E-05,0.000600538469805385,124.955470370619,1655.74212468341,13.2506573723621,107947411.953654,8146570.31120649
,589780.499,211.9909,-0.019,5.000000e+05,0.5,849.1819,72334.27,4.39993412056178E-12,-5.16538622201272E-14,0.0364769456397446,0.00042822803084285,27.4107982764626,0.32179427207772,0.0117396899146145,1539.48864160119,131135.375192893
,589782.075,211.9909,-0.019,3.788642e+05,0.5,1263.967,95427.82,4.4013443732502E-12,-5.82969834522462E-14,0.0364638864475474,0.000482973929001491,27.4195838970882,0.363179722639068,0.0132452674702199,2291.45585870205,173001.856236883
,589783.651,211.9909,-0.019,2.870762e+05,0.5,1918.535,125763.2,4.4072563463271E-12,-6.7233304769604E-14,0.036412887691252,0.00055548363501196,27.456414426134,0.418851397316886,0.0152551382280349,3478.12740829067,227997.108665904
,589785.242,211.9909,-0.019,2.175258e+05,0.5,2948.301,165676.6,4.41479634341241E-12,-7.85635899944782E-14,0.0363476473140507,0.000646825230139095,27.5033872519645,0.489437036602357,0.017795518498086,5344.99840554944,300356.429969956
,589787.02,211.9909,-0.019,1.648255e+05,0.5,4427.642,218048.2,4.42653832994158E-12,-8.98843788862241E-14,0.0362477644917913,0.000736039666779931,27.5765377163343,0.559963515440283,0.0203057947738161,8026.90750718591,395301.321450193
,589789.391,211.9909,-0.019,1.248930e+05,0.5,6891.261,287080.1,4.43638176513793E-12,-1.0649384836917E-13,0.0361614136627601,0.000868042541712386,27.6378605473407,0.663437523232463,0.0240046628101356,12493.2220479608,520449.803722541
,589791.653,211.9909,-0.019,9.463495e+04,0.5,10745.85,377724,4.44879771036637E-12,-1.26563609608975E-13,0.0360520928555709,0.00102564407348232,27.7152096532008,0.788468526362761,0.028448946850081,19481.2371994153,684778.853223519
,589793.931,211.9909,-0.019,7.170755e+04,0.5,16758.99,496871.2,4.46187481939353E-12,-1.50494767012997E-13,0.0359346413826233,0.00121204105930263,27.7966776906215,0.93755533315344,0.0337290428585919,30382.506680498,900781.762704498
,589796.099,211.9909,-0.019,5.433485e+04,0.5,26323.68,652974,4.47857949697453E-12,-1.80547301321214E-13,0.0357831829667499,0.0014425460398089,27.9007448277421,1.12477721717425,0.0403135193744315,47722.4094921765,1183781.77427109
,589797.878,211.9909,-0.019,4.117107e+04,0.5,40985.65,857541.2,4.49761107089034E-12,-2.14960532727333E-13,0.0356083347757219,0.00170187828433265,28.019308110554,1.33916545987683,0.047794380025123,74303.2118838637,1554643.28326482
,589800.249,211.9909,-0.019,3.119651e+04,0.5,64382.86,1125181,4.51931098970899E-12,-2.58594987603679E-13,0.0354023954879467,0.00202572516987498,28.1544947022291,1.61100026643212,0.057220002826212,116720.200564567,2039849.61201537
,589802.62,211.9909,-0.019,2.363846e+04,0.5,101200.6,1474403,4.54509726419794E-12,-3.11968010235458E-13,0.0351511918448308,0.00241272006731673,28.3151385548302,1.94350459869652,0.0686383573554856,183467.375156284,2672956.96203926
,589804.992,211.9909,-0.019,1.791157e+04,0.5,159200.6,1928992,4.57518388510385E-12,-3.77592037509157E-13,0.0348471981739464,0.00287595534746188,28.5025727922244,2.35233048663022,0.0825304615052836,288616.037902003,3497084.98702053
,589807.347,211.9909,-0.019,1.357207e+04,0.5,250380.1,2518563,4.61051597296424E-12,-4.5834924532854E-13,0.034474966050281,0.00342728986615223,28.7226853453878,2.85543336777628,0.0994138721167586,453916.080916198,4565922.95673875
,589809.625,211.9909,-0.019,1.028394e+04,0.5,393206.2,3278034,4.65416875164355E-12,-5.5827609139884E-13,0.0339999338205608,0.00407835451915208,28.9946343059401,3.47795964771212,0.119951836985217,712846.657126309,5942773.99198279
,589811.902,211.9909,-0.019,7.792469e+03,0.5,616302.1,4253476,4.70304377774691E-12,-6.8144166244675E-13,0.0334289083233035,0.00484363997830466,29.2991169287629,4.2452590049508,0.144893752780079,1117298.99417894,7711160.57622434
,589814.164,211.9909,-0.019,5.904585e+03,0.5,962322.1,5490980,4.7626044431381E-12,-8.34670588709117E-13,0.0326995411874165,0.00573076047345121,29.670169162618,5.1998476585101,0.175255072864953,1744601.41285608,9954641.45109466
,589816.536,211.9909,-0.019,4.474074e+03,0.5,1492290,7049932,4.829459175818E-12,-1.02227278695474E-12,0.031811951733106,0.00673377522673931,30.0866621238993,6.36857561475398,0.211674382107515,2705384.44704844,12780877.9697975
,589818.907,211.9909,-0.019,3.390107e+03,0.5,2299510,8976295,4.90798878689648E-12,-1.25730819846677E-12,0.0306913571742961,0.00786238450673308,30.5758874779659,7.83280395914543,0.256175849835595,4168800.02535188,16273196.8217429
,589821.278,211.9909,-0.019,2.568774e+03,0.5,3509640,11308310,4.99753353513718E-12,-1.55103137394172E-12,0.0292974803453473,0.00909274762712063,31.1337351555645,9.66264651847849,0.310359372885957,6362654.35722218,20500925.4209318
,589823.649,211.9909,-0.019,1.946446e+03,0.5,5291990,14045150,5.09798630816572E-12,-1.9208404725439E-12,0.0275722709409686,0.0103887948577905,31.7595378658662,11.9664906954205,0.376784156808578,9593890.89247793,25462564.4924662
,589826.052,211.9909,-0.019,1.474880e+03,0.5,7852247,17115540,5.20855484068012E-12,-2.38957456919653E-12,0.0254595281897011,0.0116802919363921,32.4483599385226,14.8866198193095,0.458778805693539,14235401.234467,31028899.0201874
,589828.439,211.9909,-0.019,1.117550e+03,0.5,11400920,20332490,5.3287970550771E-12,-2.98798567815204E-12,0.022917323873488,0.0128502990089127,33.1974473095694,18.6146134084225,0.560724239874211,20668818.8288091,36860933.3412192
,589830.732,211.9909,-0.019,8.467957e+02,0.5,16088120,23365520,5.45680544097085E-12,-3.75723462396693E-12,0.0199554890400167,0.0137401736547902,33.9949165323543,23.4068959972857,0.688541063926675,29166281.1050459,42359537.6268683
,589833.009,211.9909,-0.019,6.416440e+02,0.5,21885690,25745360,5.59281235334174E-12,-4.75435408141147E-12,0.0166609393417005,0.0141631794444226,34.8422151366177,29.6187708928259,0.850082888722473,39676742.0132304,46673968.550123
,589835.209,211.9909,-0.019,4.861923e+02,0.5,28494820,26998520,5.73565443459043E-12,-6.05353333056242E-12,0.0132389658410046,0.0139726899335806,35.7320956137368,37.7124239675441,1.05542155644087,51658486.5203445,48945832.3123028
,589836.987,211.9909,-0.019,3.684033e+02,0.5,35323700,26810870,5.88971992449416E-12,-7.75978920851336E-12,0.00996181793927249,0.013124835872222,36.6918959083322,48.3420912300554,1.31751412766538,64038617.5557064,48605640.1301608
,589839.281,211.9909,-0.019,2.791500e+02,0.5,41708860,25301030,6.06158526799107E-12,-9.99255015786717E-12,0.00712327128900249,0.0117427442651554,37.762586089645,62.2517903994798,1.64850442847584,75614325.0629039,45868439.1480919
,589840.856,211.9909,-0.019,2.115173e+02,0.5,47108800,22834590,6.26914138817916E-12,-1.29335244393464E-11,0.00487133605496929,0.0100497883231684,39.0556233910296,80.5735312612722,2.06304558128699,85403919.3716474,41397010.3939099
,589842.447,211.9909,-0.019,1.602760e+02,0.5,51336500,20003760,6.54372484641732E-12,-1.6793439362305E-11,0.00323355384915984,0.00829840675839912,40.7662289541098,104.620107055007,2.56634252760481,93068350.4318211,36264976.1014881
,589844.039,211.9909,-0.019,1.214445e+02,0.5,54526170,17294220,6.92635061387237E-12,-2.18377799664633E-11,0.00211827836889043,0.00667862479195027,43.149918673025,136.045441832678,3.15285511575544,98850928.6232028,31352829.4177634
,589845.661,211.9909,-0.019,9.202165e+01,0.5,56960590,14989740,7.47297399489744E-12,-2.83970907970395E-11,0.00139120055310024,0.00528652293588255,46.5552840307597,176.908768665077,3.7999718474103,103264308.063917,27175019.239759
,589847.252,211.9909,-0.019,6.972812e+01,0.5,58994640,13203860,8.24637939411019E-12,-3.68446941772291E-11,0.000928560365062598,0.00414879319041072,51.3734605767851,229.535818486536,4.46798436214864,106951853.53733,23937383.1393396
,589848.859,211.9909,-0.019,5.283509e+01,0.5,60769780,11809060,9.28204979608947E-12,-4.77657090452078E-11,0.000629271626538141,0.00323825082648111,57.8255009236829,297.571777052704,5.14603025134939,110170019.006061,21408739.0911028
,589850.7,211.9909,-0.019,4.003407e+01,0.5,62526020,10736560,1.0605018337079E-11,-6.17599667532775E-11,0.000433512441577813,0.00252462684438435,66.0673570082327,384.753485813324,5.82365487642224,113353920.514002,19464395.2842962
,589852.275,211.9909,-0.019,3.033521e+01,0.5,64243970,9815011,1.21921479714878E-11,-7.98034753619553E-11,0.000300289945323162,0.0019655421923259,75.9548891974236,497.1612994578,6.54548120221159,116468405.77545,17793711.7497332
,589853.929,211.9909,-0.019,2.298591e+01,0.5,65959370,8932423,1.39599746226639E-11,-1.03084138685203E-10,0.000207077479867621,0.00152911478926333,86.9681313040931,642.195645111663,7.38426404571302,119578268.121554,16193660.9229156
,589855.551,211.9909,-0.019,1.741690e+01,0.5,67523750,7998788,1.58090769476252E-11,-1.33456238562918E-10,0.000140508101526402,0.00118613393934723,98.4877062416335,831.408365159009,8.44174767477273,122414345.104763,14501066.582526
,589857.829,211.9909,-0.019,1.319742e+01,0.5,69081550,7023983,1.75681598733125E-11,-1.72784546132334E-10,9.34919505911287E-05,0.000919502347793066,109.446476511,1076.41664841992,9.83509641182218,125238493.153475,12733834.8206667
,589859.42,211.9909,-0.019,1.000008e+01,0.5,70386340,6011635,1.91725294567152E-11,-2.24478727833671E-10,6.06313115763793E-05,0.00070989275151618,119.44141048195,1398.46210361442,11.7083522203194,127603957.354578,10898541.0545752
,589901.073,209.9849,-0.019,5.000000e+05,0.5,789.5095,72416.1,4.39504551621506E-12,-4.79165570637496E-14,0.0365182111209847,0.000398136251510687,27.3803431505608,0.298511533079352,0.010902402918688,1431.30807155244,131283.725452764
,589902.648,209.9849,-0.019,3.788642e+05,0.5,1176.796,95538.84,4.39633408355625E-12,-5.41516765766955E-14,0.0365063082557099,0.000449665052768972,27.3883706933574,0.337355206306254,0.0123174616731792,2133.42285731917,173203.125280642
,589904.239,209.9849,-0.019,2.870762e+05,0.5,1775.522,125921.5,4.40186504223804E-12,-6.20673056112305E-14,0.036458721131571,0.00051407632104898,27.4228275712441,0.386668151625818,0.0141002291109938,3218.8579995794,228284.091998881
,589905.815,209.9849,-0.019,2.175258e+05,0.5,2717.16,165907.8,4.40885769796024E-12,-7.22061999652195E-14,0.036398370083947,0.000596115404202198,27.4663905588176,0.449831640048248,0.0163775301703717,4925.96104251998,300775.574294556
,589907.593,209.9849,-0.019,1.648255e+05,0.5,4068.414,218384,4.42002016656334E-12,-8.23433581486218E-14,0.0363035870086309,0.000676322540278281,27.5359307307299,0.51298431244016,0.0186296340391237,7375.6601999304,395910.095949331
,589909.965,209.9849,-0.019,1.248930e+05,0.5,6318.611,287565.9,4.42930071319232E-12,-9.73238767485466E-14,0.0362226063917489,0.000795909943409754,27.5937468671929,0.606310249185528,0.0219727408569653,11455.0602941447,521330.514418436
,589912.242,209.9849,-0.019,9.463495e+04,0.5,9819.334,378456.1,4.44079595395644E-12,-1.15219859576175E-13,0.0361219685774725,0.000937212200304625,27.6653601498218,0.717799003745456,0.0259457675540175,17801.5489509237,686106.083154487
,589914.504,209.9849,-0.019,7.170755e+04,0.5,15311.02,497979.4,4.45280075547169E-12,-1.3690711186656E-13,0.036014788450073,0.00110732119893882,27.7401479042898,0.852906685227418,0.0307462919148864,27757.4703150511,902790.827326133
,589916.673,209.9849,-0.019,5.433485e+04,0.5,23916.12,654618.2,4.46862632294955E-12,-1.632588329729E-13,0.0358732856499102,0.00131061098575862,27.838738343569,1.0170731685636,0.0365344562677909,43357.7247597613,1186762.55756914
,589918.451,209.9849,-0.019,4.117107e+04,0.5,37200.95,860132.6,4.48591238321993E-12,-1.94016832140237E-13,0.0357159394467719,0.00154472331075742,27.9464273902873,1.20868997178424,0.04325025001959,67441.8990581098,1559341.25299998
,589920.838,209.9849,-0.019,3.119651e+04,0.5,58308.45,1129190,4.50599531839866E-12,-2.32677939694013E-13,0.0355285335968475,0.00183460155049647,28.0715404646878,1.44954171893855,0.0516374126586314,105707.854211649,2047117.56010067
,589923.209,209.9849,-0.019,2.363846e+04,0.5,91458.3,1480829,4.52941662962787E-12,-2.79743808999888E-13,0.0353043938925714,0.00218045422391442,28.2174510215014,1.74275362027606,0.0617615538323466,165805.481758566,2684606.70870829
,589925.58,209.9849,-0.019,1.791157e+04,0.5,143705,1939113,4.55727541962732E-12,-3.37733419443603E-13,0.0350300338169758,0.00259602767330656,28.3910062730067,2.10401846435067,0.0741086259542378,260523.941032304,3515433.42866966
,589927.952,209.9849,-0.019,1.357207e+04,0.5,225878,2534794,4.58982133211112E-12,-4.09003517782745E-13,0.0346971416218121,0.00309189660195333,28.5937614546464,2.54801835961921,0.0891109889008732,409496.028339269,4595348.26613574
,589930.229,209.9849,-0.019,1.028394e+04,0.5,354717.5,3304624,4.62980355237277E-12,-4.96961936241093E-13,0.0342757266403694,0.0036791477833954,28.8428434963786,3.09598348796314,0.107339745762302,643070.185819047,5990979.21512776
,589932.491,209.9849,-0.019,7.792469e+03,0.5,556273.6,4297318,4.67446439190407E-12,-6.05093952869275E-13,0.0337734712639925,0.00437186413584418,29.1210724947468,3.76962650483716,0.129446692099584,1008472.84759909,7790642.08781223
,589934.769,209.9849,-0.019,5.904585e+03,0.5,869402.1,5563901,4.72908101556531E-12,-7.38955090322889E-13,0.0331337957727414,0.00517740909225246,29.4613242377726,4.60355731726722,0.156257650881998,1576146.00350552,10086840.5137857
,589937.14,209.9849,-0.019,4.474074e+03,0.5,1352505,7169959,4.79090385172179E-12,-9.03732003763617E-13,0.0323535588196239,0.00610301259342424,29.8464693886613,5.63008785413018,0.188634969879186,2451967.10529137,12998475.8757179
,589939.511,209.9849,-0.019,3.390107e+03,0.5,2091011,9175164,4.86408938554635E-12,-1.10852126568644E-12,0.0313713214034012,0.00714949380076992,30.3024021025275,6.90588812612049,0.227899032649444,3790810.52476878,16633728.0184942
,589941.882,209.9849,-0.019,2.568774e+03,0.5,3208143,11638220,4.94764680968437E-12,-1.36384760547242E-12,0.0301522085709383,0.00831163157780105,30.8229498277411,8.49652530448977,0.275655813346027,5816068.04046621,21099021.8920774
,589944.254,209.9849,-0.019,1.946446e+03,0.5,4869128,14589290,5.04288319509277E-12,-1.68304583471544E-12,0.0286404813559388,0.00955866733087626,31.4162553812969,10.4850728673036,0.333746741616624,8827280.99892654,26449040.2398189
,589946.64,209.9849,-0.019,1.474880e+03,0.5,7293640,18002400,5.14905150532239E-12,-2.08612896176508E-12,0.0267787408566879,0.01084935872228,32.0776648604656,12.9962082573927,0.405148202461894,13222698.1473912,32636694.5898886
,589949.043,209.9849,-0.019,1.117550e+03,0.5,10731700,21752530,5.26539696569351E-12,-2.5977052148294E-12,0.0245178910737329,0.0120960022413935,32.8024761547328,16.183236310891,0.4933541063959,19455584.5515213,39435335.1868301
,589951.32,209.9849,-0.019,8.467957e+02,0.5,15422180,25562090,5.3904810173262E-12,-3.2521976307801E-12,0.0218314853183204,0.013171422847134,33.5817273009905,20.2606063567881,0.603322341795996,27958993.1659272,46341716.9049263
,589953.614,209.9849,-0.019,6.416440e+02,0.5,21481280,28968330,5.52459571570056E-12,-4.09672865007283E-12,0.0187466630476467,0.0139014681893003,34.4172377523559,25.5218827245108,0.741543609866361,38943583.897696,52516916.5771846
,589955.798,209.9849,-0.019,4.861923e+02,0.5,28776750,31405430,5.66606464478998E-12,-5.19180682343658E-12,0.0153999335886582,0.0141109368315422,35.2985637384736,32.3440228030987,0.916298550919379,52169599.6666876,56935154.611281
,589957.592,209.9849,-0.019,3.684033e+02,0.5,36825410,32324710,5.81620479970455E-12,-6.62601849770928E-12,0.0120105343825016,0.0136828096200931,36.2339099020282,41.2789036017724,1.13923404107879,66761079.5959111,58601724.6576411
,589959.869,209.9849,-0.019,2.791500e+02,0.5,44878780,31566880,5.97813518977681E-12,-8.49914258210669E-12,0.00888736347837962,0.0126352059603684,37.2427071102311,52.9481297804692,1.42170464740259,81361098.3217127,57227848.6043896
,589962.163,209.9849,-0.019,2.115173e+02,0.5,52162920,29342260,6.16375063597427E-12,-1.09575483048775E-11,0.00625962669232438,0.0111279910402805,38.3990579585171,68.2635553077878,1.77774036492077,94566573.8433093,53194817.2575382
,589963.754,209.9849,-0.019,1.602760e+02,0.5,58157030,26200220,6.39449403554679E-12,-1.41939564423549E-11,0.0042351948948515,0.00940092703632738,39.8365478404111,88.4257959609202,2.21971533063463,105433343.685564,47498587.8731664
,589965.345,209.9849,-0.019,1.214445e+02,0.5,62779990,22827540,6.70394966289377E-12,-1.84371111734762E-11,0.00279602573559149,0.00768959194552616,41.7644007455453,114.859886836747,2.75018639765827,113814344.75327,41384229.3926624
,589966.952,209.9849,-0.019,9.202165e+01,0.5,66266960,19736320,7.1398899106487E-12,-2.39729999875033E-11,0.00183173152437356,0.00615024886384097,44.4802300885255,149.3474785607,3.35761479343667,120135900.486622,35780131.9917517
,589968.543,209.9849,-0.019,6.972812e+01,0.5,68975740,17178220,7.76007875228969E-12,-3.11590592271759E-11,0.00120805690414209,0.00485071322438005,48.3438950357097,194.115335265843,4.01530193465912,125046669.360283,31142532.0922719
,589970.15,209.9849,-0.019,5.283509e+01,0.5,71315480,15234410,8.62939216664581E-12,-4.0396001188926E-11,0.000811798903557855,0.00380020154838304,53.7595612677523,251.659822493891,4.68121049650101,129288402.673605,27618583.4348278
,589971.991,209.9849,-0.019,4.003407e+01,0.5,73438840,13710400,9.76579582882382E-12,-5.2309831758786E-11,0.000553587832509524,0.0029652561747005,60.8391517095786,325.880844332439,5.35643307270393,133137858.958566,24855693.5467054
,589973.582,209.9849,-0.019,3.033521e+01,0.5,75527200,12500590,1.11908027064931E-11,-6.76136081716019E-11,0.000382455148303681,0.00231075225065071,69.7166882808256,421.220619116663,6.04189082275317,136923863.464284,22662419.3453881
,589976.764,209.9849,-0.019,2.298591e+01,0.5,77770980,11458680,1.2839060711152E-11,-8.71397345755171E-11,0.000265642880661777,0.00180293953222268,79.985039223203,542.864874987951,6.7870801872467,140991630.128002,20773532.39364
,589978.387,209.9849,-0.019,1.741690e+01,0.5,79799690,10382580,1.46507528258779E-11,-1.12604529295385E-10,0.000182382206497533,0.00140177523698533,91.2715552789184,701.505966443365,7.68592103311508,144669494.67281,18822662.1181112
,589980.04,209.9849,-0.019,1.319742e+01,0.5,81722630,9235090,1.64656648517051E-11,-1.4570701924723E-10,0.000122922646308316,0.00108776004812897,102.578130801718,907.728525612681,8.84914278041687,148155607.940745,16742368.3420063
,589982.224,209.9849,-0.019,1.000008e+01,0.5,83428580,8034882,1.82037253374673E-11,-1.89014718027584E-10,8.1037094571018E-05,0.000841432360473463,113.405935051077,1177.52770045454,10.3832987217485,151248338.306453,14566501.6830974
,590020.538,207.9926,-0.019,5.000000e+05,0.5,738.0722,72492.2,4.39049847159295E-12,-4.47014280988196E-14,0.0365565870604002,0.000372197293448966,27.3520158803164,0.278481857844293,0.010181401585274,1338.0569799964,131421.687749918
,590022.114,207.9926,-0.019,3.788642e+05,0.5,1097.675,95648.34,4.39138897094724E-12,-5.03962524460384E-14,0.0365481492572753,0.000419432158843318,27.3575635311441,0.313959589356685,0.0114761531669028,1989.9837651622,173401.638704274
,590023.689,207.9926,-0.019,2.870762e+05,0.5,1649.499,126078.7,4.39649815520189E-12,-5.75197817752511E-14,0.0365042360830438,0.000477588212082966,27.3893928302026,0.35833789596519,0.0130830901651112,2990.38989742071,228569.081133082
,590025.281,207.9926,-0.019,2.175258e+05,0.5,2521.271,166132.5,4.40306141502203E-12,-6.68220309506811E-14,0.0364476668244129,0.000553139484339634,27.4302807585299,0.41628923538946,0.0151762659323131,4570.83231154419,301182.934717297
,590027.059,207.9926,-0.019,1.648255e+05,0.5,3744.223,218705.2,4.41376686234339E-12,-7.55634863854355E-14,0.0363569824595209,0.000622429873343363,27.4969737700488,0.470746930663803,0.0171199541666133,6787.9317495132,396492.401991985
,590029.43,207.9926,-0.019,1.248930e+05,0.5,5792.931,288040.4,4.42235038293041E-12,-8.89401994516722E-14,0.0362823757410802,0.000729693817895516,27.5504475596251,0.554081447366504,0.0201115225503089,10502.0508280728,522190.739254174
,590031.708,207.9926,-0.019,9.463495e+04,0.5,9002.549,379139.3,4.43327829590463E-12,-1.05266863892817E-13,0.0361871770096582,0.000859253667981984,27.6185264921526,0.655793630608596,0.0237447001669307,16320.7929078071,687344.661885313
,590033.97,207.9926,-0.019,7.170755e+04,0.5,13992.04,499014.1,4.444274466246E-12,-1.24614647367064E-13,0.0360896198619934,0.0010119301332243,27.6870306558018,0.776326842101667,0.0280393680258734,25366.2809497348,904666.643211357
,590036.138,207.9926,-0.019,5.433485e+04,0.5,21824.85,656176.4,4.45903233950035E-12,-1.48310289664097E-13,0.0359586755057066,0.00119600872434717,27.7789695520853,0.923946432131405,0.0332606445461921,39566.4446918261,1189587.43078104
,590037.932,207.9926,-0.019,4.117107e+04,0.5,33799.38,862512.5,4.4750306950952E-12,-1.7536356049934E-13,0.035814761842632,0.0014034773352602,27.8786364302589,1.09248344411027,0.0391871190272605,61275.1656661106,1563655.79269771
,590040.288,207.9926,-0.019,3.119651e+04,0.5,52849.68,1132812,4.49378357757274E-12,-2.09650872398928E-13,0.0356424952407585,0.00166284826420943,27.9954635155309,1.30608723093283,0.0466535312125931,95811.6065265378,2053683.91279834
,590042.659,207.9926,-0.019,2.363846e+04,0.5,82771.16,1486497,4.51535772653629E-12,-2.51424252346538E-13,0.0354395244880575,0.00197334441423355,28.1298665836274,1.56632787538224,0.0556820229035107,150056.49634331,2694882.27112972
,590045.03,207.9926,-0.019,1.791157e+04,0.5,129940.2,1948224,4.54067592964054E-12,-3.02848306166374E-13,0.0351946238321562,0.00234736686319188,28.2875944356809,1.88669048245544,0.0666967453434513,235569.625291575,3531950.83326063
,590047.417,207.9926,-0.019,1.357207e+04,0.5,203891.6,2549322,4.57066726599095E-12,-3.65556278073355E-13,0.0348960059372089,0.00279093911406524,28.4744350674306,2.27734986988483,0.0799787551356792,369636.708363537,4621686.19324557
,590049.679,207.9926,-0.019,1.028394e+04,0.5,320111.6,3328318,4.60719077116422E-12,-4.43111267992605E-13,0.0345214820022554,0.00332021364488404,28.7019699361859,2.76050350940756,0.096178189704229,580332.873610218,6033934.25676737
,590051.957,207.9926,-0.019,7.792469e+03,0.5,501929.4,4335559,4.64856693175895E-12,-5.38166453487915E-13,0.0340740148389866,0.00394476233023784,28.9597359755037,3.35268022009226,0.115770400079897,909951.813840712,7859969.50181325
,590054.219,207.9926,-0.019,5.904585e+03,0.5,784691.6,5627190,4.69869421049819E-12,-6.55216169695099E-13,0.0335106904731793,0.00467294641277509,29.2720199070399,4.08187890156313,0.139446437742461,1422573.66220343,10201577.6468291
,590056.59,207.9926,-0.019,4.474074e+03,0.5,1224396,7274893,4.75512053412632E-12,-8.00307380672421E-13,0.0328270605985293,0.00552493647516147,29.6235457553987,4.98577105240271,0.16830433107401,2219717.27708979,13188711.5615206
,590058.961,207.9926,-0.019,3.390107e+03,0.5,1898481,9348650,4.82287411273446E-12,-9.79407173059022E-13,0.0319644971836914,0.00649120360456233,30.0456383651623,6.10153054923777,0.203075417306242,3441771.35169235,16948242.1720305
,590061.348,207.9926,-0.019,2.568774e+03,0.5,2923971,11924090,4.9012550560493E-12,-1.20186342500698E-12,0.0308928383119274,0.00757540100181772,30.5339375457981,7.48739299181111,0.245215442016959,5300890.35443558,21617277.8958553
,590063.719,207.9926,-0.019,1.946446e+03,0.5,4464302,15062040,4.99028905053052E-12,-1.47909296409128E-12,0.0295685448573855,0.00876394657987335,31.0886033193304,9.21448316268535,0.296394246728863,8093368.71367311,27306092.4865954
,590066.106,207.9926,-0.019,1.474880e+03,0.5,6736720,18777170,5.09154338183081E-12,-1.8267024333937E-12,0.0279312185848539,0.0100209349366788,31.719399593511,11.3800276415241,0.358771849006,12213053.4360749,34041281.3042938
,590068.493,207.9926,-0.019,1.117550e+03,0.5,10019880,23006730,5.20315905655499E-12,-2.26607733335394E-12,0.0259315353249844,0.0112936898104209,32.4147451738137,14.1172542500474,0.435519519723142,18165120.3943548,41709084.3733073
,590070.786,207.9926,-0.019,8.467957e+02,0.5,14613100,27544520,5.32473289568597E-12,-2.82491233384894E-12,0.0235245938020006,0.0124804223013512,33.1721283274708,17.598695800913,0.530526580241732,26492205.578784,49935680.0684952
,590073.079,207.9926,-0.019,6.416440e+02,0.5,20764140,31980830,5.45597411098479E-12,-3.54239118487118E-12,0.0206961824859794,0.0134373757843191,33.9897374960495,22.0684600096752,0.649268327307328,37643475.0700845,57978301.8620377
,590075.263,207.9926,-0.019,4.861923e+02,0.5,28528460,35717920,5.59531426075169E-12,-4.46906480207369E-12,0.0175146016445248,0.0139891856085617,34.8578015698327,27.8414699896553,0.798715602700269,51719472.744737,64753302.1389411
,590077.057,207.9926,-0.019,3.684033e+02,0.5,37605380,38045170,5.74364335076816E-12,-5.67724867020202E-12,0.0141360223300725,0.0139726144320255,35.7818651247783,35.3682382054289,0.988440319756752,68175093.4318038,68972392.2316131
,590079.335,207.9926,-0.019,2.791500e+02,0.5,47305320,38495310,5.90045079404464E-12,-7.25082387845522E-12,0.010837998946456,0.0133183758832378,36.7587472957665,45.171328757331,1.2288593077962,85760192.0475575,69788454.6289986
,590081.613,207.9926,-0.019,2.115173e+02,0.5,56689660,36960380,6.07240518544896E-12,-9.31382700462869E-12,0.00788481123152927,0.0120936870205224,37.8299922295279,58.0234672179934,1.53379537764493,102773136.905336,67005767.7857523
,590083.921,207.9926,-0.019,1.602760e+02,0.5,64919790,33887840,6.27472889817498E-12,-1.20206564471637E-11,0.00547787793253432,0.0104941089495749,39.0904325734324,74.8865278423289,1.91572522769229,117693605.245395,61435535.5058776
,590086.23,207.9926,-0.019,1.214445e+02,0.5,71575180,30025270,6.53140593325158E-12,-1.55697702410519E-11,0.00367763796002911,0.00876686867308492,40.6894843405499,96.9968684971707,2.38383135272389,129759214.875589,54433051.5358477
,590087.837,207.9926,-0.019,9.202165e+01,0.5,76644750,26079710,6.88156899457196E-12,-2.0224003073528E-11,0.00242046272828574,0.00711341348096963,42.8709372384165,125.991902015173,2.93886511774863,138949878.775517,47280114.3326925
,590089.428,207.9926,-0.019,6.972812e+01,0.5,80477620,22580250,7.37706157635923E-12,-2.62923731251354E-11,0.00158795421817595,0.00565958198637134,45.9577669123845,163.796756086556,3.56407125696128,145898519.378589,40935915.3786902
,590091.035,207.9926,-0.019,5.283509e+01,0.5,83518030,19759660,8.08103125320293E-12,-3.41560437090486E-11,0.00105293676110043,0.00445044115140081,50.3433713955365,212.786009603078,4.22669367792766,151410502.925119,35822445.2639669
,590094.498,207.9926,-0.019,4.003407e+01,0.5,86465050,17692500,9.02989682521533E-12,-4.41300257446424E-11,0.000714373958941734,0.0034912183172867,56.2546332629282,274.92212394013,4.8871018793274,156753178.995548,32074874.4073904
