Repository: AlexiLJ/BunchOfScripts

ScriptCutter.py:                filters out a threshold values from an CSV file

From_dat_to_csv.py:             converts .dat file from PPMS to .csv 
                    
Convert_all_files_to_csv.py     Converts all files in a rectory from .dat to .csv
                                and removes LCR head

temp_script.py:                 Script for measuring RaspberryPi CPU and GPU temperatures
                                Run in bash with "watch python3 temp_script.py"

File: Scripts/Data_examples/Nb-PrO2/Jan 30 2019 Pr0.998Nb0.002O2 1300C 10h air.dat (part 19 of 54)
Comment,Time Stamp (sec),Temperature (K),Magnetic Field (Oe),Frequency (Hz),AC Voltage (Vrms),Re[Impedance] (Ohm),-Im[Impedance] (Ohm),Re[Cp] (F),Im[Cp] (F),Re[Modulus],Im[Modulus],Re[Permittivity],Im[Permittivity],Loss Factor,Re[Sp.Impedance] (Ohm-cm),-Im[Sp.Impedance] (Ohm-cm)
,590096.089,207.9926,-0.019,3.033521e+01,0.5,88978220,16005220,1.02739912717097E-11,-5.71164567342568E-11,0.000489679190240864,0.00272228577418326,64.0051179236779,355.825253494732,5.55932502021216,161309324.939559,29015991.0336387
,590097.634,207.9926,-0.019,2.298591e+01,0.5,91491740,14619350,1.17916827559172E-11,-7.3795454166352E-11,0.000338915673306415,0.00212102348353897,73.4600629250376,459.732407906041,6.25826319227599,165866105.401363,26503536.2536488
,590099.256,207.9926,-0.019,1.741690e+01,0.5,93984950,13330570,1.35185175512059E-11,-9.53100427156687E-11,0.000234167111688022,0.00165095598190048,84.2179331416019,593.76442533341,7.05033243139641,170386065.702126,24167096.7092794
,590101.019,207.9926,-0.019,1.319742e+01,0.5,96322030,12000340,1.53598460578081E-11,-1.23287469586327E-10,0.000159729201274654,0.00128208375071483,95.6890785888271,768.058763210489,8.02660841276164,174622976.680225,21755512.1292063
,590102.61,207.9926,-0.019,1.000008e+01,0.5,98642840,10601140,1.71417163093991E-11,-1.59502428911744E-10,0.00010691950233253,0.000994878226442379,106.789809800446,993.671446823253,9.30492758325991,178830391.645517,19218891.2858648
,590141.455,205.9768,-0.019,5.000000e+05,0.5,689.9036,72564.4,4.38618821547503E-12,-4.17015373948355E-14,0.0365929962959561,0.000347906685363164,27.3251637598685,0.259793078265965,0.00950746647116217,1250.73174074927,131552.579705957
,590143.03,205.9768,-0.019,3.788642e+05,0.5,1023.018,95753.64,4.38663678075087E-12,-4.68661910520603E-14,0.0365883853985067,0.000390905002186962,27.3279582408659,0.291967941726854,0.0106838549427468,1854.6374942207,173592.537914397
,590144.621,205.9768,-0.019,2.870762e+05,0.5,1532.362,126226.6,4.39145123696368E-12,-5.33112117444036E-14,0.0365470583560898,0.000443672913923487,27.3579514372284,0.332119261552273,0.012139770856539,2778.03129555786,228837.210223083
,590146.197,205.9768,-0.019,2.175258e+05,0.5,2332.294,166338.6,4.39775411046322E-12,-6.16625096358193E-14,0.0364928829268161,0.000511679982234525,27.3972172056068,0.38414634549848,0.014021363652213,4228.23440051491,301556.57505164
,590147.975,205.9768,-0.019,1.648255e+05,0.5,3449.951,219008.7,4.4078483809394E-12,-6.94349627648137E-14,0.0364074355085407,0.000573510862993686,27.4601026952957,0.432567330675622,0.015752575126011,6254.44369290099,397042.619563421
,590150.347,205.9768,-0.019,1.248930e+05,0.5,5328.304,288478.4,4.41591537519412E-12,-8.15636094671502E-14,0.0363375474481553,0.000671168099303781,27.5103586187152,0.508126618386453,0.0184703742117261,9659.72483280462,522984.792948702
,590152.609,205.9768,-0.019,9.463495e+04,0.5,8246.786,379791.3,4.42607589898869E-12,-9.61077854040294E-14,0.0362494075392032,0.000787119416907641,27.5736568546625,0.598734218813951,0.0217139939751121,14950.6641353469,688526.677887213
,590154.886,205.9768,-0.019,7.170755e+04,0.5,12803.28,499970.8,4.43634848939474E-12,-1.13606258380085E-13,0.0361588101700869,0.000925956818027112,27.6376532454451,0.7077465584877,0.0256080555104418,23211.1684613623,906401.052274268
,590157.055,205.9768,-0.019,5.433485e+04,0.5,19906.94,657632.6,4.45000306747624E-12,-1.3470430763935E-13,0.0360384757290481,0.00109090664609634,27.7227188112209,0.839183611049462,0.0302706100640388,36089.4503510219,1192227.38737915
,590158.833,205.9768,-0.019,4.117107e+04,0.5,30716.62,864722.5,4.46481440108691E-12,-1.58598865333924E-13,0.0359065293517083,0.00127546954961305,27.8149907559099,0.988042408232463,0.0355219391191972,55686.4054666969,1567662.31932992
,590161.204,205.9768,-0.019,3.119651e+04,0.5,47924.14,1136212,4.48211413027804E-12,-1.89050516167249E-13,0.0357494719357604,0.00150787238470942,27.9227649575461,1.17775071642663,0.0421788715486194,86882.0557627352,2059847.79992482
,590163.575,205.9768,-0.019,2.363846e+04,0.5,74974.27,1491747,4.50204489540993E-12,-2.26269956997122E-13,0.035564689559741,0.0017874590245653,28.0469300399215,1.4096211391638,0.0502593737409896,135921.452255802,2704400.03801618
,590165.947,205.9768,-0.019,1.791157e+04,0.5,117290.5,1956458,4.52541532146726E-12,-2.71300598204794E-13,0.0353433708615707,0.00211885031012117,28.1925235912655,1.69015393546978,0.059950430829591,212636.883237531,3546878.31755456
,590168.318,205.9768,-0.019,1.357207e+04,0.5,183877.6,2562552,4.55271416377498E-12,-3.26682991767953E-13,0.03507710277729,0.00251698052318213,28.3625904693538,2.03517628726662,0.0717556560803449,333353.16808435,4645670.96579946
,590170.595,205.9768,-0.019,1.028394e+04,0.5,288504.6,3349515,4.58635677358768E-12,-3.9503779694111E-13,0.0347413383543232,0.00299238424828033,28.5721778781198,2.46101443040434,0.0861332461565331,523032.291137736,6072362.46718497
,590172.873,205.9768,-0.019,7.792469e+03,0.5,452510.6,4370207,4.62394641076242E-12,-4.78783903074145E-13,0.034346320317044,0.00355637021643546,28.8063545575085,2.98273761051385,0.103544431648203,820360.07703902,7922783.13744797
,590175.151,205.9768,-0.019,5.904585e+03,0.5,709405.6,5686042,4.66782535445234E-12,-5.82370205192025E-13,0.0338611622283053,0.00422460792714304,29.0797124854029,3.62806164350082,0.124762638052973,1286087.07214353,10308270.9071723
,590177.522,205.9768,-0.019,4.474074e+03,0.5,1106016,7368028,4.7216139493791E-12,-7.08762313856091E-13,0.0332473208399987,0.00499076127373185,29.4148057583275,4.41546174981994,0.150110178734391,2005105.23060982,13357556.7460865
,590179.893,205.9768,-0.019,3.390107e+03,0.5,1719408,9502483,4.78384671465475E-12,-8.65603686105105E-13,0.0324904762817707,0.00587892499704411,29.802504693906,5.39255529220516,0.180943022997252,3117128.4812809,17227127.2450678
,590182.28,205.9768,-0.019,2.568774e+03,0.5,2656347,12178970,4.85621173681719E-12,-1.05918509352262E-12,0.031553179405373,0.00688204285369982,30.25332576768,6.59853264627463,0.218109331084648,4815712.6696311,22079351.8813834
,590184.651,205.9768,-0.019,1.946446e+03,0.5,4073966,15480940,4.9396983528286E-12,-1.29993160232387E-12,0.0303908945152511,0.00799767139235211,30.7734323709991,8.09834009968061,0.263160118184038,7385725.46502634,28065519.6387365
,590187.038,205.9768,-0.019,1.474880e+03,0.5,6186753,19465020,5.03516729232491E-12,-1.60037525526781E-12,0.0289544019880819,0.00920285380456696,31.3681866946995,9.97005002501884,0.317839539851487,11216013.8739322,35288290.0572187
,590189.425,205.9768,-0.019,1.117550e+03,0.5,9281909,24128140,5.1415008070574E-12,-1.97789562786577E-12,0.0271955082159077,0.0104619018485804,32.0306253682102,12.3219340521407,0.384692272176803,16827246.8806458,43742097.5093362
,590191.718,205.9768,-0.019,8.467957e+02,0.5,13702860,29343260,5.25841918179117E-12,-2.45560247461935E-12,0.0250608205307805,0.0117030253359174,32.7590058159225,15.2979617954778,0.466984922602328,24842024.2205484,53196630.1655165
,590194.011,205.9768,-0.019,6.416440e+02,0.5,19799630,34782870,5.38593616439513E-12,-3.06586383638391E-12,0.0225095041281323,0.0128131995209278,33.5534136845872,19.0997803284135,0.569235086121415,35894907.1958626,63058142.5337621
,590196.195,205.9768,-0.019,4.861923e+02,0.5,27804210,39885910,5.52318746763416E-12,-3.85017827647579E-12,0.0195584128325325,0.0136340431411099,34.4084646201649,23.9859182372079,0.697093535035304,50406474.1413993,72309484.4637262
,590197.989,205.9768,-0.019,3.684033e+02,0.5,37662780,43857620,5.66941897129879E-12,-4.86861985314873E-12,0.016295689982824,0.0139939419141144,35.3194605893734,30.3306261009202,0.858751113261504,68279154.3497625,79509829.2105158
,590200.267,205.9768,-0.019,2.791500e+02,0.5,48865340,45975720,5.82298906722861E-12,-6.18896975591484E-12,0.0129440392848519,0.0137575851042169,36.2761746686042,38.5561685402802,1.0628510004846,88588364.7519812,83349749.5995108
,590202.545,205.9768,-0.019,2.115173e+02,0.5,60458520,45728480,5.98778341635017E-12,-7.9165658564001E-12,0.00975532266456031,0.0128977033660811,37.302813826623,49.3187815513038,1.32211960686207,109605733.268713,82901526.2309375
,590204.838,205.9768,-0.019,1.602760e+02,0.5,71321390,43233670,6.17199222084673E-12,-1.01817649128556E-11,0.00698860614413521,0.0115289103229558,38.4504015500862,63.430564294225,1.64967235027699,129299116.959757,78378665.2774091
,590207.147,205.9768,-0.019,1.214445e+02,0.5,80595830,39173380,6.39300253494787E-12,-1.31530479498125E-11,0.00479814200873615,0.0098717608144091,39.8272560599148,81.9411232518451,2.05741322295906,146112823.230713,71017733.141895
,590209.362,205.9768,-0.019,9.202165e+01,0.5,87970370,34471980,6.67858584331011E-12,-1.70433397708154E-11,0.00319935086548936,0.00816454637641699,41.6063887110289,106.176941657341,2.55193841490973,159482185.633554,62494527.5723652
,590210.953,205.9768,-0.019,6.972812e+01,0.5,93520260,29883340,7.07636172993555E-12,-2.2145556314576E-11,0.00210154341985523,0.00657680456823604,44.084460947742,137.962833130188,3.129511627549,169543625.493655,54175745.506477
,590212.56,205.9768,-0.019,5.283509e+01,0.5,97784910,25942370,7.63533188213099E-12,-2.87799549892438E-11,0.00138239600494487,0.00521068309980521,47.5667444693954,179.293943727301,3.76931290394825,177275043.50363,47031129.5509426
,590216.132,205.9768,-0.019,4.003407e+01,0.5,101603200,22979560,8.41878079734123E-12,-3.72233005814045E-11,0.000927850741949363,0.00410245472517444,52.4474903138353,231.89446829507,4.42145976685367,184197251.908377,41659827.6635349
,590217.708,205.9768,-0.019,3.033521e+01,0.5,104735700,20571110,9.4733619060945E-12,-4.82326520342433E-11,0.000629372447686176,0.00320438536710586,59.0173409629885,300.480747898255,5.09139759594888,189876186.150635,37293529.4430189
,590219.268,205.9768,-0.019,2.298591e+01,0.5,107775800,18691670,1.08167363630451E-11,-6.23690882043323E-11,0.00043332295370665,0.00249853159156443,67.3863222341269,388.548202907542,5.76598024681583,195387607.695691,33886277.6721428
,590220.89,205.9768,-0.019,1.741690e+01,0.5,110776400,17076480,1.24208614792506E-11,-8.05750552555362E-11,0.000299968418409585,0.00194591751374449,77.379733218404,501.968103432043,6.48707461959373,200827419.375602,30958086.8345521
,590222.528,205.9768,-0.019,1.319742e+01,0.5,113763700,15516800,1.41946033648353E-11,-1.04069821020836E-10,0.000206534654046347,0.0015142391744775,88.4298261716289,648.336268795199,7.33164698906991,206243119.3794,28130530.518841
,590224.119,205.9768,-0.019,1.000008e+01,0.5,116500600,13872240,1.60396877646857E-11,-1.34703065142943E-10,0.000139910707436881,0.00117498553678577,99.9243701583215,839.175870520302,8.39811018263813,211204867.225413,25149094.5739255
,590260.873,203.9855,-0.019,5.000000e+05,0.5,646.9354,72635.72,4.38192995953371E-12,-3.90279825290219E-14,0.0366289617624359,0.000326238550803464,27.298635591169,0.243137312270425,0.00890657379041607,1172.83434815288,131681.876302974
,590262.449,203.9855,-0.019,3.788642e+05,0.5,951.4172,95841.94,4.38266369917344E-12,-4.35064401368465E-14,0.0366221256764814,0.000363545648900325,27.303206657167,0.271037297750684,0.00992694012662932,1724.8318326427,173752.617688887
,590264.04,203.9855,-0.019,2.870762e+05,0.5,1427.595,126365,4.38672813823651E-12,-4.95585894551953E-14,0.036587130043646,0.000413339167607002,27.3285273815715,0.308741099571041,0.0112973924741819,2588.09836538751,229088.11668729
,590265.616,203.9855,-0.019,2.175258e+05,0.5,2168.24,166542.1,4.39249944903361E-12,-5.71866993713459E-14,0.0365375286174472,0.00047568831574415,27.3644816099111,0.356262852491194,0.0130191705280527,3930.81959503067,301925.501825239
,590267.394,203.9855,-0.019,1.648255e+05,0.5,3192.317,219294.6,4.40226121606205E-12,-6.40846300751388E-14,0.0364549627794294,0.000530682458278224,27.4252956629188,0.399235720235528,0.0145572075190178,5787.37695880046,397560.929954439
,590269.781,203.9855,-0.019,1.248930e+05,0.5,4912.455,288897.6,4.40973702523836E-12,-7.49837821370523E-14,0.0363903510545615,0.000618786594245628,27.4718686096199,0.46713547745177,0.01700413918288,8905.82886290557,523744.763973237
,590272.043,203.9855,-0.019,9.463495e+04,0.5,7581.25,380390.3,4.41943430798413E-12,-8.80801543767144E-14,0.0363065794520826,0.000723596935755464,27.5322809371437,0.548723521222072,0.0199301874942658,13744.1086110515,689612.609766259
,590274.321,203.9855,-0.019,7.170755e+04,0.5,11741.05,500894.6,4.42863712551634E-12,-1.03807966631191E-13,0.0362256210895148,0.000849134385743124,27.5896128353127,0.646704963040225,0.0234401608641818,21285.4432194936,908075.81666469
,590276.489,203.9855,-0.019,5.433485e+04,0.5,18191.57,658957,4.44174348321678E-12,-1.22621487436937E-13,0.0361110532704528,0.000996903824290766,27.6712630867078,0.763909814191611,0.0276066116605484,32979.6423921577,1194628.40270571
,590278.267,203.9855,-0.019,4.117107e+04,0.5,27998.92,866745.6,4.45536427168744E-12,-1.43923877795093E-13,0.0359905360700849,0.001162620427705,27.756118149285,0.896619875050278,0.0323035040500927,50759.4654538686,1571330.01346097
,590280.639,203.9855,-0.019,3.119651e+04,0.5,43602.5,1139330,4.47125139563704E-12,-1.71116128758362E-13,0.035847575857824,0.00137189745406579,27.8550920743128,1.06602270823223,0.0382702992109398,79047.3201270729,2065500.44700139
,590283.01,203.9855,-0.019,2.363846e+04,0.5,68009.52,1496527,4.489728585498E-12,-2.04035267008212E-13,0.0356786493773881,0.00162141265637337,27.9702016441647,1.27110301927252,0.045444900092013,123295.001413418,2713065.73815281
,590285.381,203.9855,-0.019,1.791157e+04,0.5,106336.1,1963921,4.51119600624041E-12,-2.44257783097783E-13,0.0354781897928945,0.00192095931436967,28.1039398146378,1.52168206079741,0.0541447950299427,192777.564079226,3560408.04979717
,590287.752,203.9855,-0.019,1.357207e+04,0.5,166368.7,2574280,4.53636035127397E-12,-2.93172605300509E-13,0.0352376397191245,0.00227731261212421,28.2607091585811,1.8264126061622,0.0646272744223628,301611.143581789,4666932.75056984
,590290.03,203.9855,-0.019,1.028394e+04,0.5,260637.2,3368226,4.56736706975925E-12,-3.53428114513175E-13,0.0349354097891273,0.00270334217130642,28.4538754384222,2.20179359206275,0.0773811496021942,472511.259341183,6106283.78836834
,590292.292,203.9855,-0.019,7.792469e+03,0.5,408619,4400654,4.60151315773921E-12,-4.27269606972564E-13,0.0345856093060308,0.00321141745954601,28.6665994256236,2.66181281025477,0.0928541530417979,740788.645215399,7977980.74666554
,590294.569,203.9855,-0.019,5.904585e+03,0.5,641345.9,5734916,4.64202929785701E-12,-5.19126427982637E-13,0.0341522136209518,0.00381930305199267,28.9190076920383,3.23406428539794,0.111831786202274,1162701.09900776,10396874.9717074
,590296.941,203.9855,-0.019,4.474074e+03,0.5,999230.1,7448952,4.69114093569966E-12,-6.29287076395883E-13,0.0336124804446658,0.00450890302366983,29.224964363444,3.92034531345894,0.134143715787134,1811512.22052192,13504264.5113285
,590299.312,203.9855,-0.019,3.390107e+03,0.5,1556564,9636340,4.74795984500111E-12,-7.66940909948622E-13,0.0329481543100975,0.00532213587996506,29.578935949944,4.77790394049905,0.161530622622282,2821907.29445048,17469797.6683291
,590301.683,203.9855,-0.019,2.568774e+03,0.5,2412452,12397800,4.81511641104217E-12,-9.36959558635523E-13,0.0321201224431897,0.00625016161160188,29.9973092787829,5.83708954525951,0.194587104163642,4373553.47824545,22476070.534291
,590304.054,203.9855,-0.019,1.946446e+03,0.5,3711780,15842010,4.89280874681829E-12,-1.14638418043324E-12,0.0310997171243835,0.00728665794479009,30.4813185582933,7.14176727563624,0.234299814228119,6729115.5759708,28720106.3224882
,590306.441,203.9855,-0.019,1.474880e+03,0.5,5666986,20058930,4.98204118094551E-12,-1.40751065105874E-12,0.0298378487497468,0.00842969545907646,31.0372205751323,8.76853822602635,0.282516864060047,10273724.1327364,36364994.2346551
,590308.828,203.9855,-0.019,1.117550e+03,0.5,8561433,25098590,5.08274764444756E-12,-1.73378677502782E-12,0.0282893298261987,0.00964983299547513,31.6646037314597,10.8011798000781,0.341112110281892,15521090.1920185,45501434.0569498
,590311.121,203.9855,-0.019,8.467957e+02,0.5,12762090,30914790,5.19434656368836E-12,-2.1443043390229E-12,0.0264029969381986,0.0108995540061898,32.3598449281143,13.3586303953104,0.412815031252032,23136494.7817331,56045669.4407714
,590313.414,203.9855,-0.019,6.416440e+02,0.5,18686350,37276790,5.31775286709735E-12,-2.66571749574158E-12,0.0241234279514175,0.0120927477365935,33.1286440046687,16.6069405894832,0.501286457337126,33876633.0016978,67579389.9991897
,590315.598,203.9855,-0.019,4.861923e+02,0.5,26724700,43711150,5.45122516102677E-12,-3.33284201081171E-12,0.0214341534914147,0.0131046957541041,33.9601523918736,20.7630063411075,0.611393202878442,48449421.8496643,79244292.5789233
,590317.392,203.9855,-0.019,3.684033e+02,0.5,37060690,49426240,5.59493476946342E-12,-4.19518343012346E-12,0.018364760423768,0.0137702300031225,34.8554374073554,26.135238297884,0.749818112808095,67187620.585063,89605224.8370515
,590319.67,203.9855,-0.019,2.791500e+02,0.5,49455250,53533040,5.74617816149033E-12,-5.30847262776492E-12,0.0150717329233245,0.0139236688156743,35.7976565397111,33.070829782608,0.923826668539653,89657817.2975041,97050475.3226398
,590321.963,203.9855,-0.019,2.115173e+02,0.5,63119640,55152220,5.90654274990577E-12,-6.75981586994436E-12,0.0117657027254529,0.0134654039380029,36.7966990851895,42.1124371683586,1.14446236253047,114430098.948124,99985899.6630642
,590324.272,203.9855,-0.019,1.602760e+02,0.5,76803180,53939050,6.08099491540934E-12,-8.65865726347179E-12,0.00871910194621036,0.0124150268907803,37.8835047023836,53.9418775578734,1.42388825906278,139237097.786531,97786534.0909396
,590326.565,203.9855,-0.019,1.214445e+02,0.5,89240330,50260320,6.27906296639597E-12,-1.11488675601738E-11,0.00615612318274608,0.0109305803136333,39.117433039,69.4554398609731,1.77556231237684,161784506.249771,91117335.1236541
,590328.781,203.9855,-0.019,9.202165e+01,0.5,99601260,45071520,6.52222555302948E-12,-1.44131345711423E-11,0.00418309614129855,0.00924401143725514,40.6322922227877,89.7912362857489,2.20984914642328,180567918.91015,81710518.2054646
,590330.372,203.9855,-0.019,6.972812e+01,0.5,107619400,39387460,6.84540470854125E-12,-1.87038805622496E-11,0.00276991987467971,0.00756832542542997,42.6456402403166,116.521812152363,2.73232648157561,195104068.887874,71405840.4819054
,590331.979,203.9855,-0.019,5.283509e+01,0.5,113688100,34136980,7.29803578141381E-12,-2.43050153153838E-11,0.00181906374679272,0.00605811941043833,45.4654504220619,151.415874342968,3.33035025359595,206106063.536235,61887203.3996098
,590333.819,203.9855,-0.019,4.003407e+01,0.5,118480500,29769000,7.92998303832193E-12,-3.15613005264504E-11,0.00120198945223889,0.0047839131746444,49.4023681816989,196.621226220289,3.979995968961,214794243.731797,53968457.6082297
,590337.08,203.9855,-0.019,3.033521e+01,0.5,122870000,26515890,8.80481138934036E-12,-4.07999571354479E-11,0.000811252800256155,0.00375920369135163,54.8523914773283,254.176395392322,4.63382522706196,222752003.302871,48070868.5346999
,590338.64,203.9855,-0.019,2.298591e+01,0.5,126560400,23870330,9.96421073784376E-12,-5.28302079052029E-11,0.000553378157304963,0.00293400891147207,62.0752409093628,329.12269413893,5.30199624387262,229442358.906265,43274711.7034315
,590340.262,203.9855,-0.019,1.741690e+01,0.5,130207400,21749770,1.14045686091595E-11,-6.82747094208481E-11,0.000382060243543883,0.00228724584008087,71.0484114102681,425.339161005442,5.98661043312182,236054034.303396,39430331.5608097
,590341.9,203.9855,-0.019,1.319742e+01,0.5,133835600,19854210,1.30794396487245E-11,-8.81674291271641E-11,0.000264267271197253,0.00178140398439661,81.4825567739589,549.267227221675,6.74091792118649,242631627.030535,35993855.7133222
,590343.491,203.9855,-0.019,1.000008e+01,0.5,137256300,17936990,1.48987867310205E-11,-1.14007553173022E-10,0.000180906397250066,0.00138432048704238,92.8167619009481,710.246552877885,7.65213672974117,248833041.35216,32518112.2790231
,590381.322,201.9802,-0.019,5.000000e+05,0.5,604.577,72705.71,4.37775627105107E-12,-3.640279082734E-14,0.0366642565324712,0.000304877928042128,27.2726342625282,0.226782840089678,0.00831539916190902,1096.0424668417,131808.761732381
,590382.897,201.9802,-0.019,3.788642e+05,0.5,895.6002,95950.7,4.37774594986566E-12,-4.08617149041005E-14,0.0366636839169404,0.000342217437170845,27.2725699633993,0.254561135184364,0.00933396212846806,1623.64074801377,173949.789560615
,590384.473,201.9802,-0.019,2.870762e+05,0.5,1328.087,126506.7,4.38189089137443E-12,-4.60017716710086E-14,0.0366281571977407,0.00038452808751059,27.2983922035627,0.286582764442144,0.0104981554336648,2407.69951827542,229345.005747826
,590386.048,201.9802,-0.019,2.175258e+05,0.5,2018.021,166740.8,4.38736603012314E-12,-5.30991621935071E-14,0.0365811212401912,0.000442731898049259,27.3325013333052,0.330798230985685,0.012102742700047,3658.48637142723,302285.726640542
,590387.842,201.9802,-0.019,1.648255e+05,0.5,2946.386,219578.3,4.39671344394526E-12,-5.89967903807074E-14,0.0365021243280518,0.000489799529782456,27.3907340403558,0.367539393948436,0.013418384239244,5341.52668677085,398075.251947903
,590390.198,201.9802,-0.019,1.248930e+05,0.5,4536.453,289300.1,4.40379223256334E-12,-6.90549242284696E-14,0.0364410510821818,0.000571424328940491,27.4348336203803,0.430199758941234,0.0156807861455976,8224.17183722081,524474.459434533
,590392.476,201.9802,-0.019,9.463495e+04,0.5,6975.892,380998.3,4.41265510326788E-12,-8.07935506107129E-14,0.0363646103753393,0.000665818179767328,27.4900477109498,0.503329290200069,0.0183095095174965,12646.6502630787,690714.857817111
,590394.753,201.9802,-0.019,7.170755e+04,0.5,10758.14,501732.2,4.42164020923234E-12,-9.48087932178776E-14,0.0362861978659955,0.000778048522120128,27.5460233052055,0.590641731108076,0.0214419963478525,19503.5178384695,909594.308387377
,590396.922,201.9802,-0.019,5.433485e+04,0.5,16658.58,660271.1,4.43345964907211E-12,-1.11855785056835E-13,0.0361830663685801,0.000912895484515832,27.619656289771,0.696841424493142,0.0252299093508712,30200.4725903894,1197010.74508009
,590398.7,201.9802,-0.019,4.117107e+04,0.5,25518.12,868688.4,4.44620210209244E-12,-1.30609225109311E-13,0.0360712084305526,0.00105960828448481,27.6990394804546,0.813671983356722,0.0293754584497732,46262.0033411172,1574852.13108136
,590401.071,201.9802,-0.019,3.119651e+04,0.5,39652.77,1142273,4.46088764991304E-12,-1.54854883182779E-13,0.0359401736264684,0.00124762420066868,27.790527802293,0.9647180727575,0.0347139169007759,71886.8230976479,2070835.83518174
,590403.443,201.9802,-0.019,2.363846e+04,0.5,61623.07,1501050,4.47789751686269E-12,-1.83832511997905E-13,0.0357864820667642,0.00146915351883945,27.8964962142943,1.14524348886992,0.0410533093501216,111716.955254929,2721265.520939
,590405.829,201.9802,-0.019,1.791157e+04,0.5,96247.98,1970868,4.49774679288255E-12,-2.19648927967994E-13,0.035603687195535,0.00173871764781919,28.0201536341569,1.36837331905397,0.048835325349034,174488.730844427,3573002.32152294
,590408.201,201.9802,-0.019,1.357207e+04,0.5,150444.3,2585100,4.52092920838035E-12,-2.63103179801298E-13,0.0353857476412468,0.00205933388799815,28.1645759135273,1.63908549305926,0.0581967041893931,272741.671770963,4686548.41489585
,590410.478,201.9802,-0.019,1.028394e+04,0.5,235306.5,3385561,4.54921383009231E-12,-3.16183812405275E-13,0.0351152092825979,0.00244061087455096,28.3407840200191,1.96976828803458,0.0695029568216316,426589.031213373,6137710.54817346
,590412.74,201.9802,-0.019,7.792469e+03,0.5,368316.5,4428342,4.58048183591985E-12,-3.80970358233301E-13,0.03480321476887,0.0028946721487226,28.535578073012,2.37337681717639,0.0831725508102129,667723.921416961,8028176.54277077
,590415.018,201.9802,-0.019,5.904585e+03,0.5,576248.4,5778050,4.61905529405419E-12,-4.60661161241293E-13,0.034409082524058,0.00343163848529458,28.7758837800463,2.86983618813226,0.0997306011543687,1044685.32188552,10475072.9444466
,590417.389,201.9802,-0.019,4.474074e+03,0.5,901354.2,7522164,4.66213543123589E-12,-5.58647132914582E-13,0.033942840597116,0.00406725005359376,29.0442652870538,3.4802711696262,0.119826448878275,1634072.22052134,13636991.1302412
,590419.76,201.9802,-0.019,3.390107e+03,0.5,1406320,9755613,4.71431415822859E-12,-6.79591768041643E-13,0.0333559673603871,0.00480842813447598,29.3693293722717,4.2337344954964,0.144154959816467,2549528.74814759,17686028.6416337
,590422.132,201.9802,-0.019,2.568774e+03,0.5,2183544,12594980,4.77566298738765E-12,-8.27938612219502E-13,0.0326309748317867,0.00565710857088291,29.751521544813,5.1579086556745,0.173366214158339,3958564.33873171,22833539.7294669
,590424.503,201.9802,-0.019,1.946446e+03,0.5,3372607,16165560,4.84712540764516E-12,-1.01125164112483E-12,0.0317348835884619,0.00662082170581357,30.1967195710453,6.29991585830274,0.208629147397306,6114226.1382216,29306672.6988912
,590426.89,201.9802,-0.019,1.474880e+03,0.5,5169324,20587520,4.93069955828663E-12,-1.23805021505458E-12,0.0306241313914744,0.0076894185108795,30.7173714993673,7.71283018588909,0.251090175018652,9371508.72240264,37323279.262944
,590429.276,201.9802,-0.019,1.117550e+03,0.5,7853668,25962480,5.02549202951845E-12,-1.52021478443061E-12,0.0292630446501612,0.0088520910695566,31.3079115474376,9.47066470795321,0.302500685604765,14237977.3767043,47067587.1303877
,590431.57,201.9802,-0.019,8.467957e+02,0.5,11798400,32320760,5.13131180935941E-12,-1.87313878917284E-12,0.0276037756465515,0.0100765076869564,31.9671497449654,11.6693177868033,0.36504092106745,21389413.4920534,58594563.6711265
,590433.863,201.9802,-0.019,6.416440e+02,0.5,17467190,39533750,5.24940933411824E-12,-2.31934562814853E-12,0.0255840046788995,0.011303776410971,32.7028760852726,14.4491061467205,0.441829828943624,31666408.1107828,71671050.7900618
,590436.047,201.9802,-0.019,4.861923e+02,0.5,25364850,47250860,5.37809283655959E-12,-2.88702720088922E-12,0.0231698819601256,0.0124378811398627,33.5045511627345,17.9856602516883,0.536812451667546,45984138.9352717,85661461.0790552
,590437.841,201.9802,-0.019,3.684033e+02,0.5,35889510,54760180,5.51867862210153E-12,-3.61691052868524E-12,0.0203466334170354,0.0133350676255451,34.3803753233781,22.5327021199005,0.655394302940567,65064379.0189504,99275167.2192222
,590440.118,201.9802,-0.019,2.791500e+02,0.5,49124500,61119440,5.66724559722487E-12,-4.55502547701473E-12,0.017207613767183,0.0138305492083367,35.3059208597577,28.3769895351653,0.803745911284527,89058197.9836568,110803920.40978
,590442.396,201.9802,-0.019,2.115173e+02,0.5,64590020,65164160,5.82448051480561E-12,-5.77316293098698E-12,0.0139015643416321,0.0137790822264463,36.2854661187834,35.9657668006699,0.991189328612538,117095762.581367,118136625.568071
,590444.689,201.9802,-0.019,1.602760e+02,0.5,81122380,66039380,5.99322672395322E-12,-7.36204391571647E-12,0.0106750876532776,0.0131132139208832,37.3367246540526,45.864209587392,1.22839402792697,147067409.926726,119723318.888904
,590446.998,201.9802,-0.019,1.214445e+02,0.5,97186250,63582790,6.17783700980474E-12,-9.44281954431593E-12,0.00778792271005588,0.0119038344099114,38.4868135341539,58.8270675419191,1.52849929988917,176189728.013296,115269747.278309
,590449.213,201.9802,-0.019,9.202165e+01,0.5,111387600,58501760,6.39184707458366E-12,-1.21701040311419E-11,0.00542955920978866,0.0103379038414614,39.8200577496465,75.8175594135036,1.90400425559846,201935468.731984,106058307.452949
,590450.804,201.9802,-0.019,6.972812e+01,0.5,122873500,51938920,6.66187987718263E-12,-1.57602140569923E-11,0.00365260026357119,0.00864106874932929,41.5023135464954,98.1832992206096,2.36573074680798,222758348.480796,94160482.4561535
,590452.411,201.9802,-0.019,5.283509e+01,0.5,131720600,45230260,7.02451749495549E-12,-2.04569608741147E-11,0.00241019346831526,0.00701902066807856,43.761480687607,127.443187217142,2.91222292332611,238797326.656273,81998299.2179518
,590454.268,201.9802,-0.019,4.003407e+01,0.5,138495600,39263530,7.53237623295893E-12,-2.6569209793653E-11,0.00158535217567486,0.00559206726398252,46.9253492908427,165.521398744454,3.52733439912305,251079778.20976,71181166.7961455
,590457.528,201.9802,-0.019,3.033521e+01,0.5,144198600,34526660,8.23941046547467E-12,-3.44114216071521E-11,0.00105634205031369,0.00441175152118285,51.3300454046945,214.376967980493,4.17644220437193,261418792.410429,62593657.3806228
,590459.088,201.9802,-0.019,2.298591e+01,0.5,149013500,30810680,9.2136164805857E-12,-4.45609522227279E-11,0.000714274051666352,0.00345453188303484,57.399173675305,277.606718399758,4.83642360376337,270147763.035504,55856927.5911428
,590460.711,201.9802,-0.019,1.741690e+01,0.5,153419700,27866410,1.04729589166567E-11,-5.76593186960857E-11,0.000489506205872232,0.00269499714003548,65.2446505688823,359.207185887337,5.50554233573682,278135798.169818,50519237.0176542
,590462.349,201.9802,-0.019,1.319742e+01,0.5,157838100,25432690,1.19997024903532E-11,-7.44714869580298E-11,0.000338519013625103,0.00210088661185507,74.7559884598092,463.943970618846,6.20611111132955,286145950.781468,46107126.6125247
,590463.94,201.9802,-0.019,1.000008e+01,0.5,162199000,23156070,1.37285958498164E-11,-9.61633177928882E-11,0.000233544267916207,0.00163588409914726,85.526683160963,599.080175609464,7.00459965788668,294051861.184361,41979824.0507978
,590501.848,199.9687,-0.019,5.000000e+05,0.5,568.1797,72772.81,4.37375557882199E-12,-3.41484564447684E-14,0.0366980939245183,0.000286523386916138,27.247710669435,0.212738742311124,0.00780758225496583,1030.05751128041,131930.40785773
,590503.424,199.9687,-0.019,3.788642e+05,0.5,833.955,96046.72,4.37342072514172E-12,-3.79735620418434E-14,0.0367003740810528,0.000318662214251194,27.2456245912278,0.236568462264796,0.00868280561793261,1511.88367310528,174123.864984699
,590504.999,199.9687,-0.019,2.870762e+05,0.5,1238.002,126641,4.3773081011079E-12,-4.27911670295385E-14,0.0366670417905066,0.000358445298684713,27.2698422443822,0.266581274928575,0.00977568086164828,2244.38370304355,229588.479289322
,590506.59,199.9687,-0.019,2.175258e+05,0.5,1876.204,166926.4,4.38257613702393E-12,-4.92588762388025E-14,0.0366218398651599,0.000411618787935116,27.3026611607229,0.306873940134053,0.011239708038992,3401.3852006581,302622.202361329
,590508.369,199.9687,-0.019,1.648255e+05,0.5,2727.172,219850.5,4.3913847450152E-12,-5.44736605913228E-14,0.0365473741466454,0.000453357965736968,27.3575372043475,0.339361108811009,0.0124046658979625,4944.11187719947,398568.725499617
,590510.74,199.9687,-0.019,1.248930e+05,0.5,4186.124,289692.4,4.39799166641405E-12,-6.35520243768075E-14,0.0364904662892265,0.000527295906639325,27.3986971364578,0.395917682520002,0.0144502375623247,7589.05759806486,525185.663234449
,590513.002,199.9687,-0.019,9.463495e+04,0.5,6426.045,381558.4,4.4064049381053E-12,-7.42108060535082E-14,0.0364180694544775,0.00061333770433988,27.4511103060315,0.462319975465151,0.0168415765450322,11649.8282498934,691730.267575798
,590515.28,199.9687,-0.019,7.170755e+04,0.5,9923.558,502559.7,4.41466790533045E-12,-8.7172156878646E-14,0.0363460441918524,0.000717690012964451,27.5025871058125,0.54306686010554,0.0197460281833183,17990.4974720618,911094.489739481
,590517.448,199.9687,-0.019,5.433485e+04,0.5,15282.81,661478,4.42582505103077E-12,-1.02254411103836E-13,0.036249204872598,0.000837502850765996,27.5720941169977,0.637026591499935,0.0231040336942423,27706.3281809812,1199198.74371919
,590519.227,199.9687,-0.019,4.117107e+04,0.5,23277.36,870487.4,4.43766889896973E-12,-1.18665952571079E-13,0.0361459096743663,0.000966563504558145,27.6458791596317,0.739267543350132,0.0267406053206514,42199.7116594948,1578113.55253445
,590521.613,199.9687,-0.019,3.119651e+04,0.5,36042.3,1144980,4.4512932005223E-12,-1.40120216004808E-13,0.0360253459539302,0.00113402533360874,27.7307561080773,0.872923746156401,0.0314785411098884,65341.3732289663,2075743.3770792
,590523.969,199.9687,-0.019,2.363846e+04,0.5,56059,1505111,4.46714506204735E-12,-1.6638220372671E-13,0.0358833002298321,0.00133650071495336,27.8295103545418,1.0365312066454,0.0372457579540645,101629.808359695,2728627.74023918
,590526.356,199.9687,-0.019,1.791157e+04,0.5,87134.57,1977283,4.48513633335905E-12,-1.97650222956763E-13,0.0357195740298432,0.00157408409604167,27.9415927392206,1.23132534313354,0.0440678294407022,157966.957145229,3584632.12620421
,590528.743,199.9687,-0.019,1.357207e+04,0.5,135899.6,2595090,4.50641990923924E-12,-2.35992070832861E-13,0.0355224942347775,0.00186024097719484,28.0741855892652,1.47018815991233,0.0523679718237132,246373.469097899,4704659.36559981
,590531.005,199.9687,-0.019,1.028394e+04,0.5,212308.8,3401073,4.5326779640634E-12,-2.82948181158341E-13,0.0352761005282117,0.00220207757134998,28.2377685485085,1.7627162825413,0.0624240644055567,384896.31739911,6165832.376734
,590533.282,199.9687,-0.019,7.792469e+03,0.5,332312.8,4453306,4.56091664672993E-12,-3.4034287817667E-13,0.0349994117774773,0.002611711956494,28.413690463009,2.12027492296641,0.074621595731351,602452.52643596,8073433.97754291
,590535.544,199.9687,-0.019,5.904585e+03,0.5,520236.5,5817968,4.59623965890123E-12,-4.1099085338867E-13,0.0346467997048015,0.00309807991632594,28.6337464762616,2.56039910303695,0.0894189345833459,943140.901491611,10547440.6051274
,590537.915,199.9687,-0.019,4.474074e+03,0.5,812219.4,7586878,4.63560992272053E-12,-4.96268993658013E-13,0.0342348545689467,0.00366504022301099,28.8790161394137,3.09166658029099,0.107055813998854,1472479.03045053,13754311.6571538
,590540.287,199.9687,-0.019,3.390107e+03,0.5,1267649,9862435,4.68279463663227E-12,-6.01893947927896E-13,0.0337212084934017,0.00433429028687663,29.1729684212725,3.74969104954888,0.128533065110188,2298130.98587842,17879687.0976996
,590542.658,199.9687,-0.019,2.568774e+03,0.5,1973200,12769170,4.73893337007286E-12,-7.32300010558851E-13,0.0330822649097343,0.00511215099492667,29.5227026344837,4.56209736720267,0.154528446249835,3577230.02292851,23149330.17022
,590545.029,199.9687,-0.019,1.946446e+03,0.5,3055033,16449800,4.80497172593788E-12,-8.92372380625125E-13,0.0322928799282846,0.0059973868281649,29.9341097150276,5.55931944491907,0.185718549769602,5538493.6998973,29821973.6626644
,590547.416,199.9687,-0.019,1.474880e+03,0.5,4699994,21053820,4.88216970071212E-12,-1.08988147045661E-12,0.0313177570670217,0.00699128568157511,30.4150392144033,6.78976555406383,0.223237113264956,8520656.62091215,38168638.25326
,590549.803,199.9687,-0.019,1.117550e+03,0.5,7175161,26725020,4.97055731048726E-12,-1.33450036566757E-12,0.0301225250259779,0.00808732666197894,30.965678127464,8.31369727838307,0.268481033877617,13007906.6230214,48450001.9802174
,590552.096,199.9687,-0.019,8.467957e+02,0.5,10847700,33563020,5.07021335877259E-12,-1.63871288852903E-12,0.0286647366615364,0.00926455556989057,31.5865173859005,10.2088865855049,0.323203930993099,19665881.8770128,60846666.736342
,590554.389,199.9687,-0.019,6.416440e+02,0.5,16203760,41543030,5.18228899170674E-12,-2.02133948997601E-12,0.0268842969335229,0.0104861560478266,32.2847284231313,12.5925815000398,0.390047620503367,29375925.7836651,75313690.5328501
,590556.573,199.9687,-0.019,4.861923e+02,0.5,23822400,50444210,5.30596853460561E-12,-2.50575645487933E-12,0.024735769703912,0.0116815269818771,33.0552297325675,15.6104120726862,0.472252415093823,43187819.024028,91450710.7717974
,590558.367,199.9687,-0.019,3.684033e+02,0.5,34279770,59706370,5.44181040330623E-12,-3.12435689875209E-12,0.0221844344385259,0.0127369543673941,33.901500144447,19.4641815874355,0.574139241759296,62146068.5298419,108242154.532778
,590560.645,199.9687,-0.019,2.791500e+02,0.5,47964050,68422570,5.58715112273786E-12,-3.91657892722467E-12,0.0192637425591276,0.0135038352299997,34.8069466880847,24.3995823497222,0.70099749249407,86954408.9201521,124043823.053886
,590562.922,199.9687,-0.019,2.115173e+02,0.5,64785840,75300210,5.74204111379066E-12,-4.94026453407585E-12,0.0160639025233104,0.0138208567897857,35.7718834765586,30.7769595783461,0.86036732168476,117450766.221692,136512351.482273
,590565.231,199.9687,-0.019,1.602760e+02,0.5,83911000,79041060,5.90651552103292E-12,-6.27043240418833E-12,0.0127767741566922,0.01356398682232,36.7965294542086,39.0636661885872,1.06161278707548,152122921.37338,143294168.293175
,590567.54,199.9687,-0.019,1.214445e+02,0.5,103772900,78833600,6.08310469822771E-12,-8.00751729641566E-12,0.0096559144975466,0.0127105986478158,37.8966482699136,49.8853926656771,1.31635368675286,188130718.349056,142918062.403982
,590569.755,199.9687,-0.019,9.202165e+01,0.5,122518100,74826320,6.27931609102363E-12,-1.02815409974945E-11,0.00694464465497438,0.0113709276134737,39.1190099599078,64.0521513575568,1.63736637054983,222114040.985281,135653232.520401
,590571.346,199.9687,-0.019,6.972812e+01,0.5,138566400,67973840,6.51321525822332E-12,-1.32773547993916E-11,0.00478025468954583,0.00974467064702367,40.5761597065782,82.7155325690825,2.03852540918683,251208132.094629,123230316.85675
,590572.953,199.9687,-0.019,5.283509e+01,0.5,151365500,59963060,6.81433556800169E-12,-1.72015122380072E-11,0.00319526298438691,0.00806584219122936,42.4520850823034,107.162327681833,2.52431246837636,274411722.600641,108707509.881747
,590574.7,199.9687,-0.019,4.003407e+01,0.5,161176500,52112560,7.22014142714226E-12,-2.2330837800557E-11,0.00210416028248064,0.00650785894550642,44.9801826036564,139.117103466386,3.09285323921911,292198162.776473,94475275.7975184
,590576.37,199.9687,-0.019,3.033521e+01,0.5,168748200,45347130,7.79227965595377E-12,-2.89970537460434E-11,0.00138739398134778,0.0051628457422393,48.5445008744496,180.646429938605,3.72125424475595,305924958.116331,82210173.7733844
,590577.93,199.9687,-0.019,2.298591e+01,0.5,175066800,40028950,8.59401160658618E-12,-3.75859499469234E-11,0.000927978230290595,0.00405851712939354,53.539146741505,234.153708622527,4.37350467599075,317379998.468488,72568802.8209528
,590579.552,199.9687,-0.019,1.741690e+01,0.5,180575200,35828340,9.66025702053683E-12,-4.86877941745234E-11,0.000629366853358589,0.00317201537717343,60.1816639143015,303.316201578353,5.04001022654134,327366220.776566,64953483.4379133
,590582.953,199.9687,-0.019,1.319742e+01,0.5,186382700,32660110,1.1000320469618E-11,-6.27759499276843E-11,0.000434718789954479,0.00248082636012091,68.5300182018728,391.082878273043,5.70673828104069,337894683.860976,59209773.9935879
,590584.544,199.9687,-0.019,1.000008e+01,0.5,191673500,29803450,1.26062917178727E-11,-8.10742399146971E-11,0.00030058748792983,0.00193315390895075,78.5349302568038,505.077934084057,6.43125208658729,347486417.392959,54030912.2880847
,590621.392,197.9780,-0.019,5.000000e+05,0.5,531.1468,72839.73,4.36977129844788E-12,-3.18643416429802E-14,0.0367318405456179,0.000267848323489327,27.2228893192468,0.198509117876633,0.00729199298240123,962.92027140807,132051.727659642
,590622.983,197.9780,-0.019,3.788642e+05,0.5,777.4278,96140.27,4.36920883068973E-12,-3.53311303263834E-14,0.036736120434445,0.000297062628281423,27.2193852462691,0.220106587898696,0.00808639085369742,1409.40506123011,174293.462526076
,590624.558,197.9780,-0.019,2.870762e+05,0.5,1161.017,126765.7,4.37305319980994E-12,-4.00517577458551E-14,0.0367031468442513,0.000336155422481571,27.2433349745075,0.249515247753121,0.00915876297768245,2104.8169823284,229814.548914225
,590626.134,197.9780,-0.019,2.175258e+05,0.5,1747.149,167111.1,4.37780679984965E-12,-4.57700342619402E-14,0.0366623610398997,0.000383305522065858,27.2729490478561,0.285139082059856,0.0104550146579132,3167.42036150898,302957.046464934
,590627.912,197.9780,-0.019,1.648255e+05,0.5,2532.252,220104,4.38642142398171E-12,-5.04648912501387E-14,0.0365895153259749,0.000420954972936569,27.3266166069243,0.314387196762064,0.0115047977319812,4590.73985405471,399028.297672135
,590630.284,197.9780,-0.019,1.248930e+05,0.5,3876.643,290064.9,4.39247638023567E-12,-5.8704320350742E-14,0.0365373874328006,0.000488312812855518,27.3643378954487,0.365717358260258,0.0133647435453238,7027.99702400955,525860.971456394
,590632.561,197.9780,-0.019,9.463495e+04,0.5,5941.408,382082.2,4.40054819641854E-12,-6.84288675541197E-14,0.0364680638584279,0.000567081236322902,27.4146238586133,0.426299538451559,0.0155500779675159,10771.2259659779,692679.868774871
,590634.823,197.9780,-0.019,7.170755e+04,0.5,9147.147,503330.6,4.40816920651474E-12,-8.01107100042471E-14,0.0364017971013426,0.000661538537792366,27.4621013809321,0.499075316025468,0.0181732384242087,16582.9357756641,912492.06050001
