Repository: AlexiLJ/BunchOfScripts

ScriptCutter.py:                filters out a threshold values from an CSV file

From_dat_to_csv.py:             converts .dat file from PPMS to .csv 
                    
Convert_all_files_to_csv.py     Converts all files in a rectory from .dat to .csv
                                and removes LCR head

temp_script.py:                 Script for measuring RaspberryPi CPU and GPU temperatures
                                Run in bash with "watch python3 temp_script.py"

File: Scripts/Data_examples/Nb-PrO2/Jan 30 2019 Pr0.998Nb0.002O2 1300C 10h air.dat (part 20 of 54)
Comment,Time Stamp (sec),Temperature (K),Magnetic Field (Oe),Frequency (Hz),AC Voltage (Vrms),Re[Impedance] (Ohm),-Im[Impedance] (Ohm),Re[Cp] (F),Im[Cp] (F),Re[Modulus],Im[Modulus],Re[Permittivity],Im[Permittivity],Loss Factor,Re[Sp.Impedance] (Ohm-cm),-Im[Sp.Impedance] (Ohm-cm)
,590636.992,197.9780,-0.019,5.433485e+04,0.5,13972.61,662606.9,4.41867824837826E-12,-9.31781239828208E-14,0.0363110689517974,0.000765703473879572,27.5275708217706,0.580482955037113,0.0210873294558206,25331.0561477149,1201245.33553598
,590638.77,197.9780,-0.019,4.117107e+04,0.5,21302.79,872152.9,4.42971888135507E-12,-1.08198196770935E-13,0.0362150674962517,0.00088457193424281,27.5963519796424,0.674055307261383,0.0244255221762147,38619.9979526359,1581132.95077243
,590641.141,197.9780,-0.019,3.119651e+04,0.5,32887.55,1147474,4.44237048947625E-12,-1.27321997353469E-13,0.0361038165060876,0.00103476511932713,27.6751692229421,0.793193145620701,0.0286608236875084,59622.1017841894,2080264.76957727
,590643.513,197.9780,-0.019,2.363846e+04,0.5,50964.93,1508889,4.45705677968785E-12,-1.50543603129731E-13,0.0359733713995122,0.00121505316510369,27.7666621697429,0.937859573377891,0.0337764606939278,92394.7282142965,2735476.90658148
,590645.884,197.9780,-0.019,1.791157e+04,0.5,79081.52,1983116,4.47351464513755E-12,-1.78392155516741E-13,0.0358249470469157,0.00142860592440866,27.8691917116727,1.11135104639894,0.0398774050534613,143367.51854998,3595206.81844207
,590648.271,197.9780,-0.019,1.357207e+04,0.5,123038.7,2604120,4.49307899400915E-12,-2.12287681988616E-13,0.0356461000145154,0.00168419650625008,27.9910740866437,1.32251408046647,0.047247707478918,223057.840878823,4721029.92464453
,590650.533,197.9780,-0.019,1.028394e+04,0.5,191806.4,3415130,4.517361704269E-12,-2.53711831172958E-13,0.0354219004405115,0.00198942564548141,28.1423510045021,1.58057908006721,0.0561637185114476,347727.352863285,6191316.42418601
,590652.81,197.9780,-0.019,7.792469e+03,0.5,299892.1,4475234,4.54343880855022E-12,-3.0446260586991E-13,0.035171748262205,0.00235691126922615,28.3048066744055,1.89674727928897,0.0670114903488845,543676.780741475,8113187.4236927
,590655.072,197.9780,-0.019,5.904585e+03,0.5,467402.7,5854778,4.57470582988137E-12,-3.65211090256931E-13,0.0348660083180379,0.00278344737000675,28.499594594163,2.27519941186791,0.0798326939125617,847358.08394377,10614173.7478113
,590657.459,197.9780,-0.019,4.474074e+03,0.5,732055.4,7644472,4.61112678478276E-12,-4.41574024064037E-13,0.0344947404158055,0.00330331002494203,28.7264905931673,2.75092675619419,0.0957627158553266,1327149.07527212,13858724.2792603
,590659.83,197.9780,-0.019,3.390107e+03,0.5,1143115,9955285,4.65439422276326E-12,-5.34440536052361E-13,0.034038677172142,0.00390848905436992,28.9960389504667,3.32946842454663,0.114824939717949,2072362.30369954,18048015.6034917
,590662.217,197.9780,-0.019,2.568774e+03,0.5,1781194,12920790,4.70572973612535E-12,-6.48707824491232E-13,0.0334750808097195,0.0046147033647159,29.3158499664114,4.04133308141934,0.137854883486226,3229140.81363274,23424203.2779011
,590664.588,197.9780,-0.019,1.946446e+03,0.5,2764905,16699200,4.76581607293078E-12,-7.89081434387676E-13,0.0327824812762714,0.00542783165619726,29.6901770386392,4.91583542594968,0.165571105202644,5012518.33394747,30274112.912471
,590666.975,197.9780,-0.019,1.474880e+03,0.5,4266432,21461140,4.83703061663045E-12,-9.61592077949815E-13,0.0319236494328033,0.00634635809173668,30.133830838495,5.99054571061657,0.198798013525843,7734648.61199216,38907071.9310115
,590669.362,197.9780,-0.019,1.117550e+03,0.5,6538178,27389800,4.91920370254608E-12,-1.17425572386455E-12,0.0308718173440667,0.00736936512785764,30.6457543855457,7.31540197872852,0.238708497323821,11853115.0602325,49655186.9460811
,590671.655,197.9780,-0.019,8.467957e+02,0.5,9935798,34644540,5.01273991440708E-12,-1.43761675623593E-12,0.0295884165328408,0.00848573916150037,31.2284681636645,8.95609384692657,0.286792608589983,18012687.4657171,62807362.9731136
,590673.948,197.9780,-0.019,6.416440e+02,0.5,14948770,43297780,5.11858927676717E-12,-1.76721794565123E-12,0.028019871783121,0.00967399757482637,31.8878906549663,11.0094499807205,0.345254883737688,27100744.399885,78494890.8079027
,590676.132,197.9780,-0.019,4.861923e+02,0.5,22192810,53272180,5.23610639179343E-12,-2.1813245542581E-12,0.0261224900955996,0.0108824429452394,32.6200011470219,13.589259678422,0.416592863291872,40233522.3115488,96577560.147401
,590677.926,197.9780,-0.019,3.684033e+02,0.5,32379180,64158460,5.36665906500302E-12,-2.70841943314045E-12,0.0238386481969476,0.0120307731969508,33.4333208222138,16.87296597986,0.50467514338717,58700473.7552232,116313384.014219
,590680.204,197.9780,-0.019,2.791500e+02,0.5,46143090,75206310,5.50768602137626E-12,-3.37925968946099E-12,0.0211736418942162,0.0129911607623428,34.3118933977952,21.0521801312266,0.613553437204937,83653176.0078513,136342119.423104
,590682.482,197.9780,-0.019,2.115173e+02,0.5,63815110,85124950,5.6589101902884E-12,-4.24228121453669E-12,0.0181598284931964,0.0136137695572739,35.2539927736029,26.4286490246006,0.749663993928924,115690922.059845,154323701.013728
,590684.79,197.9780,-0.019,1.602760e+02,0.5,85013090,92331670,5.82050965788001E-12,-5.35915262218502E-12,0.0149251654152947,0.0137421366982243,36.2607283942653,33.3865570334343,0.920735972824926,154120909.127267,167388821.199639
,590687.193,197.9780,-0.019,1.214445e+02,0.5,108459100,95400060,5.99214217275016E-12,-6.81238929124915E-12,0.0116850533582231,0.013284586725468,37.3299680951059,42.4399601281582,1.13688712564751,196626367.717315,172951529.911403
,590689.502,197.9780,-0.019,9.202165e+01,0.5,132118900,93707920,6.17728952254278E-12,-8.70936732668784E-12,0.00869704945742042,0.0122619796444098,38.4834027869733,54.2577921318907,1.40990110547753,239519407.904059,169883835.804877
,590691.795,197.9780,-0.019,6.972812e+01,0.5,153794700,87757080,6.38855853913257E-12,-1.11959792185238E-11,0.00617150941025031,0.0108155995880517,39.7995707652043,69.7489370198207,1.75250475517189,278815638.661708,159095510.490847
,590694.119,197.9780,-0.019,5.283509e+01,0.5,172027300,79061720,6.64430670798659E-12,-1.44570867335902E-11,0.00421297691275199,0.00916685145811477,41.3928358628047,90.0650503533374,2.1758608337891,311869664.668219,143331622.972009
,590695.866,197.9780,-0.019,4.003407e+01,0.5,186388800,69404380,6.97498611416463E-12,-1.87316606219349E-11,0.00280235589704657,0.00752586152089298,43.4529090931215,116.694876928171,2.68554808788725,337905742.599644,125823754.236134
,590697.442,197.9780,-0.019,3.033521e+01,0.5,197324000,60321690,7.4334182162531E-12,-2.43161591809501E-11,0.00184554016209464,0.0060371214225789,46.308858643611,151.485298621307,3.27119482229361,357730253.924764,109357673.070032
,590699.096,197.9780,-0.019,2.298591e+01,0.5,205888900,52653400,8.07250263339795E-12,-3.15656479436733E-11,0.00122064678066207,0.00477305592723459,50.2902396279589,196.648309847737,3.91026790292745,373257629.468744,95455768.9485424
,590700.718,197.9780,-0.019,1.741690e+01,0.5,213249700,46720660,8.95814621860199E-12,-4.08881636876065E-11,0.000820703241373631,0.0037459813284306,55.8076398875272,254.725906348994,4.56435546929346,386602082.515963,84700257.2689211
,590702.372,197.9780,-0.019,1.319742e+01,0.5,219835000,42029100,1.01181055529508E-11,-5.2923182609976E-11,0.000559423697436285,0.00292608950764841,63.0339779306694,329.701909828874,5.2305426478321,398540625.425952,76194890.7138985
,590703.963,197.9780,-0.019,1.000008e+01,0.5,226311700,38264920,1.15602005276998E-11,-6.83709422041032E-11,0.000385927004378215,0.00228250304552423,72.0179702735587,425.938673938389,5.91433877295445,410282286.52949,69370778.7598609
,590740.982,195.9824,-0.019,5.000000e+05,0.5,499.3571,72900.07,4.36618169900467E-12,-2.99078427673395E-14,0.0367622689843082,0.00025181731690277,27.2005267602777,0.186320481742811,0.00684988505498006,905.288470647939,132161.118527058
,590742.558,195.9824,-0.019,3.788642e+05,0.5,730.9532,96222.23,4.36552077073738E-12,-3.31627252562838E-14,0.0367674381375346,0.000279304237310162,27.1964092960354,0.206597814283111,0.00759651070236057,1325.15088809835,174442.048463984
,590744.133,195.9824,-0.019,2.870762e+05,0.5,1082.442,126886.9,4.36892467141725E-12,-3.72702584678027E-14,0.0367382385243944,0.000313405185128036,27.2176149851054,0.232187007482313,0.00853076243489281,1962.36773792762,230034.273361204
,590745.709,195.9824,-0.019,2.175258e+05,0.5,1634.309,167280.2,4.37344196237749E-12,-4.2728042889064E-14,0.0366994597440064,0.000358549651152781,27.2457568953873,0.266188022885814,0.00976988908430286,2962.85182522921,303263.609204077
,590747.503,195.9824,-0.019,1.648255e+05,0.5,2352.399,220346.6,4.38167255437608E-12,-4.67783126004292E-14,0.0366298445177119,0.000391056678948624,27.2970320033293,0.291420474777463,0.0106759033268496,4264.68291542013,399468.109147688
,590749.874,195.9824,-0.019,1.248930e+05,0.5,3590.99,290406.7,4.38741936346005E-12,-5.42521197341226E-14,0.0365804415183675,0.000452331160706837,27.3328335904026,0.337980949113088,0.012365382754599,6510.13442126295,526480.623403402
,590752.136,195.9824,-0.019,9.463495e+04,0.5,5490.617,382568.5,4.3951118809201E-12,-6.3078575497674E-14,0.0365144790524734,0.000524055219997607,27.380756590738,0.392968181149175,0.0143519840237761,9953.98336549851,693561.485924754
,590754.414,195.9824,-0.019,7.170755e+04,0.5,8409.218,504045.8,4.40214289812654E-12,-7.3442888121472E-14,0.0364535216841255,0.000608170151818621,27.4245585634592,0.457535984852756,0.0166834402746735,15245.1384040902,913788.652286144
,590756.582,195.9824,-0.019,5.433485e+04,0.5,12882.93,663614.2,4.41227015523413E-12,-8.56566474179883E-14,0.0363662693123055,0.000705988663159378,27.4876495539294,0.533625508718476,0.019413282597027,23355.5665818398,1203071.47774259
,590758.36,195.9824,-0.019,4.117107e+04,0.5,19481.25,873708.9,4.42226943051363E-12,-9.86041647775291E-14,0.036279678466443,0.000808934744884015,27.5499432406273,0.614286213356039,0.0222971861680704,35317.7135537077,1583953.83558678
,590760.732,195.9824,-0.019,3.119651e+04,0.5,30037.92,1149819,4.43392619968669E-12,-1.15832074850122E-13,0.0361775989619051,0.000945105119509931,27.6225628161943,0.721612994799894,0.0261240421318486,54455.9848217741,2084516.03878656
,590763.103,195.9824,-0.019,2.363846e+04,0.5,46324.41,1512529,4.44723157924436E-12,-1.36205903517793E-13,0.0360601525158794,0.00110441868539918,27.7054529379674,0.84853828332158,0.0306271218601429,83981.8924824902,2742075.89162276
,590765.459,195.9824,-0.019,1.791157e+04,0.5,71779.56,1988378,4.46295500029381E-12,-1.61110687314429E-13,0.0359200049615111,0.00129669617715298,27.8034070233679,1.00369060743896,0.036099554511265,130129.737008209,3604746.34022428
,590767.845,195.9824,-0.019,1.357207e+04,0.5,111504.2,2612188,4.48103588268714E-12,-1.9127808613711E-13,0.0357565376037651,0.00152630825969561,27.9160476689694,1.19162807672737,0.0426861313197978,202146.853802263,4735656.46621406
,590770.123,195.9824,-0.019,1.028394e+04,0.5,173547.7,3427802,4.50331498106213E-12,-2.28000321295943E-13,0.0355533350630243,0.0018000454890677,28.0548424451195,1.42040099755262,0.0506294412571088,314626.009958539,6214289.59408797
,590772.385,195.9824,-0.019,7.792469e+03,0.5,270551.9,4495568,4.52680303210487E-12,-2.72431684107933E-13,0.0353315571859761,0.00212632084013065,28.2011687789687,1.69720039722915,0.0601819169457564,490485.698074372,8150051.09452497
,590774.663,195.9824,-0.019,5.904585e+03,0.5,421785.6,5886775,4.55545154621701E-12,-3.2639668811736E-13,0.0350565548542435,0.00251179126484875,28.3796438696703,2.03339266701296,0.0716496893460341,764658.479403464,10672181.3643954
,590777.034,195.9824,-0.019,4.474074e+03,0.5,659490,7695726,4.58872271798532E-12,-3.93233431814508E-13,0.0347260177918324,0.00297586757552641,28.58691728622,2.44977356016693,0.085695618581015,1195594.68265818,13951643.0647839
,590779.389,195.9824,-0.019,3.390107e+03,0.5,1030524,10038120,4.62807007496208E-12,-4.75122561389008E-13,0.0343219029987812,0.00352352280764885,28.8320442438628,2.95992811027986,0.102661056054321,1868245.18150637,18198187.8358804
,590781.761,195.9824,-0.019,2.568774e+03,0.5,1607487,13056170,4.67457536917505E-12,-5.75537783015164E-13,0.0338258222458097,0.00416466463935824,29.1217638631867,3.58549688209807,0.123120869290152,2914226.00743325,23669634.7600134
,590784.132,195.9824,-0.019,1.946446e+03,0.5,2497334,16918920,4.72982529790752E-12,-6.98150563423941E-13,0.0332138173154842,0.00490255851152127,29.4659609829111,4.34935245307013,0.147605993763195,4527436.73326583,30672445.0534794
,590786.519,195.9824,-0.019,1.474880e+03,0.5,3863615,21821570,4.79483141939406E-12,-8.48948200997553E-13,0.0324597924785625,0.00574716398119207,29.8709374289164,5.28879461534725,0.177054859022518,7004378.45886729,39560498.353657
,590788.921,195.9824,-0.019,1.117550e+03,0.5,5942244,27977550,4.87056218851046E-12,-1.03447474640571E-12,0.0315342869730517,0.00669767108127391,30.3427265009096,6.44459162770405,0.212393293908866,10772741.5570478,50720723.6103707
,590791.199,195.9824,-0.019,8.467957e+02,0.5,9070633,35602200,4.95732304586451E-12,-1.26301346578243E-12,0.0304063128875576,0.00774683882137073,30.883231038946,7.86834674847308,0.254777317132087,16444222.9346068,64543512.4276837
,590793.492,195.9824,-0.019,6.416440e+02,0.5,13723740,44851910,5.05679506832007E-12,-1.54727280846918E-12,0.0290256167274184,0.00888122751755145,31.5029238495586,9.63923133153396,0.305978942702775,24879877.7391369,81312385.4843338
,590795.692,195.9824,-0.019,4.861923e+02,0.5,20537480,55776440,5.1682344531333E-12,-1.90299903895867E-12,0.027350476392515,0.0100707370693029,32.1971711754205,11.8553417728305,0.368210663857356,37232561.3477062,101117553.081325
,590797.47,195.9824,-0.019,3.684033e+02,0.5,30296310,68156590,5.29274511064423E-12,-2.35268000677648E-12,0.0253241890674059,0.0112568642663129,32.9728501794202,14.6567733306386,0.444510354758065,54924422.1143063,123561625.789798
,590799.763,195.9824,-0.019,2.791500e+02,0.5,43834040,81430870,5.42854930966236E-12,-2.92217493908283E-12,0.0229261092654921,0.0123410690637095,33.8188859159524,18.2046243395815,0.538297576828051,79467080.8403858,147626673.908974
,590802.134,195.9824,-0.019,2.115173e+02,0.5,61854520,94452700,5.57527105002007E-12,-3.65109430083933E-12,0.0201497308687915,0.0131955140617291,34.7329359715935,22.7456608727294,0.654872968162901,112136552.806523,171234053.409011
,590804.552,195.9824,-0.019,1.602760e+02,0.5,84501770,105557900,5.73322320340802E-12,-4.58959024850862E-12,0.0170631498205452,0.0136594831993745,35.7169494807088,28.5923218453614,0.800525304122193,153193933.019765,191366759.090455
,590806.939,195.9824,-0.019,1.214445e+02,0.5,111029900,112858800,5.90084944048585E-12,-5.80522496510861E-12,0.0138234829196651,0.0135994705439197,36.7612307914017,36.1655075071351,0.983794794911872,201286991.54812,204602618.949769
,590809.264,195.9824,-0.019,9.202165e+01,0.5,139578700,114866500,6.0797588612881E-12,-7.38774871848688E-12,0.0106607811965177,0.0129543250677472,37.8758043075032,46.0243458858387,1.21513844332334,253043338.841137,208242394.297951
,590811.572,195.9824,-0.019,6.972812e+01,0.5,167543100,111170500,6.27632885910244E-12,-9.45894453720624E-12,0.00781805623993223,0.0117824546836849,39.1004000422697,58.9275233476686,1.50708236447619,303740222.711592,201541886.409879
,590813.897,195.9824,-0.019,5.283509e+01,0.5,192525100,102892700,6.50425575470684E-12,-1.21702753412099E-11,0.00548286287713848,0.0102591216258041,40.520343610969,75.8186266444186,1.87112496804924,349030289.827343,186534996.746491
,590815.644,195.9824,-0.019,4.003407e+01,0.5,213045000,91825490,6.78276691891231E-12,-1.57367478054261E-11,0.00370765798067343,0.00860216476375536,42.2554180758577,98.0371086935784,2.32010741244071,386230980.25279,166471163.439145
,590817.22,195.9824,-0.019,3.033521e+01,0.5,228968900,80283610,7.15469303118965E-12,-2.04051884710859E-11,0.00245627446135782,0.00700529611853766,44.5724508672671,127.120654457145,2.8520005515447,415099545.609627,145546797.101705
,590818.764,195.9824,-0.019,2.298591e+01,0.5,241195700,69812620,7.66682376222545E-12,-2.64881181096856E-11,0.00161844344054865,0.00559156207793862,47.7629332188091,165.016212137059,3.45490113392106,437265608.879616,126563855.789225
,590820.48,195.9824,-0.019,1.741690e+01,0.5,250959900,61211270,8.38248151104141E-12,-3.43673104930318E-11,0.00107524781750935,0.00440840526192914,52.2213522883376,214.102163672572,4.09989696341866,454967204.96206,110970399.749434
,590822.134,195.9824,-0.019,1.319742e+01,0.5,259631100,54597220,9.35402315420016E-12,-4.44820326190685E-11,0.000726710271743679,0.003455791105007,58.2738820008523,277.11506346205,4.75539047592533,470687292.62414,98979735.7350663
,590823.725,195.9824,-0.019,1.000008e+01,0.5,267519000,49328070,1.06092442913983E-11,-5.75367011843478E-11,0.000497506182865635,0.00269810589658245,66.0936839436364,358.443300841036,5.4232610357551,484987329.466761,89427251.6608145
,590861.415,193.9788,-0.019,5.000000e+05,0.5,467.5638,72961.63,4.36252335229856E-12,-2.79565847992904E-14,0.0367933126483085,0.000235784494897266,27.1777359182244,0.174164495520748,0.00640835189674354,847.650143419086,132272.721142206
,590862.99,193.9788,-0.019,3.788642e+05,0.5,682.927,96307.85,4.36167209459852E-12,-3.09289807481725E-14,0.0368001543617723,0.000260952965078362,27.1724327358454,0.192681987719513,0.00709108343712376,1238.08380694734,174597.269645092
,590864.582,193.9788,-0.019,2.870762e+05,0.5,1012.469,127013.1,4.36462400262431E-12,-3.47920529403111E-14,0.0367747778811112,0.000293145530551658,27.1908225919679,0.216748232732428,0.0079713746062414,1835.51312795682,230263.062348075
,590866.157,193.9788,-0.019,2.175258e+05,0.5,1529.694,167446.9,4.369140432139E-12,-3.99138347989747E-14,0.0367360319141696,0.000335598255942115,27.218959135599,0.248656012598448,0.00913539754990985,2773.19445707156,303565.820964072
,590867.936,193.9788,-0.019,1.648255e+05,0.5,2186.888,220581.3,4.37707906501702E-12,-4.33952546400666E-14,0.0366688604340378,0.000363542561662625,27.2684153907264,0.27034463210161,0.00991420396923946,3964.62670301139,399893.598650213
,590870.307,193.9788,-0.019,1.248930e+05,0.5,3327.083,290735,4.38256121721147E-12,-5.01526989259759E-14,0.0366217951061135,0.000419088695640474,27.3025682129745,0.312442294727941,0.0114436961494144,6031.69531541408,527075.801092702
,590872.569,193.9788,-0.019,9.463495e+04,0.5,5079.277,383064.2,4.38955680776093E-12,-5.82037552291588E-14,0.0365617914351351,0.000484794627937768,27.346149483994,0.362598927575619,0.0132595972163413,9208.26179767395,694460.144409635
,590874.846,193.9788,-0.019,7.170755e+04,0.5,7746.542,504763.6,4.39607096937179E-12,-6.74659353392743E-14,0.0365054343037027,0.000560244201566582,27.3867315393073,0.420300643929096,0.0153468712878662,14043.7677966129,915089.957633021
,590877.015,193.9788,-0.019,5.433485e+04,0.5,11904.38,664667.6,4.40552440464181E-12,-7.89041569231445E-14,0.0364239959674819,0.00065236381179912,27.4456247409112,0.49155870731958,0.0179102757528726,21581.5454796015,1204981.19500701
,590878.793,193.9788,-0.019,4.117107e+04,0.5,17875.29,875208.3,4.41504636318457E-12,-9.01730869158456E-14,0.0363419391918318,0.000742249247654939,27.5049448301808,0.561762114542885,0.0204240407683519,32406.2558567574,1586672.10980956
,590881.164,193.9788,-0.019,3.119651e+04,0.5,27398.77,1152022,4.42596395795749E-12,-1.05263587424864E-13,0.0362469135675196,0.000862067606388029,27.5729594821699,0.655773218802499,0.0237832003208272,49671.4487306471,2088509.87506292
,590883.536,193.9788,-0.019,2.363846e+04,0.5,42228.01,1515800,4.43835272558634E-12,-1.2364612962105E-13,0.0361381363157797,0.0010067565521336,27.6501392764721,0.77029315072454,0.0278585631349782,76555.496239877,2748005.91362003
,590885.907,193.9788,-0.019,1.791157e+04,0.5,65208.16,1993461,4.4526120423697E-12,-1.45649520345153E-13,0.0360118292450324,0.00117798398027488,27.7389722556029,0.907370317793484,0.032711028708362,118216.393519119,3613961.35147835
,590888.278,193.9788,-0.019,1.357207e+04,0.5,101003,2620015,4.46914802289488E-12,-1.72288081463828E-13,0.035863676301219,0.00138256418282034,27.8419884404047,1.07332376282052,0.038550542649565,183109.144539757,4749846.09696079
,590890.54,193.9788,-0.019,1.028394e+04,0.5,156877.7,3439913,4.48962526831251E-12,-2.04749970698314E-13,0.0356789509652696,0.0016271434091049,27.9695579966799,1.27555549472785,0.0456051359438451,284404.833959037,6236245.72261407
,590892.818,193.9788,-0.019,7.792469e+03,0.5,244228.5,4513874,4.51156605187296E-12,-2.44103625732543E-13,0.035475427657037,0.00191944003832111,28.1062451323787,1.52072168813599,0.0541061846210151,442763.79619643,8183238.18797709
,590895.08,193.9788,-0.019,5.904585e+03,0.5,379603.2,5916412,4.53722294505712E-12,-2.91112983520604E-13,0.0352330472658296,0.00226058927063568,28.2660829627192,1.81358153288069,0.0641610489600792,688185.669896481,10725910.5181505
,590897.451,193.9788,-0.019,4.474074e+03,0.5,593213.4,7742290,4.56780495495901E-12,-3.49984708383189E-13,0.0349361321192473,0.00267680256323489,28.4566033844665,2.1803417911433,0.0766198889475853,1075441.30573865,14036059.3118889
,590899.838,193.9788,-0.019,3.390107e+03,0.5,926626.6,10112970,4.60358164780405E-12,-4.21814878332187E-13,0.0345778268609645,0.00316828133966225,28.6794857467253,2.62783083181662,0.0916275436395045,1679888.75611401,18333883.9980617
,590902.209,193.9788,-0.019,2.568774e+03,0.5,1445852,13177920,4.64566877628125E-12,-5.09712419829821E-13,0.0341412511854166,0.00374590195637377,28.9416809880888,3.17541670764356,0.109717770330978,2621196.62634869,23890356.3063805
,590904.58,193.9788,-0.019,1.946446e+03,0.5,2250918,17116830,4.69579253957586E-12,-6.17511767751214E-13,0.0336023377757091,0.00441881510428178,29.2539430190372,3.84698725830222,0.131503204740597,4080707.20086671,31031237.6714795
,590906.983,193.9788,-0.019,1.474880e+03,0.5,3489808,22143520,4.75513698540749E-12,-7.49407279997531E-13,0.0329386961591168,0.00519112252097477,29.6236482439217,4.66867257919354,0.157599514440342,6326700.76619506,40144164.0772947
,590909.369,193.9788,-0.019,1.117550e+03,0.5,5381989,28501260,4.82470443811456E-12,-9.11065202527318E-13,0.0321245753089016,0.00606619184352482,30.0570409631103,5.6757723636081,0.188833370875533,9757050.79762365,51670161.6477252
,590911.663,193.9788,-0.019,8.467957e+02,0.5,8245763,36453580,4.90485397073436E-12,-1.1094730172533E-12,0.0311334400500983,0.00704235271344595,30.5563581370487,6.91181736721674,0.226198990606684,14948809.530485,66086986.0223121
,590913.94,193.9788,-0.019,6.416440e+02,0.5,12539940,46231200,4.99754926421081E-12,-1.35555572687379E-12,0.0299182151228036,0.00811513918191718,31.1338331448645,8.44486839205152,0.271244094896953,22733757.2743372,83812911.3298259
,590916.14,193.9788,-0.019,4.861923e+02,0.5,18885340,58011260,5.10212046968696E-12,-1.66097546908993E-12,0.0284463403747182,0.00926059543840766,31.7852929486461,10.3475784586438,0.325546109496674,34237383.5603146,105169076.089556
,590917.934,193.9788,-0.019,3.684033e+02,0.5,28114950,71740800,5.22013650934712E-12,-2.04575188670142E-12,0.026655934269114,0.0104463604975053,32.5205116514431,12.7446663412555,0.391896243141978,50969817.1665994,130059468.694967
,590920.305,193.9788,-0.019,2.791500e+02,0.5,41183200,87102390,5.34971239676042E-12,-2.52941710988945E-12,0.0245228733332397,0.0115947495477159,33.3277461267916,15.7578136982106,0.472813662173908,74661351.8549916,157908617.766485
,590922.692,193.9788,-0.019,2.115173e+02,0.5,59103550,103170900,5.49104897964534E-12,-3.14565917250811E-12,0.0220095970627733,0.0126086456595753,34.2082476198568,19.5968909218838,0.572870353946704,107149297.345255,187039347.746075
,590925.094,193.9788,-0.019,1.602760e+02,0.5,82536720,118390400,5.64433133018966E-12,-3.93498623695073E-12,0.019137488833278,0.013341838167076,35.1631690970847,24.5142565789011,0.697157201935292,149631478.19686,214630900.722945
,590927.497,193.9788,-0.019,1.214445e+02,0.5,111398000,130634800,5.80828635538555E-12,-4.95297947726976E-12,0.0160007719957493,0.0136445571837097,36.1845794179927,30.8561713877584,0.852743679325876,201954322.974959,236828871.173354
,590929.821,193.9788,-0.019,9.202165e+01,0.5,144391700,137710000,5.98231593906604E-12,-6.2725783775967E-12,0.0127808906737164,0.0134010204915552,37.2687524264271,39.0770352169845,1.04852007842568,261768864.941053,249655557.701949
,590932.114,193.9788,-0.019,6.972812e+01,0.5,178898400,138069200,6.1711402422394E-12,-7.99604195224019E-12,0.00970970509804715,0.0125810152192703,38.4450938765844,49.8139033352171,1.29571548180188,324326336.678428,250306754.247781
,590934.439,193.9788,-0.019,5.283509e+01,0.5,211884300,131853400,6.37738265495349E-12,-1.02482549534328E-11,0.00702609720693977,0.0112907189987091,39.7299470166663,63.8447852892942,1.6069688001978,384126737.96229,239038080.835801
,590936.202,193.9788,-0.019,4.003407e+01,0.5,240501400,120615000,6.62395561844917E-12,-1.32078978549508E-11,0.0048700983500216,0.00971077785779452,41.266052234975,82.2828282965188,1.99395929196203,436006906.87023,218663895.811637
,590937.793,193.9788,-0.019,3.033521e+01,0.5,263597900,106932300,6.93324064328556E-12,-1.70910723304813E-11,0.0032715902733354,0.00806476925785414,43.1928423171498,106.474306919722,2.46509146441253,477878735.992756,193858419.815933
,590939.337,193.9788,-0.019,2.298591e+01,0.5,281451500,93279010,7.34644617069686E-12,-2.21664905578639E-11,0.00216245718718724,0.00652479929857349,45.7670384410555,138.093249701007,3.01730796671191,510245669.875463,169106261.443872
,590940.96,193.9788,-0.019,1.741690e+01,0.5,295284300,81271490,7.91758151050749E-12,-2.87670069051662E-11,0.00142762913182872,0.00518701538327463,49.3251088937352,179.213279492112,3.63330732585314,535323263.358721,147337732.635381
,590942.769,193.9788,-0.019,1.319742e+01,0.5,306897200,71781660,8.71424225737886E-12,-3.72571008933375E-11,0.000955441863977917,0.0040849213130151,54.2881620733767,232.105038159684,4.27542634149168,556376382.420786,130133544.114964
,590944.36,193.9788,-0.019,1.000008e+01,0.5,316901500,64175830,9.76985127064967E-12,-4.82437160913351E-11,0.000647255654144463,0.00319616104196645,60.8644163828134,300.549674984151,4.93801950048796,574513257.708838,116344874.225804
,590980.943,191.9865,-0.019,5.000000e+05,0.5,438.3762,73022.32,4.35891950248098E-12,-2.61679794288035E-14,0.0368239175860631,0.000221065683211537,27.1552845819859,0.163021805729667,0.00600331788965346,794.735710509484,132382.746527414
,590982.534,191.9865,-0.019,3.788642e+05,0.5,640.3944,96392.72,4.35785859621714E-12,-2.89518569556842E-14,0.0368325840038076,0.000244700850163456,27.1486753267581,0.180364862062965,0.00664359715132014,1160.97611706633,174751.131145217
,590984.11,191.9865,-0.019,2.870762e+05,0.5,952.5215,127129.8,4.36064974374192E-12,-3.26722187471676E-14,0.0368085666523381,0.00027578861227293,27.1660636738708,0.203542046945177,0.00749251159051615,1726.83382692322,230474.628709151
,590985.685,191.9865,-0.019,2.175258e+05,0.5,1433.257,167611.3,4.36490010664611E-12,-3.73245934620833E-14,0.0367720994893035,0.000314441025144132,27.1925426703685,0.232525504724946,0.00855107621025552,2598.36305036106,303863.863035717
,590987.464,191.9865,-0.019,1.648255e+05,0.5,2032.657,220805.2,4.37269986944113E-12,-4.02535764489179E-14,0.0367060809865107,0.000337903602178743,27.2411337898536,0.250772541977645,0.00920565729430285,3685.02009259872,400299.508746571
,590989.835,191.9865,-0.019,1.248930e+05,0.5,3100.171,291065.1,4.37766755867379E-12,-4.66270879368268E-14,0.0366633754269022,0.000390506224417132,27.272081600372,0.290478372319824,0.0106511258134349,5620.32474022517,527674.242016364
,590992.112,191.9865,-0.019,9.463495e+04,0.5,4698.217,383531.8,4.38431799167979E-12,-5.37073518334486E-14,0.0366064217965081,0.000448424128569065,27.3135126019696,0.334587143064247,0.0122498760207107,8517.43508343458,695307.860180323
,590994.374,191.9865,-0.019,7.170755e+04,0.5,7206.959,505409.3,4.39059593919046E-12,-6.26083550882664E-14,0.036552132518332,0.000521220564050139,27.3526230859201,0.390038792564124,0.0142596485660236,13065.5534709177,916260.552314657
,590996.543,191.9865,-0.019,5.433485e+04,0.5,10931.48,665709.7,4.39885287555736E-12,-7.22326446979784E-14,0.0364811033790629,0.000599048582236609,27.4040623145387,0.449996385977452,0.0164207912247636,19817.767307441,1206870.42641128
,590998.321,191.9865,-0.019,4.117107e+04,0.5,16386.71,876623.6,4.40821668793498E-12,-8.24027193453964E-14,0.0364007077690244,0.000680437809346851,27.462397181641,0.513354122020407,0.0186929829404547,29707.5972983087,1589237.91847135
,591000.692,191.9865,-0.019,3.119651e+04,0.5,25094.09,1154137,4.41826340983801E-12,-9.60651115510395E-14,0.0363134593645576,0.000789553768318277,27.5249864522705,0.598468368384391,0.0217427307156776,45493.2759710471,2092344.17543718
,591003.079,191.9865,-0.019,2.363846e+04,0.5,38519.12,1518848,4.43003434680308E-12,-1.12348980680509E-13,0.0362108035802543,0.000918333031616228,27.5983172726495,0.699913944531156,0.0253607470925333,69831.6199679637,2753531.65713811
,591005.45,191.9865,-0.019,1.791157e+04,0.5,59463.35,1998165,4.44294835012961E-12,-1.32217606041383E-13,0.0360968069018657,0.00107420411361827,27.6787691908886,0.823691907308469,0.0297589788631069,107801.581635874,3622489.27060863
,591007.822,191.9865,-0.019,1.357207e+04,0.5,91607.53,2627044,4.45839292867011E-12,-1.55468413915007E-13,0.0359598916972077,0.00125395572264823,27.7749861376061,0.968540258880452,0.0348709538172943,166076.022016179,4762589.02714079
,591010.084,191.9865,-0.019,1.028394e+04,0.5,141958,3450724,4.47729052041352E-12,-1.84189523038314E-13,0.0357910832020109,0.00147239552893569,27.8927147355796,1.14746760344595,0.0411386132301511,257356.790794083,6255845.07076827
,591012.361,191.9865,-0.019,7.792469e+03,0.5,220754.2,4530784,4.497209856991E-12,-2.19118361019233E-13,0.0356083266882639,0.00173495087636187,28.0168086201164,1.36506798238161,0.0487231790347984,400207.050439674,8213894.46189141
,591014.623,191.9865,-0.019,5.904585e+03,0.5,342273.7,5942606,4.52082220495876E-12,-2.60383835497994E-13,0.0353890361388292,0.00203828696344176,28.1639093014546,1.62214446710303,0.0575965662202744,620510.721517751,10773397.829736
,591016.995,191.9865,-0.019,4.474074e+03,0.5,534213.2,7784088,4.54852593334643E-12,-3.12160216345959E-13,0.0351247404573902,0.0024105714116942,28.3364985470053,1.94470200819814,0.0686288746992583,968479.372432958,14111835.239569
,591019.381,191.9865,-0.019,3.390107e+03,0.5,833707.4,10179580,4.58112670794186E-12,-3.75194186474173E-13,0.0348055768737905,0.00285057605529383,28.5395955097338,2.33739230591751,0.0818999801563522,1511434.79708984,18454641.7985012
,591021.753,191.9865,-0.019,2.568774e+03,0.5,1301048,13284780,4.61946790414691E-12,-4.52408656955895E-13,0.0344181032304794,0.00337074489542234,28.7784542667192,2.81842457058427,0.0979352311442116,2358680.29944815,24084083.6529496
,591024.124,191.9865,-0.019,1.946446e+03,0.5,2026931,17291370,4.6646805622901E-12,-5.46803731387578E-13,0.033944980194625,0.00397910244537428,29.060120995799,3.40648890805853,0.117222117160179,3674639.38151455,31347662.630025
,591026.511,191.9865,-0.019,1.474880e+03,0.5,3149254,22425830,4.71883792637515E-12,-6.626652933242E-13,0.0333586349634569,0.00468454521385413,29.3975116342595,4.12828560210428,0.1404297633577,5709307.70252772,40655966.1286696
,591028.913,191.9865,-0.019,1.117550e+03,0.5,4869270,28961350,4.78218275856493E-12,-8.04028094021772E-13,0.0326431557454814,0.00548829177427157,29.7921385467163,5.00895042742721,0.168129938694156,8827538.43185947,52504262.4794955
,591031.191,191.9865,-0.019,8.467957e+02,0.5,7484750,37199230,4.85588151734418E-12,-9.77037943713939E-13,0.0317702677518866,0.00639240413191169,30.2512685597506,6.08677067650576,0.201207121760316,13569162.9911383,67438780.856387
,591033.484,191.9865,-0.019,6.416440e+02,0.5,11427490,47439120,4.94186289813112E-12,-1.19043289272154E-12,0.0306999125568122,0.00739522452658998,30.7869170989568,7.41618283136698,0.240887478519838,20716987.7937945,86002759.135064
,591035.683,191.9865,-0.019,4.861923e+02,0.5,17301620,59960710,5.03976906371191E-12,-1.4542217600175E-12,0.0294022706241817,0.0084840041666744,31.396854902847,9.05954003420231,0.288549285023476,31366244.9368033,108703249.547998
,591037.462,191.9865,-0.019,3.684033e+02,0.5,25937220,74890060,5.15079389785548E-12,-1.78391197047158E-12,0.0278260699179547,0.00963720548758236,32.0885196525907,11.1134507530581,0.346337284280451,47021793.0748539,135768787.274943
,591039.849,191.9865,-0.019,2.791500e+02,0.5,38381340,92119390,5.27367986967975E-12,-2.19726704800514E-12,0.0259353633408372,0.0108059117457053,32.8540771569499,13.68857854733,0.416647787181396,69581837.5067033,167003977.09399
,591042.22,191.9865,-0.019,2.115173e+02,0.5,55833750,111027900,5.40910006677117E-12,-2.72013017316445E-12,0.0236857422172908,0.0119110945043963,33.6977206305385,16.9459217841221,0.502880357099432,101221450.837566,201283365.732163
,591044.622,191.9865,-0.019,1.602760e+02,0.5,79409490,130297400,5.55709249159349E-12,-3.38675891184527E-12,0.0210622232673017,0.01283632987245,34.6196868218712,21.0988989380027,0.609448001264799,143962097.979648,236217196.02145
,591047.025,191.9865,-0.019,1.214445e+02,0.5,109713300,147832500,5.71639366944617E-12,-4.2423987524668E-12,0.0181072281357005,0.0134382071102129,35.6121045107899,26.4293812647669,0.74214600984222,198900116.903792,268006718.713044
,591049.349,191.9865,-0.019,9.202165e+01,0.5,146227300,160999700,5.88656889651919E-12,-5.34645142818266E-12,0.0149424120557777,0.013571382868439,36.6722655707365,33.3074308790125,0.908245791762345,265096638.826158,291877640.645897
,591051.642,191.9865,-0.019,6.972812e+01,0.5,186911900,167226000,6.06826192370407E-12,-6.78261972335153E-12,0.0117601546523485,0.0131445639455844,37.8041804539913,42.254501073986,1.11772033057061,338854074.763132,303165349.59165
,591053.951,191.9865,-0.019,5.283509e+01,0.5,228378000,165242500,6.26420771147402E-12,-8.65762275886054E-12,0.00880530852991083,0.0121696219280389,39.0248874724407,53.9354327801931,1.38207785527331,414028298.285205,299569446.616544
,591055.698,191.9865,-0.019,4.003407e+01,0.5,266722200,155684400,6.48908266229789E-12,-1.11172500499083E-11,0.00628610321737846,0.0107695008592143,40.4258179740264,69.2584684581875,1.71322367558985,483542804.389592,282241490.868443
,591057.274,191.9865,-0.019,3.033521e+01,0.5,299403700,141034700,6.7554463689384E-12,-1.43411914799104E-11,0.00431495210261797,0.00916024655525626,42.085215962913,89.3430437657911,2.12290805028833,542791356.484837,255682932.85765
,591058.834,191.9865,-0.019,2.298591e+01,0.5,325399500,124356900,7.09566155541514E-12,-1.85669208729175E-11,0.00288292588205347,0.00754363160031538,44.2046953895533,115.668577918981,2.61665818302,589919349.709064,225447616.175916
,591060.441,191.9865,-0.019,1.741690e+01,0.5,345448100,108405800,7.55688531808926E-12,-2.40809225618171E-11,0.00190427514174032,0.00606820142087809,47.0780364834324,150.019816789622,3.18662008859305,626265616.604303,196529739.722067
,591062.094,191.9865,-0.019,1.319742e+01,0.5,361175900,94715660,8.19281742447323E-12,-3.12413829647579E-11,0.0012607023401005,0.004807391959449,51.0397791386591,194.628197345681,3.81326488143566,654778670.706581,171710775.691004
,591065.386,191.9865,-0.019,1.000008e+01,0.5,375559300,84356120,9.06157273817251E-12,-4.03427506439029E-11,0.000850787214309325,0.00378776371714299,56.4519685039797,251.328081175102,4.45206939342397,680854451.322732,152929882.972714
,591101.297,189.9800,-0.019,5.000000e+05,0.5,412.3708,73079.84,4.35550695435181E-12,-2.4577009024262E-14,0.036852923946578,0.000207951601018687,27.1340250208619,0.153110346233282,0.00564274360753937,747.590313368664,132487.02499433
,591102.873,189.9800,-0.019,3.788642e+05,0.5,607.5327,96477.6,4.35404411730597E-12,-2.74180139069174E-14,0.0368650174669388,0.000232144079011465,27.1249118091464,0.170809295719137,0.00629713736660116,1101.40087895339,174905.010774421
,591104.464,189.9800,-0.019,2.870762e+05,0.5,890.145,127240.5,4.35688730683992E-12,-3.04797721774673E-14,0.0368406182116768,0.000257728412714765,27.142624368617,0.189883499110759,0.00699576785693234,1613.75097241015,230675.317622357
,591106.04,189.9800,-0.019,2.175258e+05,0.5,1346.484,167774.8,4.36068440709285E-12,-3.49968635528101E-14,0.0368079696142085,0.000295403971025553,27.1662796203132,0.218024166014668,0.00802554376461781,2441.05158635357,304160.273490181
,591107.818,189.9800,-0.019,1.648255e+05,0.5,1897.997,221031.2,4.36827695018635E-12,-3.75104353893154E-14,0.0367436506375105,0.000315518074729011,27.2135797983246,0.233683266509347,0.00858700943577196,3440.89390423081,400709.225949684
,591110.19,189.9800,-0.019,1.248930e+05,0.5,2886.082,291376.5,4.37305612080586E-12,-4.33150873706274E-14,0.0367026002433022,0.000363538974197954,27.2433531717868,0.269845204430476,0.00990499233809178,5232.20108404295,528238.781560829
,591112.467,189.9800,-0.019,9.463495e+04,0.5,4373.218,383975.2,4.37934422210111E-12,-4.98777707005259E-14,0.0366487423744226,0.000417404404839655,27.282526911989,0.310729541327134,0.0113893241021816,7928.24180337085,696111.703577934
,591114.729,189.9800,-0.019,7.170755e+04,0.5,6699.864,506002.1,4.38557505068859E-12,-5.8068447544796E-14,0.0365950049074172,0.000484546518599484,27.3213438535219,0.361755985036095,0.0132407829927979,12146.2368996239,917335.244164238
,591116.913,189.9800,-0.019,5.433485e+04,0.5,10071.2,666521.1,4.39367939234282E-12,-6.63889318675178E-14,0.0365255683572384,0.00055190496450813,27.3718324445237,0.413591105990924,0.01511009929018,18258.158831805,1208341.41994493
,591118.692,189.9800,-0.019,4.117107e+04,0.5,15092.75,877957,4.40175889002972E-12,-7.56695902959896E-14,0.0364560755502925,0.000626707725163848,27.422166262077,0.471407938944575,0.0171907621899478,27361.7668906113,1591655.24996972
,591121.063,189.9800,-0.019,3.119651e+04,0.5,23006.53,1156125,4.41100441998574E-12,-8.77776239753786E-14,0.0363760092674,0.000723871336136417,27.4797642509649,0.546838811229539,0.0198996907773813,41708.7217917117,2095948.23649819
,591123.434,189.9800,-0.019,2.363846e+04,0.5,35234.37,1521810,4.42188519579229E-12,-1.02379626291106E-13,0.0362814205216498,0.00084002141843292,27.547549527415,0.637806659597628,0.0231529363061092,63876.6704859982,2758901.49057006
,591125.79,189.9800,-0.019,1.791157e+04,0.5,54018.56,2002353,4.43435491144992E-12,-1.19627991091207E-13,0.0361724630300158,0.000975844101681716,27.6252336133787,0.74526087031523,0.026977540923104,97930.6784043002,3630081.72922206
,591128.161,189.9800,-0.019,1.357207e+04,0.5,83149.24,2633579,4.4483034584236E-12,-1.40445018682673E-13,0.0360493450494322,0.00113817570817433,27.7121305524847,0.874947208426209,0.031572715304914,150741.920591774,4774436.38077947
,591130.438,189.9800,-0.019,1.028394e+04,0.5,128778.7,3460715,4.46573640237383E-12,-1.66177142134033E-13,0.0358947103574343,0.0013356991652612,27.8207346581125,1.03525370980178,0.0372115877788261,233463.932674693,6273957.83438021
,591132.7,189.9800,-0.019,7.792469e+03,0.5,199326.3,4546209,4.48397130601796E-12,-1.96597518885455E-13,0.0357295548110715,0.0015665447763484,27.9343348284069,1.2247671860901,0.0438445086884479,361360.239569864,8241858.56745783
,591134.978,189.9800,-0.019,5.904585e+03,0.5,309743,5967354,4.50487103460931E-12,-2.33830985872967E-13,0.0355364138829307,0.00184456217032551,28.064536378874,1.45672498926686,0.0519062552682479,561535.555945644,10818263.6763848
,591137.349,189.9800,-0.019,4.474074e+03,0.5,481072.8,7821624,4.53087796467613E-12,-2.78673859664572E-13,0.0352941170443209,0.0021707818875005,28.226554876042,1.73608802833928,0.0615054878628786,872140.717298947,14179884.5534453
,591139.721,189.9800,-0.019,3.390107e+03,0.5,750077.9,10239090,4.56057654710991E-12,-3.34090986527656E-13,0.0350090508756412,0.00256463370883487,28.4115717035407,2.08132676234814,0.0732563050036673,1359822.20931237,18562527.9522943
,591142.092,189.9800,-0.019,2.568774e+03,0.5,1170012,13381610,4.59490042944393E-12,-4.01752004523712E-13,0.0346689696306612,0.00303125786026563,28.6254033175928,2.50284273614486,0.0874343221779741,2121124.08959387,24259627.5324956
,591144.463,189.9800,-0.019,1.946446e+03,0.5,1823092,17445730,4.6363074061327E-12,-4.84497635906395E-13,0.034248006915055,0.00357894266521272,28.8833613356345,3.01833313848744,0.104500757491948,3305098.03211067,31627503.1055669
