Repository: AlexiLJ/BunchOfScripts

ScriptCutter.py:                filters out a threshold values from an CSV file

From_dat_to_csv.py:             converts .dat file from PPMS to .csv 
                    
Convert_all_files_to_csv.py     Converts all files in a rectory from .dat to .csv
                                and removes LCR head

temp_script.py:                 Script for measuring RaspberryPi CPU and GPU temperatures
                                Run in bash with "watch python3 temp_script.py"

File: Scripts/Data_examples/Nb-PrO2/Jan 30 2019 Pr0.998Nb0.002O2 1300C 10h air.dat (part 21 of 54)
Comment,Time Stamp (sec),Temperature (K),Magnetic Field (Oe),Frequency (Hz),AC Voltage (Vrms),Re[Impedance] (Ohm),-Im[Impedance] (Ohm),Re[Cp] (F),Im[Cp] (F),Re[Modulus],Im[Modulus],Re[Permittivity],Im[Permittivity],Loss Factor,Re[Sp.Impedance] (Ohm-cm),-Im[Sp.Impedance] (Ohm-cm)
,591146.85,189.9800,-0.019,1.474880e+03,0.5,2835914,22677930,4.68513837789582E-12,-5.85884581080022E-13,0.0337336361060807,0.00421844899001539,29.1875695078404,3.64995557324931,0.125051713273654,5141251.11658386,41113000.2300178
,591149.237,189.9800,-0.019,1.117550e+03,0.5,4393617,29369480,4.74288650852906E-12,-7.0952658313814E-13,0.0331031705981869,0.00495216984073583,29.5473299761241,4.4202230099991,0.149598052127583,7965223.31322172,53244164.6127095
,591151.53,189.9800,-0.019,8.467957e+02,0.5,6773753,37861050,4.81018064726833E-12,-8.6059355432498E-13,0.0323354998441518,0.00578517207197959,29.9665603581314,5.36134307224902,0.178910859577323,12280190.857238,68638599.6146348
,591153.823,189.9800,-0.019,6.416440e+02,0.5,10377050,48510620,4.88940084355294E-12,-1.04590617525793E-12,0.0313933266906457,0.00671543923238179,30.4600879338357,6.51580737359797,0.213912953493482,18812636.7369908,87945290.0338923
,591156.007,189.9800,-0.019,4.861923e+02,0.5,15784970,61693910,4.97999935488035E-12,-1.27417990554993E-12,0.0302521607513305,0.0077403012695245,31.0245003659533,7.93791166002546,0.255859451929696,28616698.0514017,111845381.656117
,591157.801,189.9800,-0.019,3.684033e+02,0.5,23800640,77682670,5.08401420417974E-12,-1.55765490332102E-12,0.0288636890774744,0.00884334012727548,31.6724941708101,9.70390991532024,0.306382877931461,43148370.1464186,140831532.224431
,591160.172,189.9800,-0.019,2.791500e+02,0.5,35498820,96599260,5.19991353832047E-12,-1.91089243036025E-12,0.0271966293584446,0.00999436486575715,32.3945261788944,11.904516181696,0.367485423801383,64356094.0008793,175125569.15907
,591162.559,189.9800,-0.019,2.115173e+02,0.5,52223950,118125000,5.32835425067982E-12,-2.35570544736331E-12,0.0251997768076085,0.0111410106583001,33.1946887178094,14.6756212813921,0.442107513227513,94677215.6172295,214149754.945485
,591164.961,189.9800,-0.019,1.602760e+02,0.5,75407550,141288200,5.47012612914815E-12,-2.91948520534656E-12,0.0228388564425321,0.0121894270656223,34.0779020240746,18.1878677821326,0.53371442201118,136706949.024672,256142505.030168
,591167.364,189.9800,-0.019,1.214445e+02,0.5,106287600,164258800,5.62369505801083E-12,-3.63894689872221E-12,0.0201191995325547,0.0130186110712873,35.034608832687,22.6699847421575,0.647074007602637,192689638.042275,297786089.038217
,591169.688,189.9800,-0.019,9.202165e+01,0.5,145261100,184260200,5.78871923098608E-12,-4.56352333864932E-12,0.0171012233804163,0.0134817096670089,36.0626797519822,28.4299296848732,0.788347673561626,263345007.137452,334046786.676876
,591171.982,189.9800,-0.019,6.972812e+01,0.5,191155300,197964700,5.96668251511939E-12,-5.76144628907276E-12,0.0139218511936288,0.0134429807004657,37.1713590067917,35.8927742286931,0.965602958507249,346546968.478566,358891784.066509
,591174.322,189.9800,-0.019,5.283509e+01,0.5,241057200,202744700,6.1557117725188E-12,-7.31895158734319E-12,0.0108036953949753,0.012845260870275,38.3489772849179,45.5957521314535,1.18896918143853,437014521.124611,367557484.203139
,591176.053,189.9800,-0.019,4.003407e+01,0.5,290425000,197539100,6.36557003198181E-12,-9.35875822324956E-12,0.00797607963333543,0.0117265540215149,39.656356499963,58.3033806294639,1.47021526371235,526513799.619406,358120210.430913
,591177.644,189.9800,-0.019,3.033521e+01,0.5,335128800,183950000,6.60356848976093E-12,-1.20306930344735E-11,0.0056279443234649,0.0102532548387584,41.1390440897171,74.9490539762652,1.82184724109812,607557675.303063,333484422.621984
,591179.189,189.9800,-0.019,2.298591e+01,0.5,372379200,165248000,6.89380862960081E-12,-1.55348987125039E-11,0.00383089105757359,0.00863274682481123,42.9471879634412,96.7796251456952,2.25345662277304,675089222.660703,299579417.610425
,591180.811,189.9800,-0.019,1.741690e+01,0.5,401732100,145175600,7.27046583239457E-12,-2.01189422108544E-11,0.00255017984524109,0.00705689595638922,45.2936945979173,125.337391735112,2.76721501409328,728303329.259132,263190003.505301
,591182.449,189.9800,-0.019,1.319742e+01,0.5,424451100,126614300,7.78287034425122E-12,-2.60906380936025E-11,0.00168528566765186,0.00564960952632577,48.4858825547358,162.539983120614,3.35231565470883,769490785.619821,229540074.646299
,591184.04,189.9800,-0.019,1.000008e+01,0.5,442571200,111043300,8.48852072400071E-12,-3.38316206655049E-11,0.00111994505999938,0.00446362301136581,52.8819575147292,210.764912386814,3.9855731953211,802340859.478764,201311284.51503
,591220.903,187.9893,-0.019,5.000000e+05,0.5,386.662,73136.31,4.35216090833859E-12,-2.30092992268822E-14,0.0368814008098998,0.00019498708917578,27.1131797559605,0.143343796136272,0.00528686776787071,700.98262473423,132589.399907869
,591222.495,187.9893,-0.019,3.788642e+05,0.5,566.077,96551.97,4.35071334776315E-12,-2.55079079148952E-14,0.036893434958139,0.000216303457928393,27.1041617139082,0.158909678906852,0.00586292542762204,1026.24550967429,175039.836740773
,591224.07,187.9893,-0.019,2.870762e+05,0.5,839.7537,127352.4,4.35308283574777E-12,-2.87039538927078E-14,0.0368730172133931,0.000243138351810492,27.118923197918,0.1788204705641,0.00659393698116408,1522.39618259948,230878.182025137
,591225.646,187.9893,-0.019,2.175258e+05,0.5,1266.833,167924.3,4.35683482595466E-12,-3.28682753661538E-14,0.0368407682911095,0.000277929406384491,27.1422974221401,0.204763444422171,0.00754407194194051,2296.65165296807,304431.303232948
,591227.424,187.9893,-0.019,1.648255e+05,0.5,1770.562,221243.5,4.36412755093188E-12,-3.4925131833627E-14,0.0367789428362152,0.000294333612449518,27.1877297872071,0.217577290304561,0.00800277522277491,3209.86597600666,401094.106313493
,591229.795,187.9893,-0.019,1.248930e+05,0.5,2691.788,291680.3,4.36855789351862E-12,-4.03154814194812E-14,0.0367408677424105,0.000339065157635286,27.2153300247592,0.251158198811118,0.00922855605949391,4879.96394129266,528789.54300466
,591232.073,187.9893,-0.019,9.463495e+04,0.5,4064.814,384393.1,4.374661407621E-12,-4.62604165760456E-14,0.0366886290896018,0.00038796860080012,27.2533538199465,0.288194075685208,0.0105746279004488,7369.13373120825,696869.317822097
,591234.335,187.9893,-0.019,7.170755e+04,0.5,6180.157,506651.4,4.38007087465329E-12,-5.34283052933134E-14,0.0366419634806848,0.00044696035005311,27.2870538267062,0.332848733303599,0.0121980458358548,11204.0559329068,918512.365314596
,591236.504,187.9893,-0.019,5.433485e+04,0.5,9345.801,667404.2,4.38800710878823E-12,-6.14461839247043E-14,0.0365739625182279,0.000512152868496807,27.3364951380956,0.382798675222765,0.0140032097490546,16943.0771972001,1209942.39898063
,591238.282,187.9893,-0.019,4.117107e+04,0.5,13906.16,879230.6,4.39558212732009E-12,-6.95217709161324E-14,0.0365089602107267,0.000577436047066605,27.3836861412397,0.433108129846553,0.0158162830092583,25210.588412552,1593964.16957097
,591240.669,187.9893,-0.019,3.119651e+04,0.5,21124.81,1157930,4.40440658597833E-12,-8.03522253431044E-14,0.0364328013069525,0.000664665398924911,27.4386609316689,0.500579913151855,0.0182435984904096,38297.3365906448,2099220.53539915
,591243.04,187.9893,-0.019,2.363846e+04,0.5,32164.52,1524514,4.41444334978377E-12,-9.31368629038416E-14,0.0363458864938083,0.000766833228850524,27.5011881651413,0.580225905935563,0.021098212282734,58311.3149285853,2763803.59374358
,591245.411,187.9893,-0.019,1.791157e+04,0.5,49343.33,2006492,4.42575180617372E-12,-1.08837379800231E-13,0.0362472339742405,0.000891386174267408,27.5716378147108,0.678037302581698,0.0245918398877244,89454.9166365645,3637585.35534455
,591247.782,187.9893,-0.019,1.357207e+04,0.5,75728.88,2639704,4.4387526409755E-12,-1.27340704146418E-13,0.0361331861790994,0.00103660324042949,27.6526306774249,0.793309685576499,0.0286883983961838,137289.490745363,4785540.44214701
,591250.06,187.9893,-0.019,1.028394e+04,0.5,116687.2,3469770,4.45521118318439E-12,-1.49827256093192E-13,0.0359886292736949,0.00121028551799845,27.7551644354428,0.933396860169809,0.0336296642140545,211543.155854178,6290373.71612439
,591252.322,187.9893,-0.019,7.792469e+03,0.5,180397,4560332,4.47168042017899E-12,-1.76890132726966E-13,0.0358405502586184,0.00141777566743035,27.8577648200523,1.101993714546,0.0395578655238259,327043.16057482,8267462.26683642
,591254.6,187.9893,-0.019,5.904585e+03,0.5,280533.8,5989703,4.49030431255138E-12,-2.10307945478503E-13,0.0356695052520483,0.00167061736658346,27.9737883201671,1.310180678049,0.0468360117354734,508581.964223709,10858780.3567935
,591256.971,187.9893,-0.019,4.474074e+03,0.5,433822,7855710,4.5145162773276E-12,-2.49308653255124E-13,0.035447925930247,0.00195756845949145,28.1246245063855,1.55314807351712,0.0552237799002254,786479.364994371,14241679.3347961
,591259.342,187.9893,-0.019,3.390107e+03,0.5,675126.2,10293240,4.54139322141217E-12,-2.97866711383176E-13,0.0351941981987837,0.00230836211843809,28.2920630344187,1.85565604285799,0.065589279954611,1223941.67438964,18660696.9193233
,591261.713,187.9893,-0.019,2.568774e+03,0.5,1052766,13467280,4.57263133519352E-12,-3.57452343771448E-13,0.0348909227908758,0.00272749784833011,28.4866708653397,2.22686381661481,0.0781721327543498,1908567.88076138,24414939.359003
,591264.085,187.9893,-0.019,1.946446e+03,0.5,1639157,17583980,4.61002786547742E-12,-4.29741130613909E-13,0.03451940782267,0.00321785676328023,28.7196445235273,2.67720995805565,0.0932187707219867,2971640.80310837,31878137.6335772
,591266.471,187.9893,-0.019,1.474880e+03,0.5,2552728,22899420,4.65453842165737E-12,-5.18867751062716E-13,0.034063104583192,0.00379720712736141,28.9969372836439,3.2324527747079,0.11147566182899,4627860.95781991,41514541.218148
,591268.874,187.9893,-0.019,1.117550e+03,0.5,3960833,29729160,4.70681622159052E-12,-6.27091818787044E-13,0.033508576087176,0.0044643667681528,29.3226185754633,3.90666925335623,0.133230572273149,7180625.7467089,53896231.3543712
,591271.151,187.9893,-0.019,8.467957e+02,0.5,6120134,38444170,4.76801743917077E-12,-7.59046316829365E-13,0.0328335176399901,0.00522694410226838,29.7038911544155,4.72872204514852,0.159195373446741,11095239.7573209,69695742.5149845
,591273.445,187.9893,-0.019,6.416440e+02,0.5,9408374,49455120,4.84030456234194E-12,-9.20822669046587E-13,0.0320045536149628,0.00608856696966101,30.1542269314833,5.73655962521712,0.19024064646896,17056516.2881309,89657581.6194669
,591275.644,187.9893,-0.019,4.861923e+02,0.5,14363930,63212980,4.92424427648149E-12,-1.1189394977152E-12,0.0309970503171325,0.00704348159130876,30.6771562546545,6.97079183801997,0.22723070483309,26040483.2978124,114599315.778826
,591277.423,187.9893,-0.019,3.684033e+02,0.5,21763490,80132350,5.02088522596127E-12,-1.3636438393028E-12,0.0297738895360748,0.00808641887052444,31.2792119897749,8.49525587789883,0.27159430616973,39455204.658273,145272576.640896
,591279.809,187.9893,-0.019,2.791500e+02,0.5,32672420,100531000,5.12950843198722E-12,-1.6670823316532E-12,0.0283035744376695,0.00919861805342434,31.9559150282603,10.3856231141403,0.324998458187027,59232090.8908017,182253451.973964
,591282.181,187.9893,-0.019,2.115173e+02,0.5,48480880,124404500,5.25086049365543E-12,-2.04627917390167E-12,0.0265393916094148,0.0103424961306789,32.7119165482093,12.7479512456845,0.389703587892721,87891374.1506154,225533910.595687
,591284.583,187.9893,-0.019,1.602760e+02,0.5,70866250,151154100,5.38574046879396E-12,-2.5250206940908E-12,0.024433652566882,0.0114553381695753,33.5521945361862,15.7304248184469,0.468834454374708,128473990.02248,274028473.854013
,591286.985,187.9893,-0.019,1.214445e+02,0.5,101538200,179364300,5.5332208851381E-12,-3.13235849541592E-12,0.0219693930597144,0.0124368819568659,34.4709710067807,19.5140300956249,0.566100388984876,184079412.889783,325170970.505552
,591289.31,187.9893,-0.019,9.202165e+01,0.5,141772800,206458400,5.69276847177018E-12,-3.90916390902273E-12,0.0191614424447783,0.013157959896207,35.4649237780804,24.3533881198587,0.68668942508515,257021040.236488,374290080.562428
,591291.603,187.9893,-0.019,6.972812e+01,0.5,191570700,228794700,5.86469062311039E-12,-4.91052846920271E-12,0.0160899683998761,0.0134721936711914,36.5359678620405,30.5917092419912,0.837303923561166,347300050.452783,414783737.039794
,591293.927,187.9893,-0.019,5.283509e+01,0.5,248861600,242521800,6.05019259020126E-12,-6.20835161336271E-12,0.0129233052890711,0.0132611354176272,37.6916117559008,38.676914026501,1.02614115514564,451163180.151037,439669706.149738
,591295.675,187.9893,-0.019,4.003407e+01,0.5,309511300,244816700,6.24956762044559E-12,-7.90106148249699E-12,0.00988501767381946,0.0124972057492272,38.9336823382424,49.222192090231,1.26425729944077,561115505.167055,443830148.66931
,591297.25,187.9893,-0.019,3.033521e+01,0.5,368083800,235423500,6.46987415638349E-12,-1.01156250969144E-11,0.00720277439758217,0.0112615120020081,40.3061524366831,63.0185251356538,1.56349642240473,667302057.730394,426801141.446843
,591298.795,187.9893,-0.019,2.298591e+01,0.5,419765100,216854200,6.72634486357795E-12,-1.3020198936863E-11,0.00502726093857277,0.00973127885282413,41.9039188182015,81.1134977930528,1.93570196011883,760995498.833158,393136709.324014
,591300.417,187.9893,-0.019,1.741690e+01,0.5,462195700,193518200,7.0431527986219E-12,-1.68217508118927E-11,0.00339937436681739,0.00811901007260929,43.8775752780313,104.796482294339,2.38838362489936,837918272.100374,350830688.740667
,591302.071,187.9893,-0.019,1.319742e+01,0.5,495406200,169573200,7.4584984867426E-12,-2.17899195923819E-11,0.00225708536538024,0.00659404955463856,46.4651042182649,135.747280309475,2.92148877299007,898125852.516179,307420607.19849
,591303.662,187.9893,-0.019,1.000008e+01,0.5,521297000,148124200,8.02703224226309E-12,-2.82497243988155E-11,0.00149393044025493,0.00525762472785387,50.0069672686922,175.990702506865,3.51932364866781,945063490.402678,268535543.970336
,591341.991,185.9726,-0.019,5.000000e+05,0.5,361.9656,73192.08,4.34885989592463E-12,-2.15069401162571E-14,0.036909524675093,0.00018253311348352,27.0926150422834,0.13398436906492,0.00494542032416622,656.210324137103,132690.505785823
,591343.567,185.9726,-0.019,3.788642e+05,0.5,529.4321,96632.64,4.34710026152443E-12,-2.38169465345191E-14,0.0369242597398403,0.000202301089725056,27.081652836427,0.148375293613633,0.00547881233504538,959.811678097552,175186.084027388
,591345.143,185.9726,-0.019,2.870762e+05,0.5,788.5044,127463.7,4.34930443613662E-12,-2.69052733039543E-14,0.0369052424939206,0.000228299869606197,27.0953844478569,0.167615013975169,0.00618610945704542,1429.48591774338,231079.95868313
,591346.734,185.9726,-0.019,2.175258e+05,0.5,1183.942,168079.3,4.35284877938552E-12,-3.06612443624126E-14,0.0368747736082978,0.000259744020919621,27.1174650688744,0.191014038186578,0.00704394889793092,2146.37789773263,304712.303969596
,591348.512,185.9726,-0.019,1.648255e+05,0.5,1658.349,221457.5,4.3599451267322E-12,-3.2648750396673E-14,0.0368145176384894,0.000275679615778519,27.1616740366202,0.203395843342199,0.0074883397491618,3006.43413302933,401482.068620865
,591350.883,185.9726,-0.019,1.248930e+05,0.5,2509.461,291974.6,4.36420383567318E-12,-3.75094248666571E-14,0.0367779385949041,0.000316098737918663,27.1882050274262,0.233676971134921,0.00859479214972809,4549.42186831958,529323.081822695
,591353.161,185.9726,-0.019,9.463495e+04,0.5,3783.903,384826.8,4.36979731297329E-12,-4.29670936690261E-14,0.0367300238452209,0.000361156882571595,27.2230513850616,0.267677266253516,0.00983274293786192,6859.8679380951,697655.576012317
,591355.423,185.9726,-0.019,7.170755e+04,0.5,5734.807,507249,4.37500237215389E-12,-4.94624814023187E-14,0.0366851830146208,0.000414751816856275,27.2554779676665,0.308142363685921,0.0113057039047884,10396.6773647378,919595.759122473
,591357.592,185.9726,-0.019,5.433485e+04,0.5,8663.77,668271.2,4.38243694775883E-12,-5.68158941383147E-14,0.0366214743940946,0.000474777352684546,27.3017940366335,0.353952802575907,0.0129644521565496,15706.6177558014,1211514.19019788
,591359.37,185.9726,-0.019,4.117107e+04,0.5,12826.55,880447.8,4.38967175386498E-12,-6.39496676969798E-14,0.0365595029311103,0.000532606580788813,27.34686557755,0.398394928891553,0.014568211766785,23253.3548300191,1596170.84116225
,591361.741,185.9726,-0.019,3.119651e+04,0.5,19413.62,1159741,4.39776016767639E-12,-7.36168202610804E-14,0.0364897821289079,0.000610824972242431,27.3972549409555,0.458619550802146,0.0167396168627306,35195.1065871302,2102503.71174799
,591364.112,185.9726,-0.019,2.363846e+04,0.5,29473.02,1527130,4.40720141461871E-12,-8.5057287485077E-14,0.0364082544609557,0.000702665268767451,27.4560722114698,0.529891604126757,0.0192996143091944,53431.8731047904,2768546.16101501
,591366.484,185.9726,-0.019,1.791157e+04,0.5,44957.09,2010358,4.41770301399341E-12,-9.87918927839584E-14,0.0363170731794526,0.000812148844865062,27.5214952869415,0.615455725074641,0.0223627284294638,81503.0671454992,3644594.05758895
,591368.87,185.9726,-0.019,1.357207e+04,0.5,68946.3,2645435,4.4297730218991E-12,-1.15450373832569E-13,0.0362116340997725,0.000943760927081233,27.596689265495,0.719235066106555,0.026062367814745,124993.2973494,4795930.21777107
,591371.132,185.9726,-0.019,1.028394e+04,0.5,105938.1,3478550,4.44486941482692E-12,-1.35367041024242E-13,0.0360796958760988,0.00109879531117613,27.690737078464,0.843312320849787,0.0304546722053729,192056.026703833,6306291.04817452
,591373.41,185.9726,-0.019,7.792469e+03,0.5,163167.5,4573618,4.45999109836028E-12,-1.59113768911549E-13,0.0359449675577834,0.00128236562257378,27.7849424473572,0.991250164919581,0.0356758041445525,295807.662561417,8291548.5622371
,591375.688,185.9726,-0.019,5.904585e+03,0.5,251898.9,6009896,4.47716854433504E-12,-1.87656131059938E-13,0.0357897573446069,0.00150009259833671,27.8919548465472,1.16906394797762,0.0419140198099934,456669.525553753,10895388.4076008
,591378.059,185.9726,-0.019,4.474074e+03,0.5,390653.2,7887210,4.49916152835528E-12,-2.22843292922197E-13,0.0355900658089852,0.00176277455481605,28.0289671817226,1.38827363823645,0.049529960531037,708218.303057519,14298785.9361149
,591380.43,185.9726,-0.019,3.390107e+03,0.5,606312.2,10342270,4.52376041015126E-12,-2.65203976163039E-13,0.0353618394407723,0.00207307628474033,28.1822137913901,1.65217307658068,0.0586246733067305,1099188.22476578,18749583.797503
,591382.801,185.9726,-0.019,2.568774e+03,0.5,946222.6,13544060,4.55227528895137E-12,-3.18033570423294E-13,0.0350898438092168,0.00245146604804992,28.359856358131,1.98129194782194,0.0698625522922964,1715414.50085824,24554134.4335826
,591385.188,185.9726,-0.019,1.946446e+03,0.5,1471448,17707380,4.58601435263704E-12,-3.8108865609475E-13,0.0347616564447293,0.00288862439571998,28.5700446571791,2.37411379157825,0.0830980077233334,2667599.81896316,32101850.4781086
,591387.575,185.9726,-0.019,1.474880e+03,0.5,2292763,23098830,4.62612002407074E-12,-4.5918329303902E-13,0.034359728850747,0.00341050672259267,28.8198957775115,2.86062933501544,0.0992588369194457,4156568.33522179,41876053.1981156
,591389.962,185.9726,-0.019,1.117550e+03,0.5,3560504,30052140,4.67328190954164E-12,-5.53679003626719E-13,0.0338726159693871,0.00401314464292615,29.1137058422894,3.44932061764303,0.118477552680109,6454866.10863422,54481764.3732266
,591392.255,185.9726,-0.019,8.467957e+02,0.5,5513010,38966280,4.72869383071158E-12,-6.69022970005124E-13,0.0332794294100976,0.00470842551899135,29.4589121457662,4.16789278444671,0.141481557900831,9994579.81385825,70642279.8995737
,591394.548,185.9726,-0.019,6.416440e+02,0.5,8496956,50300360,4.79439291318489E-12,-8.09889742937105E-13,0.0325515450871806,0.00549874884270788,29.8682056140953,5.04546744599682,0.168924357599031,15404199.3242968,91189923.9591082
,591396.732,185.9726,-0.019,4.861923e+02,0.5,13019180,64572370,4.87145228822699E-12,-9.82189661024353E-13,0.0316636393662583,0.00638407139716882,30.348271662066,6.11886494885252,0.20162152945602,23602575.2938934,117063764.755548
,591398.526,185.9726,-0.019,3.684033e+02,0.5,19809410,82318850,4.9607721073533E-12,-1.1937723691612E-12,0.0305863031177385,0.00736036301337494,30.9047180717338,7.43698716900666,0.240642453095494,35912637.4358911,149236499.935611
,591400.913,185.9726,-0.019,2.791500e+02,0.5,29898370,104045100,5.06178085907669E-12,-1.45455189128169E-12,0.0292929368326662,0.00841760990003069,31.5339844293158,9.06159669260661,0.287359712278618,54202993.513392,188624191.90077
,591403.284,185.9726,-0.019,2.115173e+02,0.5,44684530,130022300,5.17568794306399E-12,-1.7787193670815E-12,0.0277378449948098,0.00953261530372812,32.2436050772353,11.0811017677881,0.343668201531583,81008940.9469135,235718465.036599
,591405.687,185.9726,-0.019,1.602760e+02,0.5,65957150,160078000,5.30302860161613E-12,-2.18501388654959E-12,0.0258761769320272,0.0106617953955713,33.0369144787676,13.6122435550997,0.412031322230413,119574243.465842,290206683.362229
,591408.089,185.9726,-0.019,1.214445e+02,0.5,95798380,193260500,5.44353411173538E-12,-2.69833592161351E-12,0.0236714657678085,0.0117338414874302,33.9122385379648,16.8101475164899,0.495695602567519,173673647.41735,350363502.35464
,591410.413,185.9726,-0.019,9.202165e+01,0.5,136208400,227474600,5.59657542287928E-12,-3.35114594697478E-12,0.0211119598696346,0.0126415268988587,34.8656583830772,20.87703657158,0.598785095127104,246933295.081621,412390517.217542
,591412.691,185.9726,-0.019,6.972812e+01,0.5,188373900,259185200,5.76258084469054E-12,-4.18820143966419E-12,0.018227177804886,0.0132473789749562,35.8998423061507,26.0917417529805,0.726792656370811,341504546.227515,469878916.956583
,591415.031,185.9726,-0.019,5.283509e+01,0.5,251727100,283941800,5.9401887001968E-12,-5.26624285312451E-12,0.0151304607079791,0.0134138298612023,37.0063073045347,32.8077458813015,0.886544707401306,456358067.963069,514760354.614009
,591416.763,185.9726,-0.019,4.003407e+01,0.5,322875700,296874900,6.13470820855936E-12,-6.67199620828285E-12,0.011986983050639,0.0130368230637323,38.2181288587816,41.5653364699047,1.08758167160646,585343932.553243,538206874.789124
,591419.04,185.9726,-0.019,3.033521e+01,0.5,396525200,296023700,6.34277214031761E-12,-8.49617443297232E-12,0.00905683556415372,0.0121316757186778,39.5143297349222,52.9296387451611,1.33950491126217,718863698.706533,536663727.517931
,591420.585,185.9726,-0.019,2.298591e+01,0.5,465912600,281346800,6.57616955578293E-12,-1.08901905256277E-11,0.00652237207226075,0.0108011014532754,40.9683536585237,67.843928456845,1.65600817212067,844656669.765194,510055858.410127
,591422.207,185.9726,-0.019,1.741690e+01,0.5,525917000,256921200,6.85272732439129E-12,-1.40275142583091E-11,0.00451312249479359,0.00923834951375892,42.6912588201457,87.3888910876742,2.04699728944128,953439125.262767,465774493.293544
,591423.861,185.9726,-0.019,1.319742e+01,0.5,574581800,228130300,7.19846688513737E-12,-1.81304634242037E-11,0.00303650318287208,0.00764790764102957,44.8451541049672,112.949526507042,2.51865622409649,1041663929.44877,413579240.978962
,591425.452,185.9726,-0.019,1.000008e+01,0.5,612594700,199764100,7.65778698975119E-12,-2.34832971672615E-11,0.00201475295637127,0.00617842236358971,47.7066357514891,146.296718059916,3.06659054354611,1110577819.13992,362153930.682796
,591461.395,183.9801,-0.019,5.000000e+05,0.5,337.8847,73245.33,4.34571204207831E-12,-2.00470065412227E-14,0.036936377747023,0.000170389524002958,27.0730044789384,0.124889245450389,0.00461305451146169,612.553868400665,132787.043135671
,591462.97,183.9801,-0.019,3.788642e+05,0.5,496.1797,96708.68,4.34369827179959E-12,-2.22860544202655E-14,0.036953315354078,0.000189595028351042,27.0604590522632,0.138838111061119,0.00513066355574288,899.528136837452,175323.937550064
,591464.546,183.9801,-0.019,2.870762e+05,0.5,739.0666,127563.8,4.34591194277696E-12,-2.51789172433524E-14,0.0369342249789233,0.000213985880624503,27.0742498243404,0.156860126189607,0.00579370166144314,1339.8597356901,231261.430771766
,591466.121,183.9801,-0.019,2.175258e+05,0.5,1118.741,168220.4,4.34922113022567E-12,-2.89242683791609E-14,0.0369057294163963,0.00024543962939708,27.0948654670137,0.180192990192821,0.00665044786482496,2028.17448463464,304968.105285345
,591467.9,183.9801,-0.019,1.648255e+05,0.5,1550.183,221656,4.35607186311648E-12,-3.04648128134654E-14,0.0368475157611597,0.000257698381840247,27.1375443008713,0.189790304963355,0.00699364330313639,2810.33912864048,401841.930854572
,591470.271,183.9801,-0.019,1.248930e+05,0.5,2344.917,292267,4.35987905593583E-12,-3.4980187692103E-14,0.0368147701180748,0.00029537231470185,27.1612624274412,0.217920278401489,0.00802320138777214,4251.11873792593,529853.176115572
,591472.549,183.9801,-0.019,9.463495e+04,0.5,3547.333,385208.2,4.36552257109431E-12,-4.02015384892837E-14,0.0367664267960927,0.000338577317580114,27.1964205119353,0.250448354847755,0.00920887198143757,6430.98829765105,698347.019115269
,591474.811,183.9801,-0.019,7.170755e+04,0.5,5375.393,507803.6,4.37029308039619E-12,-4.62620643735297E-14,0.0367252927092677,0.000388758333639912,27.2261399269462,0.28820434116719,0.0105855748167205,9745.09285659829,920601.197887279
,591476.995,183.9801,-0.019,5.433485e+04,0.5,8025.189,669061.8,4.37736435446892E-12,-5.25051292219584E-14,0.0366647995256519,0.000439782910697438,27.2701926927046,0.327097512405242,0.0119946901766025,14548.9291660631,1212947.47524559
,591478.773,183.9801,-0.019,4.117107e+04,0.5,11848.09,881588.4,4.38413095875962E-12,-5.89204419785586E-14,0.036606864931496,0.000491977242811054,27.3123474205134,0.367063757133727,0.013439480374288,21479.4968894988,1598238.64400239
,591481.144,183.9801,-0.019,3.119651e+04,0.5,17884.58,1161380,4.39174293003601E-12,-6.76302999635463E-14,0.0365413511886457,0.000562715664676013,27.3597686326102,0.421324605978585,0.0153994213780158,32423.0977718765,2105475.06792455
,591483.5,183.9801,-0.019,2.363846e+04,0.5,27127.26,1529601,4.40033668749809E-12,-7.8039356282651E-14,0.0364671654880281,0.000646740084281303,27.4133061960772,0.486171154857114,0.0177348602674815,49179.2260854387,2773025.85662957
,591485.871,183.9801,-0.019,1.791157e+04,0.5,41228.89,2013828,4.41044778610564E-12,-9.02946361973779E-14,0.0363797586533496,0.000744798993630787,27.4762965219982,0.562519344707118,0.0204728954011961,74744.1836205235,3650884.84827391
,591488.258,183.9801,-0.019,1.357207e+04,0.5,62824.28,2650701,4.42149185252734E-12,-1.04793804416604E-13,0.0362837169387647,0.000859960588690197,27.5450990696142,0.652846555147932,0.0237010058848584,113894.638447632,4805476.99118519
,591490.52,183.9801,-0.019,1.028394e+04,0.5,96236.88,3486423,4.43556566003951E-12,-1.22436376812952E-13,0.0361613550288011,0.000998173768514069,27.6327763593479,0.762756608294919,0.0276033286838688,174468.607565867,6320564.07268826
,591492.798,183.9801,-0.019,7.792469e+03,0.5,148120.7,4585364,4.44958517727587E-12,-1.43734645966542E-13,0.0360372816926617,0.00116410984829432,27.720115430427,0.895440994790306,0.0323029316756532,268529.198792412,8312842.97935109
,591495.075,183.9801,-0.019,5.904585e+03,0.5,229957.9,6026624,4.46608250996416E-12,-1.70412316284886E-13,0.0358893748855528,0.0013694309253397,27.8228908461554,1.06163808309779,0.0381570013327528,416892.511600239,10925714.7322631
,591497.446,183.9801,-0.019,4.474074e+03,0.5,352405.8,7915296,4.48530446190939E-12,-1.9969528709258E-13,0.0357168004322945,0.00159018786281437,27.9426401498526,1.24406572491047,0.044522125262277,638879.286445439,14349703.2695955
,591499.833,183.9801,-0.019,3.390107e+03,0.5,546775,10386480,4.50749483177034E-12,-2.37287847917796E-13,0.0355130003485495,0.00186950928183351,28.0808821633173,1.47826061811584,0.0526429550723633,991252.759875702,18829732.4592269
,591502.204,183.9801,-0.019,2.568774e+03,0.5,850209.6,13612470,4.53381811434754E-12,-2.83173860840257E-13,0.0352670798975823,0.00220271632502342,28.2448714797314,1.76412222637287,0.0624581431584422,1541351.76713057,24678155.4683832
,591504.56,183.9801,-0.019,1.946446e+03,0.5,1324717,17817010,4.56403846028007E-12,-3.39341973596402E-13,0.034976872947455,0.00260057429390979,28.433138799992,2.1140394674364,0.0743512519777449,2401590.0183883,32300599.5797778
,591506.962,183.9801,-0.019,1.474880e+03,0.5,2060222,23274060,4.60047644264598E-12,-4.07234611306364E-13,0.0346203851388151,0.00306459977809887,28.6601408770381,2.53699839039571,0.0885200949039403,3734992.90102261,42193729.0631662
,591509.349,183.9801,-0.019,1.117550e+03,0.5,3202846,30333830,4.64310977835556E-12,-4.90250178799281E-13,0.0341901167261524,0.00361001820725871,28.9257388912281,3.0541704461591,0.105586600834778,5806465.06690477,54992442.4216549
,591511.642,183.9801,-0.019,8.467957e+02,0.5,4966778,39421940,4.69310130426599E-12,-5.91284759446127E-13,0.0336685890836668,0.00424191218270324,29.2371771070549,3.6835977132892,0.125990197336813,9004311.46301481,71468349.5489998
,591513.92,183.9801,-0.019,6.416440e+02,0.5,7667948,51034380,4.75297855341037E-12,-7.14138045620735E-13,0.0330265612724503,0.00496226180186695,29.6102016007572,4.44895159192926,0.150250634964116,13901284.1069606,92520634.6733946
,591516.12,183.9801,-0.019,4.861923e+02,0.5,11786280,65758980,4.82306387265682E-12,-8.64459595647889E-13,0.0322455041965006,0.00577950785126428,30.0468205353517,5.38542781441266,0.179234531922484,21367441.0473555,119214979.491767
,591517.914,183.9801,-0.019,3.684033e+02,0.5,18003380,84227640,4.90501325417598E-12,-1.04843039078344E-12,0.0312955310713373,0.00668931645454025,30.5573504442441,6.53153278236094,0.213746698827131,32638471.2397074,152696960.555653
,591520.285,183.9801,-0.019,2.791500e+02,0.5,27286550,107106600,4.99869826425957E-12,-1.27347175732058E-12,0.0301548738783628,0.00768227610460645,31.1409912085294,7.93350002391166,0.254760677679994,49468004.197314,194174409.676563
,591522.672,183.9801,-0.019,2.115173e+02,0.5,41019640,134917200,5.10511612956054E-12,-1.55213735381973E-12,0.0287820810794283,0.00875077902838898,31.8039553709119,9.66953657421643,0.304035660390225,74364832.6260487,244592468.299944
,591525.074,183.9801,-0.019,1.602760e+02,0.5,61032000,167877000,5.22460179659832E-12,-1.89941383780976E-12,0.027136864246292,0.00986565818235788,32.5483295879702,11.8330066144439,0.363551886202398,110645399.736151,304345552.685571
,591527.461,183.9801,-0.019,1.214445e+02,0.5,89589950,205564500,5.35757566298883E-12,-2.33496024735976E-12,0.0251785182426138,0.0109734034350769,33.3767328612461,14.5463824162362,0.43582403576493,162418335.13717,372669522.120559
,591529.785,183.9801,-0.019,9.202165e+01,0.5,129265100,246452000,5.50364842861166E-12,-2.88668651294909E-12,0.0228732558878713,0.0119971179364391,34.286739921002,17.9835378270913,0.524504163082466,234345731.115374,446794797.086345
,591532.094,183.9801,-0.019,6.972812e+01,0.5,182257300,287513000,5.6631599744278E-12,-3.58993244273226E-12,0.0202193280025873,0.0128172295846308,35.2804681645001,22.3646334962166,0.63390977103644,330415713.28699,521234611.58638
,591534.419,183.9801,-0.019,5.283509e+01,0.5,249489400,324017800,5.83646476561271E-12,-4.49400030644568E-12,0.0172659981432316,0.0132945891156472,36.3601258460355,27.9968136974323,0.769986710606639,452301323.77986,587414454.755344
,591536.15,183.9801,-0.019,4.003407e+01,0.5,329437500,350391600,6.02226500625702E-12,-5.66212183168432E-12,0.0141478386023416,0.013301770303737,37.5176279304915,35.2740007219102,0.940198052693044,597239872.12574,635227727.195397
,591538.428,183.9801,-0.019,3.033521e+01,0.5,417350000,361893500,6.22221262628841E-12,-7.175703458563E-12,0.0110721199729483,0.0127688098037406,38.7632656442306,44.7033420512378,1.15323983437116,756617144.774586,656079613.471862
,591540.659,183.9801,-0.019,2.298591e+01,0.5,505942700,356207500,6.44201785960333E-12,-9.14998114676397E-12,0.00825784352240658,0.0117291063436449,40.1326127174855,57.0027369899257,1.420359481482,917227557.430322,645771418.706825
,591542.999,183.9801,-0.019,1.741690e+01,0.5,587812900,335334200,6.69091103108079E-12,-1.17286093002789E-11,0.00589053889400178,0.0103256236609507,41.683172414249,73.0671266396918,1.75291664256136,1065650696.20144,607930046.601821
,591544.652,183.9801,-0.019,1.319742e+01,0.5,657446700,303957300,6.98708973328279E-12,-1.51127776426184E-11,0.00404579009849723,0.00875087174793854,43.5283124634839,94.1498867955675,2.16295742855987,1191890367.78597,551046614.255163
,591546.244,183.9801,-0.019,1.000008e+01,0.5,713170900,268864200,7.36633079273478E-12,-1.95394283104719E-11,0.00271167312751589,0.0071927998032327,45.890916060254,121.72712435689,2.65253202174183,1292913214.5545,487426053.27927
,591581.937,181.9722,-0.019,5.000000e+05,0.5,316.7514,73296.47,4.34269128807862E-12,-1.87669821652626E-14,0.0369621667817367,0.000159732359213869,27.0541857247799,0.116914923790792,0.00432150961703886,574.241140221284,132879.755249685
,591583.512,181.9722,-0.019,3.788642e+05,0.5,464.8161,96779.52,4.3405329362381E-12,-2.0846865032434E-14,0.0369803839983784,0.000177610695595811,27.0407395809766,0.129872220002178,0.00480283535194223,842.668816166907,175452.363951252
,591585.103,181.9722,-0.019,2.870762e+05,0.5,693.0908,127669.2,4.34234186521518E-12,-2.3573713920315E-14,0.036964742001094,0.000200674262902343,27.0520088831817,0.146859998170675,0.00542880193500077,1256.50984105795,231452.511272686
,591586.679,181.9722,-0.019,2.175258e+05,0.5,1045.817,168362.1,4.34558518033892E-12,-2.69935267886687E-14,0.0369368168579807,0.00022944089552199,27.0722141531171,0.168164817313222,0.0062117127310719,1895.96998321966,305224.994345881
,591588.457,181.9722,-0.019,1.648255e+05,0.5,1452.621,221851.8,4.35225359976642E-12,-2.84972895254683E-14,0.0368800650428666,0.000241479929225879,27.113757206886,0.17753298872321,0.00654770887592528,2633.4682004543,402196.898236738
,591590.829,181.9722,-0.019,1.248930e+05,0.5,2201.953,292535,4.35591844008502E-12,-3.27876243078624E-14,0.0368485281488878,0.000277364168742297,27.1365885029772,0.204261002833494,0.00752714376057566,3991.9381617056,530339.035453776
,591593.091,181.9722,-0.019,9.463495e+04,0.5,3318.298,385576.9,4.36139496297412E-12,-3.75344274588211E-14,0.0368016175878768,0.000316716935165505,27.1707062556654,0.233832732787576,0.00860606016594874,6015.76891882406,699015.438286896
,591595.368,181.9722,-0.019,7.170755e+04,0.5,5023.654,508358.4,4.365586384635E-12,-4.31412080601347E-14,0.0367654168682833,0.000363319920575757,27.1968180588175,0.268761967596976,0.00988211073132656,9107.42241719283,921606.999233681
,591597.537,181.9722,-0.019,5.433485e+04,0.5,7460.694,669855.2,4.37226630796179E-12,-4.8697302059031E-14,0.0367082780981002,0.000408848405083408,27.23843277981,0.303375433988915,0.0111377712675814,13525.5516768106,1214385.83643563
,591599.315,181.9722,-0.019,4.117107e+04,0.5,10974.76,882671,4.37886774485041E-12,-5.44449999733474E-14,0.0366518185538155,0.000455713297697185,27.279558544408,0.339182558315416,0.012433579442397,19896.229964745,1600201.29817977
,591601.686,181.9722,-0.019,3.119651e+04,0.5,16505.32,1162932,4.38603846228271E-12,-6.22503881158005E-14,0.0365901829035407,0.00051931899516177,27.3242308244123,0.387808722703296,0.0141928504848091,29922.6263136238,2108288.70110698
,591604.057,181.9722,-0.019,2.363846e+04,0.5,24944.7,1531910,4.39392108473459E-12,-7.15479651431082E-14,0.0365222142786028,0.000594705745452059,27.3733381446579,0.445730955485014,0.0162833978497431,45222.4456481577,2777211.86115164
,591606.429,181.9722,-0.019,1.791157e+04,0.5,37649.92,2017234,4.40331254117588E-12,-8.21840029021266E-14,0.0364412879686503,0.000680144979073645,27.4318452293052,0.511991557913322,0.0186641311816081,68255.8403531606,3657059.61284825
,591608.8,181.9722,-0.019,1.357207e+04,0.5,57330.03,2655678,4.41362772752705E-12,-9.52801544569627E-14,0.0363518438452714,0.000784753384335271,27.4961069851653,0.593578226856847,0.0215877188424199,103934.068787448,4814499.83419356
,591611.078,181.9722,-0.019,1.028394e+04,0.5,87717.77,3493835,4.42673798510394E-12,-1.11139645812584E-13,0.0362382326662746,0.000909813130335796,27.5777815320894,0.692380005793652,0.0251064432063907,159024.245078217,6334001.34662398
,591613.355,181.9722,-0.019,7.792469e+03,0.5,134169.7,4596536,4.43961948523032E-12,-1.29589415692057E-13,0.036125084648124,0.00105446618273269,27.6580309612371,0.807318754092188,0.0291893069041557,243237.319586109,8333096.78728548
,591615.617,181.9722,-0.019,5.904585e+03,0.5,207829.8,6042494,4.45556722341543E-12,-1.53247921293589E-13,0.0359838829184803,0.00123765504610699,27.757382502051,0.954706989187703,0.0343947052326407,376776.302563971,10954485.5818799
,591618.004,181.9722,-0.019,4.474074e+03,0.5,317624.4,7941064,4.47245696970626E-12,-1.78888050962537E-13,0.0358330753654795,0.00143324106985099,27.8626025839507,1.11444038584323,0.0399977131527967,575823.808886405,14396418.2823823
,591620.375,181.9722,-0.019,3.390107e+03,0.5,492623.6,10426670,4.49253552634835E-12,-2.12256552103176E-13,0.0356504162472955,0.00168435717187187,27.9876883808555,1.32232014687865,0.0472464938470288,893081.254775555,18902593.2308778
,591622.762,181.9722,-0.019,2.568774e+03,0.5,765185.5,13675980,4.51622970718637E-12,-2.52687813714868E-13,0.0354316211046003,0.00198243655743384,28.1352988662583,1.57419963546505,0.055951054330293,1387210.89788646,24793293.2540897
,591625.133,181.9722,-0.019,1.946446e+03,0.5,1188350,17916950,4.54368224728542E-12,-3.01361827686165E-13,0.0351730668476868,0.00233286993536559,28.3063232539452,1.87742998885557,0.0663254627601238,2154369.1961013,32481781.6031365
,591627.52,181.9722,-0.019,1.474880e+03,0.5,1849240,23432590,4.57665388314206E-12,-3.61177805221771E-13,0.0348562000183873,0.00275076205071665,28.5117306156345,2.25007277145445,0.078917439344093,3352501.94992921,42481129.3649779
,591629.907,181.9722,-0.019,1.117550e+03,0.5,2875590,30587080,4.61521029371072E-12,-4.33890798614697E-13,0.0344755619554854,0.00324115872465022,28.7519301194005,2.70306164341437,0.0940132238840713,5213180.05353385,55451561.3671783
,591632.2,181.9722,-0.019,8.467957e+02,0.5,4461873,39831500,4.6600996375727E-12,-5.22018320931811E-13,0.0340183767233696,0.00381069446558205,29.0315826586541,3.25208025838637,0.112018703789714,8088965.16019364,72210844.1406228
,591634.493,181.9722,-0.019,6.416440e+02,0.5,6903410,51691980,4.71436593060406E-12,-6.29598651647535E-13,0.0334521227604661,0.0044674960948648,29.36965190486,3.9222863712423,0.133548956724041,12515247.0669901,93712802.9599737
,591636.677,181.9722,-0.019,4.861923e+02,0.5,10638070,66820450,4.77782910376863E-12,-7.60648580695401E-13,0.0327660055081003,0.00521647280459136,29.765016060307,4.73870386087897,0.159203806619081,19285841.9775061,121139326.923573
,591638.471,181.9722,-0.019,3.684033e+02,0.5,16294530,85929270,4.85303385636618E-12,-9.20267398565988E-13,0.0319277868787768,0.00605437799168821,30.2335281439878,5.73310038998415,0.189627236446906,29540483.4408622,155781859.158894
,591640.843,181.9722,-0.019,2.791500e+02,0.5,24801710,109832700,4.9391502728827E-12,-1.11532697197153E-12,0.0309223821521742,0.0069826923552585,30.7700179315041,6.94828645232217,0.225813532763922,44963217.9363299,199116578.11641
,591643.229,181.9722,-0.019,2.115173e+02,0.5,37471890,139288600,5.03741741118796E-12,-1.35518305960516E-12,0.0297146381531788,0.00799393239838523,31.3822045305496,8.44254674198933,0.269023380233558,67933088.3457706,252517414.236611
,591645.632,181.9722,-0.019,1.602760e+02,0.5,56097840,174841800,5.14940714253747E-12,-1.65218281885066E-12,0.0282627053805902,0.00906806452694657,32.0798804163569,10.2928018289443,0.320849133330817,101700221.705575,316972094.173354
,591648.034,181.9722,-0.019,1.214445e+02,0.5,83085610,216609500,5.27415503655029E-12,-2.02302479090877E-12,0.026531362405831,0.0101767209176862,32.8570373610982,12.6030806217624,0.383573250480704,150626565.25711,392693090.741705
,591650.359,181.9722,-0.019,9.202165e+01,0.5,121300500,263788200,5.41211242366713E-12,-2.4887085284597E-12,0.0244822318293257,0.0112579219313568,33.7164870722508,15.5042065570316,0.459840508407882,219906644.230813,478223732.381041
,591652.652,181.9722,-0.019,6.972812e+01,0.5,173793300,313991300,5.56461418921497E-12,-3.07999827756531E-12,0.022081412265389,0.0122219994829871,34.666545645333,19.187835355002,0.55349718288373,315071260.158028,569237332.910172
,591654.992,181.9722,-0.019,5.283509e+01,0.5,242965600,363173000,5.72991365356432E-12,-3.83335740483584E-12,0.0193524687337296,0.0129469541440907,35.6963315803798,23.8811272319967,0.669007883295289,440474274.710541,658399229.230192
