Repository: AlexiLJ/BunchOfScripts

ScriptCutter.py:                filters out a threshold values from an CSV file

From_dat_to_csv.py:             converts .dat file from PPMS to .csv 
                    
Convert_all_files_to_csv.py     Converts all files in a rectory from .dat to .csv
                                and removes LCR head

temp_script.py:                 Script for measuring RaspberryPi CPU and GPU temperatures
                                Run in bash with "watch python3 temp_script.py"

File: Scripts/Data_examples/Nb-PrO2/Jan 30 2019 Pr0.998Nb0.002O2 1300C 10h air.dat (part 22 of 54)
Comment,Time Stamp (sec),Temperature (K),Magnetic Field (Oe),Frequency (Hz),AC Voltage (Vrms),Re[Impedance] (Ohm),-Im[Impedance] (Ohm),Re[Cp] (F),Im[Cp] (F),Re[Modulus],Im[Modulus],Re[Permittivity],Im[Permittivity],Loss Factor,Re[Sp.Impedance] (Ohm-cm),-Im[Sp.Impedance] (Ohm-cm)
,591656.723,181.9722,-0.019,4.003407e+01,0.5,329283600,404712500,5.91037222604342E-12,-4.8088177259946E-12,0.0163411655140996,0.0132955562496304,36.8205560328249,29.9580696037071,0.813623498162276,596960865.587868,733706520.197879
,591659.001,181.9722,-0.019,3.033521e+01,0.5,429752200,432608300,6.10403279520635E-12,-6.06373368844768E-12,0.0132356370006458,0.0131482547131642,38.0270265503318,37.7759703627126,0.993397953760943,779101192.103982,784279038.581017
,591661.232,181.9722,-0.019,2.298591e+01,0.5,537812600,441260700,6.31324446333005E-12,-7.69464042290451E-12,0.0102296044108774,0.0124679359507552,39.3303776176174,47.9362260122251,1.2188091982812,975004753.410319,799965043.573105
,591663.572,181.9722,-0.019,1.741690e+01,0.5,644316700,429327500,6.54442328197345E-12,-9.82159589694185E-12,0.00754164155345488,0.0113181792414996,40.7705800820162,61.1867760987367,1.50075804601382,1168086886.02991,778331250.085566
,591665.959,181.9722,-0.019,1.319742e+01,0.5,740792100,400356500,6.80924064834995E-12,-1.25993500275293E-11,0.00532890101198098,0.00986023149707203,42.4203446491556,78.4916847743742,1.85033114236936,1342987908.40678,725809493.04408
,591668.252,181.9722,-0.019,1.000008e+01,0.5,821956900,361094000,7.130242038014E-12,-1.62305428553664E-11,0.00364187160770092,0.00828997850106582,44.4201255771077,101.113363049428,2.27629619988147,1490132221.88995,654630193.543152
,591701.355,179.9781,-0.019,5.000000e+05,0.5,295.6329,73346.01,4.33976865180339E-12,-1.74921361347635E-14,0.0369871489635848,0.000149082657813787,27.0359782263991,0.10897286229213,0.00403066097256006,535.955243079983,132969.566710934
,591702.931,179.9781,-0.019,3.788642e+05,0.5,434.5358,96851.21,4.33733278083947E-12,-1.94600188246312E-14,0.0370077774358417,0.000166040302173875,27.0208031883667,0.121232417541293,0.00448663263990197,787.773418709334,175582.331324222
,591704.522,179.9781,-0.019,2.870762e+05,0.5,656.4974,127761.6,4.33921470104286E-12,-2.22968651713536E-14,0.0369914950641735,0.000190079181316943,27.0325272127848,0.138905460096167,0.00513845631238181,1190.1693742421,231620.023969888
,591706.098,179.9781,-0.019,2.175258e+05,0.5,990.2949,168499.6,4.34205663271528E-12,-2.55188530945422E-14,0.0369669828651639,0.000217259949577086,27.0502319360042,0.158977865407646,0.00587713501990509,1795.31352515355,305474.269192907
,591707.876,179.9781,-0.019,1.648255e+05,0.5,1362.727,222039.4,4.34859903895448E-12,-2.66887467834867E-14,0.0369112511779444,0.000226536184947206,27.0909899502725,0.166266092693301,0.00613732067371827,2470.49865064631,402536.999773481
,591710.247,179.9781,-0.019,1.248930e+05,0.5,2068.75,292793.3,4.35210499506416E-12,-3.07500793513342E-14,0.0368810643405259,0.00026058554568859,27.1128314263164,0.191567464191264,0.00706556468334487,3750.45338026219,530807.30958459
,591712.525,179.9781,-0.019,9.463495e+04,0.5,3112.434,385953.1,4.35718313085441E-12,-3.51375462995315E-14,0.0368375242216418,0.000297068122689678,27.1444672990255,0.218900594226022,0.00806428034908905,5642.55643076397,699697.454268361
,591714.787,179.9781,-0.019,7.170755e+04,0.5,4691.214,508896,4.36102983892875E-12,-4.0201778427813E-14,0.0368042970915832,0.00033927724677772,27.1684315985275,0.250449849621641,0.00921841397849462,8504.73928886202,922581.618562856
,591716.955,179.9781,-0.019,5.433485e+04,0.5,6974.477,670526.8,4.36795630643683E-12,-4.54332485983388E-14,0.0367450819917934,0.00038220355877629,27.2115822454304,0.283040967943955,0.0104014887995528,12644.0849982893,1215603.3854339
,591718.734,179.9781,-0.019,4.117107e+04,0.5,10189.83,883713.2,4.37379818348121E-12,-5.04329458290115E-14,0.0366950946162406,0.000423120052946371,27.2479760887999,0.314188182533582,0.0115306979685264,18473.2241052796,1602090.71087484
,591721.105,179.9781,-0.019,3.119651e+04,0.5,15261.98,1164388,4.38068377301959E-12,-5.74189257619879E-14,0.0366359940999886,0.000480198876348901,27.2908720733031,0.357709581140746,0.0131072975674775,27668.5653077916,2110928.2951235
,591723.476,179.9781,-0.019,2.363846e+04,0.5,22908.17,1533902,4.38839966037026E-12,-6.55388710932668E-14,0.0365697054829444,0.000546152902892899,27.3389406638542,0.408295380244295,0.014934572091307,41530.4041629587,2780823.17384456
,591725.847,179.9781,-0.019,1.791157e+04,0.5,34623.7,2020352,4.3967571601951E-12,-7.53492465112254E-14,0.0364976145702673,0.000625476381143763,27.3910063847303,0.469412254776884,0.0171374592150279,62769.5819708442,3662712.25992482
,591728.219,179.9781,-0.019,1.357207e+04,0.5,52398.03,2660324,4.40626368889639E-12,-8.67862474490714E-14,0.0364154399086891,0.000717242453475099,27.4502303488625,0.540662713762162,0.0196961084439339,94992.806638105,4822922.60466109
,591730.481,179.9781,-0.019,1.028394e+04,0.5,79828.66,3500700,4.41854417320488E-12,-1.00758836946255E-13,0.0363094367921861,0.000827986883901767,27.5267355575529,0.627709433465821,0.0228036278458594,144722.014616943,6346446.95989552
,591732.758,179.9781,-0.019,7.792469e+03,0.5,122182.1,4606903,4.43028681406434E-12,-1.1749796914428E-13,0.0362065609495273,0.000960253265716956,27.5998900982828,0.731991216654095,0.026521526500558,221504.903904548,8351891.20429729
,591735.02,179.9781,-0.019,5.904585e+03,0.5,186406.7,6058834,4.44460070716356E-12,-1.36743035151652E-13,0.0360811898660566,0.00111007753884742,27.6890630780463,0.851884516801493,0.03076610120033,337938.193652457,10984108.4982465
,591737.392,179.9781,-0.019,4.474074e+03,0.5,287293.4,7964668,4.46053268549804E-12,-1.60895796413342E-13,0.035939585514614,0.00129637615994593,27.7883164378252,1.00235187577168,0.0360709824941856,520836.496994329,14439210.1623039
,591739.778,179.9781,-0.019,3.390107e+03,0.5,444120.9,10462580,4.47903938869671E-12,-1.90128534686801E-13,0.0357731981563269,0.00151851885109278,27.9036098704633,1.18446657793002,0.0424485069648213,805150.322972851,18967694.7563812
,591742.15,179.9781,-0.019,2.568774e+03,0.5,688851,13732860,4.5002803961318E-12,-2.25737584971797E-13,0.0355789853599172,0.00178466973697863,28.0359375267505,1.40630455718908,0.050160782240553,1248823.47381123,24896411.4598997
,591744.521,179.9781,-0.019,1.946446e+03,0.5,1068662,18003600,4.52575953773503E-12,-2.68641118393821E-13,0.0353431709246838,0.00209790840313684,28.1946679967091,1.6735858545346,0.0593582394632185,1937385.86598562,32638870.0794627
,591746.923,179.9781,-0.019,1.474880e+03,0.5,1661403,23572450,4.55520568156058E-12,-3.2105412822858E-13,0.0350642430957668,0.00247135273049837,28.3781121770776,2.00010947972456,0.0704807094722865,3011970.75399528,42734682.6748333
,591749.31,179.9781,-0.019,1.117550e+03,0.5,2582697,30811990,4.58976794641347E-12,-3.84719711576507E-13,0.0347290643702111,0.00291103075009927,28.593428871351,2.39673461421192,0.0838211683179178,4682191.99702382,55859302.5005945
,591751.603,179.9781,-0.019,8.467957e+02,0.5,4009023,40188080,4.63062751396988E-12,-4.61935285486096E-13,0.0343229164161258,0.00342393469255874,28.8479766289455,2.87777375303585,0.0997565198436949,7267989.78218676,72857290.8675516
,591753.881,179.9781,-0.019,6.416440e+02,0.5,6210625,52268350,4.6794673118001E-12,-5.56023227696081E-13,0.0338251167915605,0.00401916486695267,29.1522397859621,3.46392471200431,0.118821906564871,11259291.613192,94757708.7314694
,591756.08,179.9781,-0.019,4.861923e+02,0.5,9589690,67747730,4.73696275084306E-12,-6.70516994770632E-13,0.033220705552586,0.00470239029160945,29.510426031083,4.17720029004686,0.141549982560301,17385225.5111379,122820400.23376
,591757.874,179.9781,-0.019,3.684033e+02,0.5,14731490,87423940,4.80514747507884E-12,-8.09697915441116E-13,0.0324831448518411,0.00547361653516702,29.9352046005686,5.04427239519553,0.168506361072265,26706835.7543438,158491558.326931
,591760.246,179.9781,-0.019,2.791500e+02,0.5,22498900,112228500,4.88390763873259E-12,-9.79096660590497E-13,0.0315968975119913,0.00633435747098589,30.4258662557159,6.09959611240217,0.200474032888259,40788435.3146494,203459943.050999
,591762.632,179.9781,-0.019,2.115173e+02,0.5,34145340,143098300,4.97491971574353E-12,-1.18708835231981E-12,0.0305273669549054,0.00728427468376639,30.9928551276653,7.39534694615432,0.238614574736388,61902359.310309,259424049.761824
,591765.035,179.9781,-0.019,1.602760e+02,0.5,51376170,180938200,5.07868479786767E-12,-1.44205797090755E-12,0.0292481719971672,0.00830481930689981,31.639292927939,8.98376181561214,0.283943191653283,93140268.4913232,328024306.372716
,591767.437,179.9781,-0.019,1.214445e+02,0.5,76603840,226297600,5.19574606031107E-12,-1.75880831208417E-12,0.0277180069995535,0.0093828028813062,32.368563540385,10.9570594760063,0.338509290421109,138875712.710122,410256724.526995
,591769.762,179.9781,-0.019,9.202165e+01,0.5,112919400,279059900,5.32570633617403E-12,-2.15500530193327E-12,0.0258996011423879,0.0104800704839275,33.1781926866455,13.4252954697554,0.404642157472285,204712481.173258,505909919.154382
,591772.055,179.9781,-0.019,6.972812e+01,0.5,163838200,337749900,5.4707159915322E-12,-2.65377505889373E-12,0.0237522338500905,0.0115219078968725,34.081576760645,16.5325413556774,0.485087338293809,297023579.942513,612309488.40518
,591774.379,179.9781,-0.019,5.283509e+01,0.5,232960700,398881100,5.63116030054461E-12,-3.28879720153971E-12,0.0212552530508205,0.0124138211346597,35.0811159511054,20.4886151004665,0.584035443143333,422336311.677702,723134728.612786
,591776.111,179.9781,-0.019,4.003407e+01,0.5,323068300,456834900,5.80101734285532E-12,-4.10241163979981E-12,0.0184457231084217,0.01304459971624,36.1392947772058,25.5572867284675,0.707188308073661,585693098.629878,828199635.009904
,591778.389,179.9781,-0.019,3.033521e+01,0.5,433159900,503917100,5.98747782429254E-12,-5.14674992299879E-12,0.0154173274392057,0.0132525131848743,37.3009100430625,32.0633264165116,0.85958563422436,785279038.621889,913555331.029327
,591780.619,179.9781,-0.019,2.298591e+01,0.5,558680500,532077800,6.18943101870758E-12,-6.49888872688742E-12,0.0123349879330063,0.0129517097422706,38.5590421245244,40.4869079928731,1.04999776348496,1012836335.81224,964608088.735937
,591782.959,179.9781,-0.019,1.741690e+01,0.5,690765600,536080400,6.40733483473568E-12,-8.25616174647888E-12,0.00941688156624655,0.0121341086994362,39.9165437100379,51.4344028727605,1.28854850876846,1252294467.42663,971864434.210179
,591785.346,179.9781,-0.019,1.319742e+01,0.5,818043200,515761200,6.65083077047184E-12,-1.05488099650289E-11,0.00686498253586622,0.0108884737385909,41.4334795987849,65.7171889590079,1.58608906602513,1483037043.93498,935027594.415992
,591787.702,179.9781,-0.019,1.000008e+01,0.5,931069600,476802400,6.93504844163317E-12,-1.35423244063621E-11,0.00480886728398604,0.00939045218428844,43.2041045757366,84.3662455677431,1.95273681508315,1687943506.26193,864398875.068097
,591820.883,177.9880,-0.019,5.000000e+05,0.5,274.4903,73392.88,4.33700699338374E-12,-1.6220461040853E-14,0.0370107847097137,0.000138420803192418,27.0187735911079,0.101050555158147,0.00374001265517854,497.625654856403,133054.53770788
,591822.474,177.9880,-0.019,3.788642e+05,0.5,404.6417,96917.16,4.33439301576331E-12,-1.80966524232302E-14,0.0370329775641818,0.000154617479480748,27.0024889806366,0.112738890051628,0.0041751295642588,733.57816631301,175701.892605395
,591824.05,177.9880,-0.019,2.870762e+05,0.5,611.423,127857.3,4.33598216868261E-12,-2.07349852180707E-14,0.0370192035937915,0.000177028550727465,27.0123891175268,0.129175228879427,0.00478207345220023,1108.45363486166,231793.519263418
,591825.626,177.9880,-0.019,2.175258e+05,0.5,931.3411,168626.8,4.33879880727062E-12,-2.39635790624154E-14,0.0369948891641726,0.000204326125909633,27.0299362693791,0.149288787891684,0.00552309063565222,1688.43571077806,305704.871087756
,591827.404,177.9880,-0.019,1.648255e+05,0.5,1279.591,222224.2,4.34500237528707E-12,-2.50189940357349E-14,0.0369419718483194,0.000212715872975864,27.0685833824572,0.155863833367121,0.00575810825283655,2319.78073295617,402872.025167884
,591829.775,177.9880,-0.019,1.248930e+05,0.5,1938.011,293044.2,4.34840568441769E-12,-2.8757634680584E-14,0.0369126684074327,0.00024411729497788,27.0897853862816,0.179154892218488,0.00661337436468628,3513.43560407749,531262.168196365
,591832.053,177.9880,-0.019,9.463495e+04,0.5,2919.233,386304.6,4.35325302023769E-12,-3.28967345302839E-14,0.0368710733491495,0.000278627937814507,27.1199834166838,0.204940739896538,0.00755681656392391,5292.30079643405,700334.691422759
,591834.315,177.9880,-0.019,7.170755e+04,0.5,4363.578,509301.5,4.35760806113536E-12,-3.73349826540722E-14,0.0368336235992992,0.00031558200711795,27.1471145382554,0.23259022752262,0.00856776977880489,7910.76537045932,923316.752748086
,591836.483,177.9880,-0.019,5.433485e+04,0.5,6520.062,671209.4,4.36357457121321E-12,-4.23873335890909E-14,0.0367824886889867,0.000357301472188101,27.184284823009,0.264065465220954,0.00971390150376321,11820.2724192962,1216840.87641994
,591838.262,177.9880,-0.019,4.117107e+04,0.5,9469.16,884685.8,4.36907009976865E-12,-4.67639740865348E-14,0.0367354806249861,0.00039319512499793,27.2185209775804,0.291331148414573,0.0107034158341866,17166.7157125044,1603853.9451746
,591840.633,177.9880,-0.019,3.119651e+04,0.5,14132.92,1165807,4.37546033738111E-12,-5.30431116911978E-14,0.036680641138285,0.00044467443303745,27.2583310086705,0.330449046436554,0.0121228642476842,25621.6834257281,2113500.81154481
,591843.004,177.9880,-0.019,2.363846e+04,0.5,21204.86,1535956,4.38267331758502E-12,-6.05056226383606E-14,0.0366186748271802,0.000505544347035905,27.3032665781413,0.376939147561626,0.013805642869978,38442.4598743137,2784546.88683214
,591845.391,177.9880,-0.019,1.791157e+04,0.5,31855.97,2023248,4.39066479296389E-12,-6.91308657785472E-14,0.0365499307467531,0.000575477399394758,27.3530520325457,0.430672861140708,0.0157449655207864,57751.9421718578,3667962.44143019
,591847.762,177.9880,-0.019,1.357207e+04,0.5,48128.78,2664626,4.39942116466681E-12,-7.94628489557605E-14,0.0364743271804978,0.00065880347505361,27.4076026534881,0.495039258206272,0.0180621145331465,87253.0492514297,4830721.73478406
,591850.024,177.9880,-0.019,1.028394e+04,0.5,72956.37,3506931,4.41107798594051E-12,-9.17657740175471E-14,0.0363740650381518,0.00075670714574295,27.4802225536328,0.571684268753841,0.0208034803079958,132263.18524624,6357743.18950877
,591852.302,177.9880,-0.019,7.792469e+03,0.5,111331,4616356,4.42175292962703E-12,-1.06637827630345E-13,0.0362808539443344,0.000874972326760912,27.5467255329925,0.664334488136007,0.0241166409176415,201832.858140408,8369028.62341687
,591854.579,177.9880,-0.019,5.904585e+03,0.5,170961.5,6074561,4.43377793307415E-12,-1.24783556557463E-13,0.0361748463143144,0.00101809924835139,27.6216391418628,0.777379115980821,0.0281438444687608,309937.467344867,11012620.1020224
,591856.951,177.9880,-0.019,4.474074e+03,0.5,259612.3,7986484,4.44943446045698E-12,-1.44635350672273E-13,0.0360380275334887,0.00117146859812558,27.7191764917506,0.901052223122127,0.0325064571593708,470653.209954147,14478760.5627601
,591859.322,177.9880,-0.019,3.390107e+03,0.5,400746.3,10496080,4.46627795407395E-12,-1.70525030760694E-13,0.0358877398982526,0.00137021430663516,27.8241084278103,1.06234027401123,0.0381805683645704,726516.16457405,19028427.1736567
,591861.693,177.9880,-0.019,2.568774e+03,0.5,619845.2,13783850,4.48584269177634E-12,-2.01723615713508E-13,0.0357110898496959,0.00160589005467288,27.9459932251271,1.2567018474394,0.04496894554134,1123722.30843712,24988851.637717
,591864.064,177.9880,-0.019,1.946446e+03,0.5,961309,18083550,4.5088843513148E-12,-2.3968917092485E-13,0.0355001221186355,0.00188716191752965,28.0895386201848,1.49322042859014,0.0531593077686627,1742764.75578319,32783812.0723337
,591866.451,177.9880,-0.019,1.474880e+03,0.5,1491624,23697870,4.5356362116055E-12,-2.85488266603701E-13,0.0352508065360995,0.00221880485666445,28.2561978986775,1.77854055805087,0.0629433784555321,2704177.05033484,42962057.5934811
,591868.838,177.9880,-0.019,1.117550e+03,0.5,2318470,31007960,4.56727083368933E-12,-3.41495551780372E-13,0.0349499476933795,0.00261321303396513,28.453275905014,2.1274558722179,0.0747701557922546,4203172.76062186,56214578.0771165
,591871.131,177.9880,-0.019,8.467957e+02,0.5,3598081,40506270,4.60364701689728E-12,-4.08931626195272E-13,0.034594668855517,0.00307296674589705,28.67989298442,2.54757048795841,0.088827754320504,6522989.7517376,73434140.0571905
,591873.424,177.9880,-0.019,6.416440e+02,0.5,5579940,52780000,4.64758629565716E-12,-4.91346204520447E-13,0.0341562277029706,0.00361102124306392,28.9536267889495,3.06099848929008,0.105720727548314,10115917.7448509,95685283.0986046
,591875.608,177.9880,-0.019,4.861923e+02,0.5,8630029,68571940,4.69936315331145E-12,-5.91432009865978E-13,0.0336248643003919,0.00423181193405709,29.2761873004622,3.684515056923,0.125853650924854,15645448.4277031,124314617.118616
,591877.402,177.9880,-0.019,3.684033e+02,0.5,13286600,88745190,4.76129154906005E-12,-7.12842874027779E-13,0.0329740670767545,0.00493675476521045,29.6619900686258,4.44088290583189,0.149716283214899,24087383.1454703,160886862.993358
,591879.774,177.9880,-0.019,2.791500e+02,0.5,20356280,114348300,4.83285547507918E-12,-8.60344747147485E-13,0.0321937076212409,0.00573112260152633,30.1078204574979,5.3597930482793,0.178019961818409,36904062.4220247,207302945.383558
,591882.16,177.9880,-0.019,2.115173e+02,0.5,31000090,146495400,4.91610378842946E-12,-1.04030338079321E-12,0.0312520752028895,0.0066132939599219,30.6264424780951,6.48090297170268,0.211611354349693,56200310.4913267,265582679.45516
,591884.563,177.9880,-0.019,1.602760e+02,0.5,46875670,186337300,5.01195155014509E-12,-1.26082425215236E-12,0.0301209219495261,0.00757732562080561,31.2235567960936,7.85470834127114,0.251563535588419,84981276.1346489,337812377.838758
,591886.965,177.9880,-0.019,1.214445e+02,0.5,70276050,234900200,5.12070519234034E-12,-1.53198223812568E-12,0.0287716943873754,0.00860774504811793,31.9010724284559,9.54397382818656,0.299174074777288,127404011.733643,425852446.701759
,591889.29,177.9880,-0.019,9.202165e+01,0.5,104365200,292682600,5.24264062353467E-12,-1.86942864797333E-12,0.0271639264592192,0.00968615359335234,32.660708235638,11.646204274371,0.356581498182673,189204503.744648,530606620.671384
,591891.583,177.9880,-0.019,6.972812e+01,0.5,153074500,359096800,5.37888462499556E-12,-2.29289170643928E-12,0.0252534528312789,0.0107649515824747,33.5094838622935,14.2843029720082,0.426276424629793,277509982.335683,651009453.728742
,591893.907,177.9880,-0.019,5.283509e+01,0.5,220881500,432059900,5.52739352781356E-12,-2.82576321828004E-12,0.0230232580776884,0.0117701545065555,34.4346676186547,17.6039966578937,0.511228882847031,400437833.625321,783284839.845677
,591895.655,177.9880,-0.019,4.003407e+01,0.5,311774400,506048000,5.69444083370763E-12,-3.50832504873984E-12,0.0204328112575694,0.0125885834350535,35.4753422921891,21.8562341081121,0.616096496775009,565218297.212914,917418456.640445
,591897.917,177.9880,-0.019,3.033521e+01,0.5,428116600,574175900,5.87265429573366E-12,-4.37876405133843E-12,0.0175668931615947,0.0130982135838603,36.5855801102776,27.2789125524768,0.745619243162243,776135999.814553,1040928070.10034
,591900.147,177.9880,-0.019,2.298591e+01,0.5,568054700,626254000,6.06566101635171E-12,-5.50196445682641E-12,0.0145182443864355,0.0131690287957654,37.7879772689395,34.2762490796294,0.907067579608274,1029830897.78312,1135340873.08893
,591902.487,177.9880,-0.019,1.741690e+01,0.5,724300000,653514200,6.27489178615159E-12,-6.9545606211917E-12,0.0114797441265533,0.0127231798036869,39.0914473362325,43.3256619452694,1.10831562650054,1313089248.73663,1184761107.16101
,591904.874,177.9880,-0.019,1.319742e+01,0.5,884832600,650776600,6.5051949046422E-12,-8.84483019361992E-12,0.00866209011796622,0.0117774666767587,40.5261943461674,55.1017014309128,1.35965644738917,1604120080.06583,1179798090.27941
,591907.167,177.9880,-0.019,1.000008e+01,0.5,1036610000,619766900,6.76224763831532E-12,-1.1310403192481E-11,0.00625075874011425,0.0104548968613681,42.1275866479747,70.4617777992937,1.67258044919792,1879278539.46276,1123580357.74241
,591941.378,175.9815,-0.019,5.000000e+05,0.5,254.6788,73437.27,4.33439393864815E-12,-1.50315806541036E-14,0.037033169833901,0.000128430199726843,27.0024947300432,0.0936440441597804,0.00346797749970825,461.709228442837,133135.01269304
,591942.954,175.9815,-0.019,3.788642e+05,0.5,383.8024,96979.48,4.3316153549722E-12,-1.7142640578349E-14,0.0370567906346618,0.00014665458282392,26.9851846534491,0.106795567829782,0.00395756298136472,695.798433079271,175814.873030608
,591944.545,175.9815,-0.019,2.870762e+05,0.5,573.8766,127946.8,4.33296102571674E-12,-1.94345223278021E-14,0.0370451170044582,0.000166157541987144,26.993567940179,0.121073578951399,0.0044852751299759,1040.38546674242,231955.774527483
,591946.121,175.9815,-0.019,2.175258e+05,0.5,877.0687,168750.1,4.33564372934983E-12,-2.25342527759332E-14,0.037021939845523,0.000192419350576925,27.0102807013493,0.140384342180346,0.00519744106818307,1590.04484381253,305928.40264149
,591947.899,175.9815,-0.019,1.648255e+05,0.5,1198.919,222399.3,4.34159923339393E-12,-2.34048659833975E-14,0.0369710800159746,0.000199305169942856,27.047382420492,0.145808105889694,0.00539083980929796,2173.52982052474,403189.465354898
,591950.271,175.9815,-0.019,1.248930e+05,0.5,1822.583,293292.5,4.34474659053651E-12,-2.69991945761307E-14,0.0369439449710554,0.00022957766072157,27.0669898894621,0.168200126609803,0.00621421618350282,3304.17526194968,531712.313247395
,591952.533,175.9815,-0.019,9.463495e+04,0.5,2744.725,386636.3,4.34954749470706E-12,-3.0877369112548E-14,0.0369027326538275,0.000261971917492685,27.0968986590385,0.192360456511532,0.00709898423919327,4975.93385094387,700936.032999186
,591954.81,175.9815,-0.019,7.170755e+04,0.5,4077.059,509813.2,4.35327547017517E-12,-3.48138512991757E-14,0.0368706306868412,0.000294860424715292,27.1201232757569,0.216884032587885,0.00799716249010422,7391.33278940345,924244.417760621
,591956.979,175.9815,-0.019,5.433485e+04,0.5,6163.268,671876.8,4.35928458482228E-12,-3.99886395608963E-14,0.0368190624213436,0.000337749047461484,27.1575589793149,0.249122032812153,0.00917321151734961,11173.4377300601,1218050.81120471
,591958.757,175.9815,-0.019,4.117107e+04,0.5,8800.876,885648.5,4.36438993486828E-12,-4.33698635885724E-14,0.03677545554851,0.000365445460728436,27.1893643919431,0.270186450417188,0.00993721098155758,15955.1783170844,1605599.23168538
,591961.144,175.9815,-0.019,3.119651e+04,0.5,13123.16,1167118,4.37063520776341E-12,-4.9143741363866E-14,0.0367218900933284,0.000412903613171216,27.2282713189151,0.306156670569329,0.0112440730071852,23791.0814654847,2115877.53390446
,591963.515,175.9815,-0.019,2.363846e+04,0.5,19645.36,1537934,4.37715659867372E-12,-5.5913203789838E-14,0.0366658322579974,0.000468364360504398,27.2688984114638,0.34832920404688,0.0127738641580198,35615.2298820387,2788132.81881337
,591965.886,175.9815,-0.019,1.791157e+04,0.5,29201.55,2026098,4.38466481065348E-12,-6.31948744342762E-14,0.0366014159342478,0.000527525360310673,27.315673221803,0.393692702608729,0.0144127036303279,52939.7229759011,3673129.22916856
,591968.257,175.9815,-0.019,1.357207e+04,0.5,44112.04,2668670,4.39298725768524E-12,-7.26143096113426E-14,0.0365296828585997,0.00060382094131004,27.3675205700821,0.452374089748184,0.0165295971401485,79971.0692583739,4838053.1346486
,591970.535,175.9815,-0.019,1.028394e+04,0.5,66673.14,3512996,4.40378199445694E-12,-8.35793645782423E-14,0.0364369715237532,0.000691537167585505,27.4347698388186,0.520684410210354,0.0189789968448583,120872.267449278,6368738.47639761
,591972.797,175.9815,-0.019,7.792469e+03,0.5,101202.1,4625181,4.41376976187202E-12,-9.6576278597086E-14,0.0363502113630558,0.000795367300303514,27.4969918335907,0.601652847151761,0.0218806788318122,183470.094518251,8385027.53632602
,591975.075,175.9815,-0.019,5.904585e+03,0.5,155700,6087226,4.42516253009023E-12,-1.1318748571764E-13,0.0362502681313923,0.000927214916623398,27.5679667306875,0.705137680113741,0.0255781533328974,282269.772232905,11035580.5815685
,591977.43,175.9815,-0.019,4.474074e+03,0.5,235166.9,8006582,4.43912572035586E-12,-1.30384655320629E-13,0.0361287172885008,0.00106116173489676,27.654954894869,0.812272953960401,0.0293716969363456,426335.949259592,14515196.3873094
,591979.801,175.9815,-0.019,3.390107e+03,0.5,361625.6,10526630,4.45455086580529E-12,-1.53028996894292E-13,0.0359921951285759,0.00123645451190821,27.7510507769241,0.953343129551967,0.0343534065508145,655593.935424456,19083811.5123961
,591982.173,175.9815,-0.019,2.568774e+03,0.5,558559.5,13831340,4.47218726693916E-12,-1.80603085726177E-13,0.0358341265670834,0.00144711154654913,27.8609223842156,1.12512474398477,0.0403836143135806,1012616.97394686,25074946.63761
,591984.56,175.9815,-0.019,1.946446e+03,0.5,863854.6,18157310,4.49308791721666E-12,-2.1376374944813E-13,0.0356449216191468,0.00169584754059601,27.9911296766217,1.33170971527975,0.0475761332488127,1566088.89649549,32917532.1648186
,591986.946,175.9815,-0.019,1.474880e+03,0.5,1339622,23811980,4.51748651788549E-12,-2.54146203888244E-13,0.0354205462440916,0.00199270043904801,28.143128570886,1.58328514396482,0.0562583203916684,2428611.41180597,43168928.5228934
,591989.333,175.9815,-0.019,1.117550e+03,0.5,2079178,31188370,4.54603361604312E-12,-3.0306210557773E-13,0.0351532929009766,0.00234350026074677,28.3209718584299,1.88802241433799,0.0666651703824214,3769358.38466068,56541644.805495
,591991.626,175.9815,-0.019,8.467957e+02,0.5,3224604,40792860,4.57876243252126E-12,-3.61943135513366E-13,0.0348394330894813,0.00275399604975169,28.5248664990604,2.25484064153227,0.0790482452076172,5845910.31869824,73953701.3547129
,591993.92,175.9815,-0.019,6.416440e+02,0.5,5002022,53236760,4.61843869162137E-12,-4.33939479809465E-13,0.0344518169141416,0.00323702543401418,28.7720424577811,2.70336491850284,0.0939580470336662,9068205.59180463,96513346.946807
,591996.104,175.9815,-0.019,4.861923e+02,0.5,7747858,69304100,4.66505989008807E-12,-5.21530783747253E-13,0.0339838855071155,0.00379923149131709,29.0624841397612,3.24904298940643,0.111795088602262,14046153.5835125,125641955.824062
,591997.898,175.9815,-0.019,3.684033e+02,0.5,11948030,89926500,4.72073271217244E-12,-6.27217294868784E-13,0.0334129933462058,0.00443939713977823,29.4093158090138,3.90745094677955,0.132864394811318,21660678.9128576,163028469.317292
,592000.284,175.9815,-0.019,2.791500e+02,0.5,18360880,116240300,4.78546046339033E-12,-7.55893311640233E-13,0.032726382744696,0.00516933616318466,29.8125580583082,4.70907938986419,0.157956233767463,33286585.8419763,210732967.278642
,592002.656,175.9815,-0.019,2.115173e+02,0.5,28056430,149516900,4.86127573308428E-12,-9.1220485654784E-13,0.0318966561605546,0.00598531872184796,30.2848735537028,5.68287220319785,0.187647215799686,50863725.7917049,271060380.911818
,592005.074,175.9815,-0.019,1.602760e+02,0.5,42571190,191157700,4.94927973993285E-12,-1.10221418322062E-12,0.0309001266077748,0.00688151803899941,30.8331226895191,6.86659613663916,0.222701936673228,77177649.9998956,346551319.457714
,592007.46,175.9815,-0.019,1.214445e+02,0.5,64156140,242544000,5.04988374464012E-12,-1.33576195867494E-12,0.0297079433882627,0.00785814934663176,31.4598675459814,8.32155677593113,0.264513407876509,116309178.06771,439709952.706858
,592009.785,175.9815,-0.019,9.202165e+01,0.5,95880030,304819100,5.16312554187571E-12,-1.62404728525479E-12,0.0282903172780527,0.00889864338989653,32.1653435770845,10.1175225146035,0.314547316752789,173821671.353784,552608978.350926
,592012.094,175.9815,-0.019,6.972812e+01,0.5,141751900,378289400,5.29088920482247E-12,-1.9825921568859E-12,0.0266031708427165,0.00996869067169122,32.9612882199212,12.3511925833012,0.374718139075533,256983150.45974,685803871.394492
,592014.418,175.9815,-0.019,5.283509e+01,0.5,206889700,461737900,5.4331080805247E-12,-2.43439860762422E-12,0.0246047153090344,0.0110245707984368,33.8472862385646,15.1658655174521,0.44806739927565,375071987.773501,837088322.827874
,592016.165,175.9815,-0.019,4.003407e+01,0.5,296670200,551804400,5.58897459688548E-12,-3.00483687961338E-12,0.0222803274714974,0.0119787178337734,34.8183066040865,18.7195933629664,0.537636524826551,537835772.52595,1000370599.26214
,592018.427,175.9815,-0.019,3.033521e+01,0.5,415787900,641614700,5.75874532891635E-12,-3.73186061189829E-12,0.019630181074839,0.0127210174045686,35.8759477326658,23.2488204654209,0.64803362516476,753785201.221567,1163188408.67234
,592020.658,175.9815,-0.019,2.298591e+01,0.5,565583300,721025200,5.94504607545391E-12,-4.66338593714515E-12,0.0167152945328549,0.0131117351270996,37.0365678788246,29.0520557139745,0.784415440680853,1025350477.00536,1307152337.68905
,592022.998,175.9815,-0.019,1.741690e+01,0.5,742648100,778166300,6.14554601816982E-12,-5.86504205316573E-12,0.0136694046004,0.0130454857202353,38.2856464635572,36.5381572080833,0.954356543067979,1346352665.61464,1410743893.77214
,592025.385,175.9815,-0.019,1.319742e+01,0.5,936340700,802871400,6.36435585886525E-12,-7.42236604758743E-12,0.0106865311689721,0.0124630595576417,39.6487924198065,46.2400056204722,1.16623994826569,1697499525.50674,1455531966.66868
,592027.725,175.9815,-0.019,1.000008e+01,0.5,1131632000,791014100,6.60411169159418E-12,-9.44790253648084E-12,0.0079778999154821,0.0114132565236914,41.1424281394475,58.8587336689691,1.43060913832004,2051544681.38386,1434035772.8967
,592061.749,173.9747,-0.019,5.000000e+05,0.5,235.98,73481.69,4.33178120201229E-12,-1.39111352508476E-14,0.0370555700865795,0.000119000712000922,26.9862178506825,0.0866638708010671,0.003211412257938,427.810024736808,133215.54206544
,592063.324,173.9747,-0.019,3.788642e+05,0.5,355.6741,97034.24,4.3291805046929E-12,-1.58683922267459E-14,0.0370777149565405,0.000135906489268366,26.9700159740984,0.0988572297631543,0.00366544943310732,644.80441359116,175914.147871503
,592064.916,173.9747,-0.019,2.870762e+05,0.5,535.2896,128034.4,4.33000787623574E-12,-1.81030112537496E-14,0.037070480298027,0.000154985242798332,26.9751703500138,0.112778504422177,0.00418082640290422,970.43078658088,232114.585266389
,592066.491,173.9747,-0.019,2.175258e+05,0.5,823.0203,168874.6,4.33246147918589E-12,-2.11145059490179E-14,0.0370492537938452,0.000180561718412281,26.9904558551314,0.131539574779315,0.00487355884188623,1492.06006823415,306154.109684798
,592068.27,173.9747,-0.019,1.648255e+05,0.5,1127.891,222569,4.33830360236474E-12,-2.19847938768416E-14,0.0369992905017033,0.000187497660335701,27.0268512318743,0.136961312055003,0.00506760150784701,2044.76259263676,403497.115838828
,592070.641,173.9747,-0.019,1.248930e+05,0.5,1716.115,293524.7,4.34132881965255E-12,-2.53819167768097E-14,0.0369731935335733,0.000216166653167069,27.0456977915151,0.158124776775126,0.00584657781781227,3111.15857530811,532133.270479974
,592072.918,173.9747,-0.019,9.463495e+04,0.5,2590.204,386964.9,4.34587827354378E-12,-2.90897476428642E-14,0.0369340960771534,0.000247223568327327,27.0740400710728,0.181223896245507,0.00669364068937519,4695.80149721747,701531.75456088
,592075.181,173.9747,-0.019,7.170755e+04,0.5,3870.743,510247.2,4.3496005788859E-12,-3.29961359778526E-14,0.0369020183671093,0.000279939271161821,27.0972293639259,0.205559993038297,0.00758601517068589,7017.30086693714,925031.219823235
,592077.365,173.9747,-0.019,5.433485e+04,0.5,5722.59,672579.1,4.35478384978234E-12,-3.70523593595548E-14,0.0368575486848052,0.000313599752844207,27.129520209439,0.230829535225423,0.00850842674118182,10374.529067966,1219324.01647792
,592079.143,173.9747,-0.019,4.117107e+04,0.5,8243.827,886514.7,4.36017906798388E-12,-4.05459288215755E-14,0.0368114234292168,0.000342314691876186,27.1631314485457,0.252593844681955,0.00929914303733486,14945.2997406389,1607169.57257625
,592081.514,173.9747,-0.019,3.119651e+04,0.5,12195.09,1168433,4.36579269652127E-12,-4.55663566977478E-14,0.0367632649033071,0.000383703065721074,27.1981033447653,0.283870207464796,0.010437132467159,22108.5759579947,2118261.50789602
,592083.885,173.9747,-0.019,2.363846e+04,0.5,18031.92,1539744,4.3721249266182E-12,-5.12018925917459E-14,0.0367089844065206,0.000429898392264966,27.2375519994658,0.318978582576199,0.0117109857223019,32690.2116334102,2791414.18225422
,592086.241,173.9747,-0.019,1.791157e+04,0.5,27058.96,2028705,4.37916084049663E-12,-5.84094474142691E-14,0.0366485113320719,0.000488819518951291,27.2813844775729,0.363880352896684,0.0133380456991036,49055.4044705157,3677855.48026818
,592088.628,173.9747,-0.019,1.357207e+04,0.5,40600.97,2672546,4.38680219923611E-12,-6.66437264268302E-14,0.0365827388942879,0.000555760194348316,27.3289887682797,0.415178430272579,0.0151918694757733,73605.8224427426,4845079.96597278
,592090.905,173.9747,-0.019,1.028394e+04,0.5,61186.78,3518687,4.39691361866263E-12,-7.64583454749213E-14,0.0364959988625095,0.000634632365220498,27.3919810928452,0.476321741857709,0.0173890942843168,110926.001633044,6379055.73570254
,592093.167,173.9747,-0.019,7.792469e+03,0.5,92460.98,4633620,4.4060860689185E-12,-8.79206831584273E-14,0.0364165351315078,0.000726669111075928,27.4491238083439,0.547730044211827,0.0199543726071624,167623.248330323,8400326.66675552
,592095.445,173.9747,-0.019,5.904585e+03,0.5,141955.4,6099238,4.41694429876464E-12,-1.02801217907689E-13,0.0363218012436497,0.000845363933045865,27.5167686275155,0.640433099548896,0.0232742844270055,257352.07723334,11057357.2322048
,592097.801,173.9747,-0.019,4.474074e+03,0.5,212951.8,8025061,4.42960560391524E-12,-1.17543341619938E-13,0.0362121015049835,0.000960918826320316,27.5956462815644,0.732273879017548,0.0265358481387244,386062.017229205,14548697.1138418
,592100.172,173.9747,-0.019,3.390107e+03,0.5,326498.5,10554800,4.44365293694659E-12,-1.37458409295643E-13,0.0360885127664878,0.0011163494604814,27.6831586400438,0.856341169063966,0.030933651040285,591911.735577298,19134881.1301469
,592102.543,173.9747,-0.019,2.568774e+03,0.5,503603.8,13874940,4.45952959091896E-12,-1.61862757474932E-13,0.0359470851031562,0.00130473275249283,27.7820673389964,1.0083758692848,0.0362959263247264,912987.346959702,25153989.4254671
,592104.914,173.9747,-0.019,1.946446e+03,0.5,776597.9,18223700,4.47871892045567E-12,-1.90859359422957E-13,0.0357752529483081,0.00152455244059247,27.9016134109554,1.18901948460301,0.04261472148905,1407900.52889886,33037891.1255029
,592107.301,173.9747,-0.019,1.474880e+03,0.5,1202624,23914420,4.5009891978749E-12,-2.26348689748909E-13,0.0355729267163263,0.00178891461383112,28.0403532341374,1.41011163004795,0.0502886542931001,2180246.64458462,43354642.8161981
,592109.704,173.9747,-0.019,1.117550e+03,0.5,1863642,31350010,4.52669715432203E-12,-2.69095382683291E-13,0.0353354819113197,0.00210056354623733,28.2005091794229,1.67641583936203,0.0594462968273375,3378611.45063376,56834683.2511195
,592111.981,173.9747,-0.019,8.467957e+02,0.5,2890120,41046060,4.55636246789648E-12,-3.20820909381241E-13,0.0350556803557494,0.00246832760342304,28.385318747911,1.99865656824827,0.0704116302514785,5239521.60645963,74412729.6548373
,592114.274,173.9747,-0.019,6.416440e+02,0.5,4482360,53643520,4.59182160502923E-12,-3.83684692755412E-13,0.0347150489562118,0.00290072960982734,28.6062227951923,2.39028663309675,0.0835582750721802,8126106.2059466,97250765.3960906
,592116.474,173.9747,-0.019,4.861923e+02,0.5,6945807,69955720,4.63368755469716E-12,-4.60072449446999E-13,0.034303413204238,0.00340593860742036,28.8670401323514,2.86616861952914,0.0992886214308137,12592108.9265493,126823282.920931
,592118.252,173.9747,-0.019,3.684033e+02,0.5,10729950,90972850,4.68365586106844E-12,-5.52421884182712E-13,0.0338017740236235,0.00398680864878674,29.1783336946251,3.44148898959023,0.117946728062274,19452411.9625592,164925405.580464
,592120.639,173.9747,-0.019,2.791500e+02,0.5,16519140,117914800,4.74213445402477E-12,-6.64343941090166E-13,0.0331978227522149,0.00465081127847414,29.5426448118136,4.13874327579423,0.140093864383436,29947680.7018849,213768681.68843
,592123.01,173.9747,-0.019,2.115173e+02,0.5,25316230,152203200,4.81053894434513E-12,-8.00145531362011E-13,0.0324697284182331,0.0054007478993446,29.9687924844829,4.98476276030622,0.166331785402672,45895995.3493632,275930395.614125
,592125.413,173.9747,-0.019,1.602760e+02,0.5,38569840,195425400,4.89079420540063E-12,-9.65264238810459E-13,0.0315899888017853,0.00623471060408039,30.4687683275612,6.01342261236822,0.197363495226311,69923570.6606269,354288266.837023
,592127.815,173.9747,-0.019,1.214445e+02,0.5,58364850,249330900,4.9830789970726E-12,-1.16646856928801E-12,0.030539235199158,0.00714880458665002,31.0436859829607,7.26688940617712,0.234085907522894,105810102.221629,452013977.865288
,592130.14,173.9747,-0.019,9.202165e+01,0.5,87646780,315573600,5.08811217540235E-12,-1.41316209103934E-12,0.029288444420239,0.00813451392842405,31.698023794538,8.80374568073704,0.277737998362347,158895546.740832,572105897.204354
,592132.433,173.9747,-0.019,6.972812e+01,0.5,130500100,395238600,5.20735088345914E-12,-1.71936600075627E-12,0.0277951219342548,0.00917740876506609,32.4408595015584,10.7113409698327,0.330180554227244,236584672.468666,716531211.301557
,592134.757,173.9747,-0.019,5.283509e+01,0.5,192149200,488471700,5.34045943887849E-12,-2.10076655170187E-12,0.026029284394935,0.0102390909710004,33.2701018632612,13.0873978102399,0.393368131664537,348348817.718272,885554242.140142
,592136.504,173.9747,-0.019,4.003407e+01,0.5,279009700,593173900,5.48786037509253E-12,-2.5813109391638E-12,0.0239507128604724,0.011265635945861,34.188383186939,16.0811029218799,0.470367458851443,505818911.173868,1075369695.8735
,592138.767,173.9747,-0.019,3.033521e+01,0.5,397555600,704281900,5.64938453467843E-12,-3.18898506168454E-12,0.0215474820398156,0.0121632007734802,35.1946496522694,19.8668034196218,0.564483625093872,720731719.08745,1276798275.53473
,592140.997,173.9747,-0.019,2.298591e+01,0.5,552756400,812284000,5.82621191903523E-12,-3.96471668283877E-12,0.0188309178435449,0.0128143732437099,36.2962524557541,24.6994719099894,0.68049647660178,1002096487.65755,1472596144.30593
,592143.337,173.9747,-0.019,1.741690e+01,0.5,745128400,904144700,6.01882235745946E-12,-4.96026296797182E-12,0.015882363090778,0.0130890551015236,37.4961808476168,30.901546224952,0.824125164921057,1350849221.27341,1639131140.23499
,592145.724,173.9747,-0.019,1.319742e+01,0.5,968314300,965592000,6.22709740328913E-12,-6.24465350075159E-12,0.0128524057582698,0.0128886406320009,38.7936969264551,38.9030682563158,1.00281930670511,1755464720.04409,1750529440.65456
,592148.173,173.9747,-0.019,1.000008e+01,0.5,1207771000,985457700,6.45477129182481E-12,-7.9109286759833E-12,0.00993899211346699,0.0121811686527734,40.2120643066177,49.2836629311111,1.22559395497138,2189577681.94932,1786544126.68056
,592181.339,171.9826,-0.019,5.000000e+05,0.5,217.6534,73522.69,4.32937228808992E-12,-1.28164869697851E-14,0.037076245691258,0.000109758918422839,26.971210750171,0.0798444088742029,0.00296035686398308,394.58558538033,133289.871292553
,592182.915,171.9826,-0.019,3.788642e+05,0.5,330.6632,97096.6,4.32640805350034E-12,-1.4733615095443E-14,0.0371015433114047,0.000126349584190256,26.9527441017729,0.091787772316161,0.00340550750489718,599.461953434834,176027.200813035
,592184.506,171.9826,-0.019,2.870762e+05,0.5,502.176,128117.6,4.32720510931486E-12,-1.69611244120659E-14,0.0370945696362111,0.000145397686201068,26.957709616153,0.105664754758138,0.0039196488226442,910.398876948179,232265.419210189
,592186.082,171.9826,-0.019,2.175258e+05,0.5,772.0154,168994,4.32941292598041E-12,-1.97780598826937E-14,0.0370754488575374,0.000169371797104816,26.9714639169204,0.123213756135761,0.00456830064972721,1399.59287808796,306370.570897416
,592187.86,171.9826,-0.019,1.648255e+05,0.5,1057.606,222733.9,4.33510534673737E-12,-2.05843539099415E-14,0.0370267030479417,0.000175813665112142,27.0069266744977,0.128236822919676,0.0047482938160738,1917.34235537671,403796.064364462
,592190.231,171.9826,-0.019,1.248930e+05,0.5,1616.898,293756.1,4.33792588876774E-12,-2.38768954710959E-14,0.0370023413258499,0.000203669001886545,27.0244981440939,0.148748764707147,0.00550421931663717,2931.28728441773,532552.777386169
