Repository: AlexiLJ/BunchOfScripts

ScriptCutter.py:                filters out a threshold values from an CSV file

From_dat_to_csv.py:             converts .dat file from PPMS to .csv 
                    
Convert_all_files_to_csv.py     Converts all files in a rectory from .dat to .csv
                                and removes LCR head

temp_script.py:                 Script for measuring RaspberryPi CPU and GPU temperatures
                                Run in bash with "watch python3 temp_script.py"

File: Scripts/Data_examples/Nb-PrO2/Jan 30 2019 Pr0.998Nb0.002O2 1300C 10h air.dat (part 24 of 54)
Comment,Time Stamp (sec),Temperature (K),Magnetic Field (Oe),Frequency (Hz),AC Voltage (Vrms),Re[Impedance] (Ohm),-Im[Impedance] (Ohm),Re[Cp] (F),Im[Cp] (F),Re[Modulus],Im[Modulus],Re[Permittivity],Im[Permittivity],Loss Factor,Re[Sp.Impedance] (Ohm-cm),-Im[Sp.Impedance] (Ohm-cm)
,592699.278,163.9908,-0.019,3.390107e+03,0.5,200419.7,10666210,4.39989259120702E-12,-8.26746476172823E-14,0.0364694409894114,0.000685266315051507,27.4105395560512,0.515048186250027,0.0187901513283537,363342.473153418,19336857.2080176
,592701.649,163.9908,-0.019,2.568774e+03,0.5,304975.4,14041600,4.41032408745333E-12,-9.57896787190004E-14,0.0363788665165023,0.000790127860601135,27.4755259016406,0.596752471375285,0.0217194194393801,552892.335867946,25456128.669143
,592704.021,163.9908,-0.019,1.946446e+03,0.5,464647.2,18478310,4.42223246902475E-12,-1.11199451382807E-13,0.0362750821352004,0.000912156758052598,27.5497129771988,0.692752583740563,0.0251455463189004,842362.616009359,33499475.6258768
,592706.407,163.9908,-0.019,1.474880e+03,0.5,710524.1,24303480,4.43634427723653E-12,-1.29698690264671E-13,0.0361516571588064,0.00105691134217279,27.637627004457,0.807999515027374,0.0292354880864798,1288114.80971734,44059972.7942644
,592708.794,163.9908,-0.019,1.117550e+03,0.5,1091130,31950340,4.45214662160036E-12,-1.52044414651825E-13,0.0360121308136908,0.00122984344751081,27.7360727679123,0.947209359251018,0.0341508102887168,1978118.28244374,57923026.297777
,592711.087,163.9908,-0.019,8.467957e+02,0.5,1678330,41980380,4.46989802841337E-12,-1.78701668684919E-13,0.0358536430169642,0.00143338970930376,27.8466608399021,1.1132792577731,0.0399789139593305,3042657.84734523,76106565.8371921
,592713.381,163.9908,-0.019,6.416440e+02,0.5,2585799,55105130,4.49134799266035E-12,-2.10755752650854E-13,0.0356609201948048,0.00167338271008173,27.9802902595481,1.31297043619803,0.0469248325881819,4687815.63757273,99900529.8263625
,592715.565,163.9908,-0.019,4.861923e+02,0.5,3994990,72261350,4.51625998469657E-12,-2.49682762310183E-13,0.0354339995034868,0.00195897909015587,28.1354874897017,1.55547870564947,0.0552852942824899,7242549.24452623,131003177.94311
,592717.359,163.9908,-0.019,3.684033e+02,0.5,6167624,94644450,4.54528644332699E-12,-2.96199277979196E-13,0.0351659897594736,0.00229163572110445,28.3163171067817,1.8452682326264,0.0651662511642257,11181334.7572139,171581678.513864
,592719.745,163.9908,-0.019,2.791500e+02,0.5,9528619,123779700,4.57896950694611E-12,-3.52491206912824E-13,0.034849031172697,0.00268269466288699,28.5261565354864,2.19595682620826,0.0769804661022769,17274509.4079906,224401205.690799
,592722.117,163.9908,-0.019,2.115173e+02,0.5,14722560,161556700,4.61905264415222E-12,-4.20931349159086E-13,0.034465124078508,0.00314078498232063,28.7758672716336,2.62232660396419,0.0911293682032376,26690646.4860969,292887430.389851
,592724.535,163.9908,-0.019,1.602760e+02,0.5,22691450,210371700,4.66600344512242E-12,-5.03291953598431E-13,0.0340060178831029,0.0036680116883285,29.068362317934,3.13541835769395,0.10786360522827,41137510.7458854,381384533.354201
,592726.921,163.9908,-0.019,1.214445e+02,0.5,34876860,273115100,4.72140940465671E-12,-6.02925048116693E-13,0.0334524372042998,0.00427188379197326,29.4135314814928,3.75611461828957,0.127700226021923,63228537.7546495,495132543.804542
,592729.246,163.9908,-0.019,9.202165e+01,0.5,53364070,353275100,4.78649474515805E-12,-7.23025315498449E-13,0.032787527636673,0.00495272924678346,29.8190014477134,4.50431768495963,0.151055282413054,96744148.2615338,640455247.35104
,592731.539,163.9908,-0.019,6.972812e+01,0.5,81198580,454831900,4.86338841061814E-12,-8.68233369142863E-13,0.0319860158397707,0.00571028343888564,30.2980351547898,5.40893774460193,0.178524373510301,147205553.514678,824568380.32922
,592733.864,163.9908,-0.019,5.283509e+01,0.5,122941200,582550400,4.9504427334301E-12,-1.04473942542856E-12,0.0310424739774753,0.00655119111026203,30.8403679298514,6.50853873199203,0.211039594170736,222881082.350932,1056110267.96524
,592736.328,163.9908,-0.019,4.003407e+01,0.5,184370000,740913700,5.05275010350627E-12,-1.25733339332698E-12,0.0299160352184919,0.00744434798983114,31.4777244462247,7.83296091859343,0.248841396778059,334245843.972901,1343208358.01695
,592738.715,163.9908,-0.019,3.033521e+01,0.5,274720600,934341100,5.16843158325147E-12,-1.51965339597048E-12,0.0285861358517258,0.00840506790600094,32.1983992606044,9.46716735880803,0.294026025399075,498043167.563822,1693874434.71318
,592741.04,163.9908,-0.019,2.298591e+01,0.5,405810600,1165734000,5.29766227455965E-12,-1.84420074068048E-12,0.0270248351333117,0.00940777618251701,33.0034832262989,11.4890389489834,0.348115950980241,735697274.448932,2113368469.26239
,592743.489,163.9908,-0.019,1.741690e+01,0.5,592507800,1434080000,5.44286003869378E-12,-2.24878460562477E-12,0.0251912987613851,0.0104080950911044,33.9080391841425,14.00952366626,0.413162306147495,1074162117.86911,2599855073.62726
,592745.969,163.9908,-0.019,1.319742e+01,0.5,852589800,1733275000,5.60219601088006E-12,-2.75569380304743E-12,0.0230705656122514,0.0113483024455071,34.9006736355022,17.1674768024451,0.491895284937474,1545666850.7007,3142268076.21701
,592748.372,163.9908,-0.019,1.000008e+01,0.5,1203585000,2045990000,5.77901020903211E-12,-3.39959139704393E-12,0.0206351611786405,0.0121389500765859,36.0021942913027,21.1788430129656,0.588265338540267,2181988849.15184,3709191594.67439
,592780.882,161.9919,-0.019,5.000000e+05,0.5,137.1669,73708.52,4.31848019541197E-12,-8.03641887146905E-15,0.0371699566087558,6.91709414482553E-05,26.9033549716473,0.0500654442805315,0.00186093683606726,248.670967378893,133626.763982174
,592782.473,161.9919,-0.019,3.788642e+05,0.5,217.1498,97368.31,4.31436362291983E-12,-9.62184922223994E-15,0.0372053663117274,8.29750239427833E-05,26.8777094653555,0.0599423902382618,0.00223018967875688,393.672604922421,176519.786039839
,592784.049,161.9919,-0.019,2.870762e+05,0.5,342.7328,128495.9,4.31450113692146E-12,-1.15079240291735E-14,0.0372041008457669,9.92332491102988E-05,26.8785661528547,0.07169229708927,0.0026672664263996,621.343027570622,232951.242298408
,592785.625,161.9919,-0.019,2.175258e+05,0.5,560.2478,169525.2,4.31588982680401E-12,-1.42631760971781E-14,0.0371919883703788,0.000122912284793826,26.8872174410778,0.0888570219618408,0.0033048054212589,1015.67770648675,307333.587615528
,592787.403,161.9919,-0.019,1.648255e+05,0.5,755.9938,223476,4.32075766903023E-12,-1.46166300143608E-14,0.0371500678178841,0.000125674439044461,26.9175432227028,0.0910589762998948,0.00338288585798922,1370.54719162164,405141.423375214
,592789.774,161.9919,-0.019,1.248930e+05,0.5,1180.747,294795.3,4.32269562821572E-12,-1.73137424339154E-14,0.0371332418692117,0.0001487302000315,26.9296163599011,0.107861501618595,0.00400531148223869,2140.58565674172,534436.751357296
,592792.052,161.9919,-0.019,9.463495e+04,0.5,1828.079,388723.5,4.32631550804679E-12,-2.03456866580864E-14,0.0371019467048493,0.000174482092361934,26.9521675602409,0.126749968863106,0.00470277459428102,3314.13900419883,704719.934531649
,592794.314,161.9919,-0.019,7.170755e+04,0.5,2741.228,512706.9,4.32885883039526E-12,-2.31445861835031E-14,0.0370799084066384,0.000198250663608608,26.9680120010747,0.144186609545692,0.00534657910786845,4969.5941117435,929490.429577643
,592796.482,161.9919,-0.019,5.433485e+04,0.5,4079.415,675893.3,4.33358628895863E-12,-2.61557510793082E-14,0.037039167899335,0.000223553240010022,26.9974632177271,0.162945625311487,0.00603559023295541,7395.6040006005,1225332.35609985
,592798.276,161.9919,-0.019,4.117107e+04,0.5,5688.119,891261,4.33715785144038E-12,-2.76801856928298E-14,0.0370085076501801,0.000236192086859668,27.0197134096701,0.172442578795773,0.00638210243688437,10312.0363170434,1615774.17771401
,592800.632,161.9919,-0.019,3.119651e+04,0.5,8261.946,1175035,4.34152151836916E-12,-3.05262535521104E-14,0.0369709884740139,0.000259951669813176,27.0468982698642,0.190173069715465,0.00703123396324365,14978.1478202991,2130230.32636925
,592803.003,161.9919,-0.019,2.363846e+04,0.5,12026.06,1549038,4.34622688755597E-12,-3.37422228010942E-14,0.0369305623448495,0.000286712887994291,27.0762118736732,0.210207979769061,0.00776356680727006,21802.1401224101,2808263.34900524
,592805.374,161.9919,-0.019,1.791157e+04,0.5,17446.6,2042010,4.35108418435253E-12,-3.71749527821729E-14,0.0368888658652708,0.000315172446366586,27.1064719591679,0.231593270200841,0.00854383670990837,31629.0803355081,3701976.22092046
,592807.761,161.9919,-0.019,1.357207e+04,0.5,25603.96,2691535,4.356464021342E-12,-4.14420509277716E-14,0.0368426669287777,0.000350475906996471,27.1399873760896,0.258176524242822,0.00951277245140784,46417.6233619809,4879505.27557414
,592810.023,161.9919,-0.019,1.028394e+04,0.5,37668.45,3546233,4.36358667913862E-12,-4.63504644629384E-14,0.0367817073624888,0.000390699061426179,27.1843602532068,0.288755057826124,0.0106221023830075,68289.4335379999,6428994.09887484
,592812.301,161.9919,-0.019,7.792469e+03,0.5,55797.57,4673604,4.36950733768938E-12,-5.21669982181283E-14,0.0367307772878992,0.000438524127606011,27.2212448911927,0.324991017061665,0.011938874153651,101155.859826908,8472813.97936285
,592814.578,161.9919,-0.019,5.904585e+03,0.5,82771.7,6159042,4.3756351002224E-12,-5.88043977984041E-14,0.0366779422897239,0.000492916858794329,27.259419749742,0.366340822761027,0.0134390543204609,150057.475313618,11165776.3809435
,592816.95,161.9919,-0.019,4.474074e+03,0.5,122012.7,8111824,4.38432095994881E-12,-6.59460607121094E-14,0.0366036088795538,0.000550567313730961,27.3135310937518,0.410832098339733,0.015041339654312,221197.797293011,14705990.4487695
,592819.336,161.9919,-0.019,3.390107e+03,0.5,182883.6,10683820,4.39290400852076E-12,-7.51968958230958E-14,0.0365296523349431,0.000625307645183352,27.3670019427592,0.468463137388948,0.0171178099219193,331551.137553846,19368782.5175168
,592821.708,161.9919,-0.019,2.568774e+03,0.5,277256.8,14067570,4.40254875269478E-12,-8.67695400851849E-14,0.0364461493876447,0.000718314730372078,27.4270869644295,0.540558629889841,0.0197089333836619,502641.064778576,25503209.8893414
,592824.079,161.9919,-0.019,1.946446e+03,0.5,421115.6,18517330,4.41342159670333E-12,-1.00368718586788E-13,0.0363516829555631,0.000826699139608233,27.4948228272046,0.625279066246157,0.0227417019624319,763443.831057953,33570215.295193
,592826.466,161.9919,-0.019,1.474880e+03,0.5,641257.9,24363850,4.42606794629991E-12,-1.16494356864847E-13,0.0362414581067643,0.000953877212283021,27.5736073108416,0.725738892645249,0.0263200561487614,1162541.56310566,44169418.0489189
,592828.853,161.9919,-0.019,1.117550e+03,0.5,982618.6,32039380,4.44077479793852E-12,-1.36194517960885E-13,0.036112490313078,0.00110753718311497,27.6652283516349,0.848467353349654,0.0306690891022236,1781397.09963915,58084447.6241715
,592831.146,161.9919,-0.019,8.467957e+02,0.5,1506092,42118730,4.45663781869306E-12,-1.5936156113043E-13,0.03597180182142,0.00128628861669917,27.7640521180923,0.992793865879665,0.0357582481713005,2730406.20296597,76357381.6560002
,592833.439,161.9919,-0.019,6.416440e+02,0.5,2317436,55318620,4.47601081686107E-12,-1.87511340727286E-13,0.035799078835432,0.00149971337065292,27.8847424125928,1.16816193024463,0.0418925128645653,4201298.21377222,100287567.550666
,592835.623,161.9919,-0.019,4.861923e+02,0.5,3579196,72593580,4.49839625201658E-12,-2.21791539577367E-13,0.0355969114564886,0.00175509078209696,28.0241996477617,1.38172140404799,0.0493045803774934,6488752.984566,131605480.360766
,592837.417,161.9919,-0.019,3.684033e+02,0.5,5511595,95159390,4.52470913173096E-12,-2.62069399844857E-13,0.0353573203104647,0.00204788229345055,28.1881241562113,1.63264522984808,0.0579196125574155,9992014.54906885,172515217.348248
,592839.804,161.9919,-0.019,2.791500e+02,0.5,8510644,124584800,4.55508211650037E-12,-3.11167030683528E-13,0.0350756996409284,0.00239609320474784,28.3773423889747,1.93851464013807,0.0683120573296261,15429014.4087048,225860777.904188
,592842.175,161.9919,-0.019,2.115173e+02,0.5,13145070,162840200,4.59078726736329E-12,-3.70585518714661E-13,0.0347389349867202,0.00280425676292393,28.5997790575513,2.30868113460955,0.0807237402066566,23830802.2792909,295214297.780095
,592844.593,161.9919,-0.019,1.602760e+02,0.5,20296360,212401400,4.63288026463988E-12,-4.4270238184883E-13,0.0343341134135252,0.0032808518499489,28.8620108604795,2.7579562222669,0.0955566206249111,36795432.9759605,385064192.677908
,592846.995,161.9919,-0.019,1.214445e+02,0.5,31232990,276374200,4.68202352679791E-12,-5.29114490398322E-13,0.0338516272823751,0.0038255652531754,29.1681645456827,3.29628811797071,0.113009788902148,56622536.7594901,501040992.196862
,592849.304,161.9919,-0.019,9.202165e+01,0.5,47920080,358463900,4.74013557677088E-12,-6.33669599783148E-13,0.0332691011282697,0.0044474715238962,29.5301921660047,3.94764764599815,0.133681745916395,86874695.356343,649862064.269229
,592851.597,161.9919,-0.019,6.972812e+01,0.5,73160860,463125100,4.8085270005234E-12,-7.5961326797341E-13,0.032569234445507,0.00514503144306995,29.9562584363063,4.73225404881407,0.157972133231388,132633906.798738,839603188.775475
,592853.922,161.9919,-0.019,5.283509e+01,0.5,110958300,595361500,4.88981121515409E-12,-9.11320499821423E-13,0.0317251415001014,0.00591265603857606,30.4626444751086,5.6773628198371,0.186371305500944,201157187.336868,1079335613.36699
,592856.387,161.9919,-0.019,4.003407e+01,0.5,167383300,761250400,4.98144689913532E-12,-1.09531767832508E-12,0.0307371746216746,0.00675847227252971,31.0335183063319,6.82363215142382,0.219879424693898,303450520.016648,1380076923.70076
,592858.758,161.9919,-0.019,3.033521e+01,0.5,250527700,966202000,5.08800751461019E-12,-1.31927570033803E-12,0.0295609190607254,0.00766488690995226,31.6973717766253,8.21885035142016,0.259291224816343,454183666.133806,1751635314.52137
,592861.082,161.9919,-0.019,2.298591e+01,0.5,372238000,1215538000,5.2079030150041E-12,-1.59483241371236E-12,0.0281794251932906,0.00862947343077723,32.4442991817869,9.93551911896624,0.306233124756281,674833240.054157,2203658538.21735
,592863.532,161.9919,-0.019,1.741690e+01,0.5,548215100,1512156000,5.34098507710933E-12,-1.9363138909914E-12,0.0265627953599667,0.00963004181747366,33.2733764949073,12.062887309572,0.362538719550099,993863528.655359,2741399676.94683
,592866.043,161.9919,-0.019,1.319742e+01,0.5,796746600,1853471000,5.49171569951142E-12,-2.36070907597278E-12,0.0246704212060436,0.0106050076944733,34.212401164718,14.7067929877646,0.429867313812841,1444428267.88273,3360172363.58571
,592868.524,161.9919,-0.019,1.000008e+01,0.5,1141384000,2228778000,5.657244384908E-12,-2.89714284016795E-12,0.0224786989483858,0.0115116118879962,35.2436151056654,18.048678865174,0.512112018334711,2069224159.98897,4040569418.2255
,592901.362,159.9835,-0.019,5.000000e+05,0.5,124.1901,73741.42,4.31655619550755E-12,-7.26963958079058E-15,0.0371865475208028,6.26269612825905E-05,26.8913687982595,0.0452885471990195,0.00168412948923414,225.145223125124,133686.408654663
,592902.953,159.9835,-0.019,3.788642e+05,0.5,192.0217,97411.59,4.31245144154148E-12,-8.50088020298453E-15,0.0372219040153599,7.33733356191623E-05,26.8657969192596,0.0529589548460403,0.00197124079383162,348.117671951029,176598.248697143
,592904.529,159.9835,-0.019,2.870762e+05,0.5,316.1971,128565.1,4.31218345684558E-12,-1.06055212785005E-14,0.037224136689545,9.15502268596821E-05,26.8641274227992,0.0660704902428386,0.00245943183647817,573.236245328871,233076.695530512
,592906.104,159.9835,-0.019,2.175258e+05,0.5,523.0698,169629.5,4.31324221308135E-12,-1.33003206502879E-14,0.0372148706580094,0.000114755835229785,26.8707232837387,0.0828586056899335,0.00308360161410604,948.27741366674,307522.673917673
,592907.883,159.9835,-0.019,1.648255e+05,0.5,702.107,223615.7,4.31806519791781E-12,-1.35578306975516E-14,0.0371732911817986,0.000116716437851989,26.9007696118928,0.0844628469731652,0.00313979295729235,1272.85538197257,405394.686619793
,592910.254,159.9835,-0.019,1.248930e+05,0.5,1128.826,294986,4.3199071719242E-12,-1.65310337889069E-14,0.0371572629754656,0.000142190085412674,26.9122447786876,0.10298536752438,0.00382671042015553,2046.45766159654,534782.472908772
,592912.531,159.9835,-0.019,9.463495e+04,0.5,1740.498,389009,4.32314942382905E-12,-1.93425677191932E-14,0.0371291964229246,0.000166122871490653,26.9324434249605,0.120500718277101,0.0044741844019033,3155.36271054481,705237.519759475
,592914.793,159.9835,-0.019,7.170755e+04,0.5,2628.606,513076.8,4.32574807808386E-12,-2.2161764773889E-14,0.0371066602567102,0.000190105632900864,26.9486325736198,0.13806380891674,0.00512322131891366,4765.42078940301,930161.024238843
,592916.962,159.9835,-0.019,5.433485e+04,0.5,3887.656,676439.2,4.33010370944032E-12,-2.48861297018681E-14,0.0370690833930324,0.000213044785795121,26.9757673736434,0.155036112461769,0.0057472364108999,7047.96257957539,1226322.02256525
,592918.756,159.9835,-0.019,4.117107e+04,0.5,5391.421,891943.4,4.33385779470877E-12,-2.61963392805043E-14,0.0370368434638425,0.00022387207038549,26.9991546497223,0.16319848250546,0.00604457749224895,9774.15014567568,1617011.30611845
,592921.112,159.9835,-0.019,3.119651e+04,0.5,7816.278,1176020,4.33790801977095E-12,-2.88313931914076E-14,0.0370019802518306,0.000245929290487252,27.0243868234575,0.179614394476013,0.00664638186425401,14170.1927473929,2132016.04072795
,592923.483,159.9835,-0.019,2.363846e+04,0.5,11398.33,1550483,4.34220339000079E-12,-3.19215800278672E-14,0.03696501254077,0.000271747198385171,27.0511462074998,0.198865702720591,0.00735147047726418,20664.1233971451,2810883.00103399
,592925.87,159.9835,-0.019,1.791157e+04,0.5,16479.62,2043868,4.34716349821963E-12,-3.50509927884433E-14,0.0369224305945217,0.000297703973874091,27.0820467896655,0.218361381417932,0.00806295709899074,29876.0345785795,3705344.60394428
,592928.241,159.9835,-0.019,1.357207e+04,0.5,23962.27,2694193,4.35221564293418E-12,-3.87087956706192E-14,0.0368790505569663,0.000328003883459603,27.1135207426474,0.241148835545901,0.00889404359672822,43441.3904629633,4884323.98498066
,592930.518,159.9835,-0.019,1.028394e+04,0.5,34996.77,3549945,4.35909206780699E-12,-4.29736636781318E-14,0.0368202084135279,0.000362988261846395,27.1563596329324,0.267718196228679,0.00985839780616319,63445.9235503364,6435723.61329057
,592932.796,159.9835,-0.019,7.792469e+03,0.5,51589.21,4679053,4.36451034612043E-12,-4.81211990531373E-14,0.0367736020555607,0.000405449794841125,27.190114532389,0.299786415869935,0.0110255664981782,93526.4904070361,8482692.51493701
,592935.058,159.9835,-0.019,5.904585e+03,0.5,76851.33,6166866,4.37019424117712E-12,-5.44612514351378E-14,0.0367245352859195,0.000457660241094074,27.2255241763869,0.339283801999669,0.0124619750129158,139324.389305689,11179960.5729663
,592937.429,159.9835,-0.019,4.474074e+03,0.5,111528.9,8123130,4.37838391861812E-12,-6.01143084280527E-14,0.0366546258150781,0.000503260454660613,27.2765443939932,0.374501330406288,0.0137297938110063,202191.632629329,14726487.186373
,592939.8,159.9835,-0.019,3.390107e+03,0.5,167299.9,10700770,4.38615869834024E-12,-6.85748699968742E-14,0.036587607037201,0.000572024536417756,27.3249798734271,0.427209107412492,0.0156343795820301,303299.323491251,19399511.3077502
,592942.172,159.9835,-0.019,2.568774e+03,0.5,251971.4,14092580,4.39503765623033E-12,-7.85820475238087E-14,0.0365109450983599,0.000652805515509358,27.3802941842695,0.48955202369064,0.0178797211014591,456800.961382186,25548550.7178805
,592944.543,159.9835,-0.019,1.946446e+03,0.5,380582.4,18555720,4.40471555228838E-12,-9.03418038323081E-14,0.0364270470122961,0.000747127730794196,27.4405857362152,0.562813190589993,0.0205102469750568,689960.869388905,33639812.8324828
,592946.93,159.9835,-0.019,1.474880e+03,0.5,579419,24417920,4.41683937618125E-12,-1.04808298762039E-13,0.0363218877449304,0.000861891261634072,27.5161149786904,0.652936852313294,0.0237292529421015,1050433.32792176,44267441.9833096
,592949.317,159.9835,-0.019,1.117550e+03,0.5,883528.8,32122660,4.43007651891744E-12,-1.21848570157867E-13,0.0362063575537447,0.000995850270240104,27.5985799973376,0.759094678546288,0.0275048454891345,1601756.41064362,58235426.6006105
,592951.61,159.9835,-0.019,8.467957e+02,0.5,1354453,42244010,4.44453365359605E-12,-1.42503326287304E-13,0.0360787980991374,0.00115678024699291,27.6886453463798,0.887770094632119,0.0320626048521435,2455498.65003324,76584502.767531
,592953.903,159.9835,-0.019,6.416440e+02,0.5,2078921,55511470,4.46203082403955E-12,-1.67104376496301E-13,0.0359238804366544,0.00134535996689063,27.7976495715099,1.04103021312268,0.0374502963081324,3768892.46731024,100637186.854295
,592956.087,159.9835,-0.019,4.861923e+02,0.5,3202180,72895000,4.48203644642999E-12,-1.96889875410236E-13,0.0357447154503295,0.00157021761328947,27.9222810011436,1.22658851466139,0.0439286645174566,5805257.67019117,132151927.083607
,592957.881,159.9835,-0.019,3.684033e+02,0.5,4923088,95621740,4.5059927624666E-12,-2.31991165366644E-13,0.0355291105777787,0.00182921726728812,28.0715245416908,1.44526323839017,0.0514850284046285,8925105.51343963,173353415.352049
,592960.252,159.9835,-0.019,2.791500e+02,0.5,7595537,125307200,4.53329950837909E-12,-2.74787435582115E-13,0.0352790846880658,0.00213845328180932,28.2416406578153,1.71187630524934,0.0606153277704713,13770009.6273385,227170422.627766
,592962.639,159.9835,-0.019,2.115173e+02,0.5,11728830,163990400,4.56494239178921E-12,-3.26491265788053E-13,0.034984308813464,0.00250212823885191,28.4387701307288,2.0339818688923,0.0715214427185982,21263289.4839979,297299504.536821
,592965.041,159.9835,-0.019,1.602760e+02,0.5,18100200,214228900,4.60244647001831E-12,-3.8886070738647E-13,0.0346295238593284,0.00292584850950836,28.6724137932732,2.42253227338144,0.0844900011156291,32813996.9901736,388377282.008387
,592967.444,159.9835,-0.019,1.214445e+02,0.5,27895920,279274600,4.64621532605178E-12,-4.64096810230198E-13,0.034206882077395,0.00341682503844046,28.9450858948664,2.89123966345784,0.0998870645593978,50572735.932096,506299150.497339
,592969.753,159.9835,-0.019,9.202165e+01,0.5,42871100,363085800,4.69793137727299E-12,-5.5470493714766E-13,0.0336980605255891,0.00397887475246507,29.2672675932366,3.45571199897216,0.118074295386931,77721359.2316898,658241143.654478
,592972.046,159.9835,-0.019,6.972812e+01,0.5,65669720,470388200,4.75965815407446E-12,-6.64483969355071E-13,0.0330800113537358,0.00461821764065649,29.6518143116192,4.13961562670157,0.139607498657492,119053159.325618,852770520.713207
,592974.386,159.9835,-0.019,5.283509e+01,0.5,99889010,606873900,4.83274556136211E-12,-7.95450537098984E-13,0.0323386049487889,0.00532280467674689,30.1071357148077,4.95551379040652,0.16459598938099,181089583.180927,1100206535.17723
,592976.835,159.9835,-0.019,4.003407e+01,0.5,151375800,779425000,4.9151166774031E-12,-9.54587957962904E-13,0.0314710144382174,0.00611213392872529,30.6202929539253,5.94691130273574,0.194214709561536,274430395.552818,1413025801.04452
,592979.206,159.9835,-0.019,3.033521e+01,0.5,227633700,994760600,5.01175433635498E-12,-1.1468530047084E-12,0.0304346685076191,0.00696444571755538,31.2223281896487,7.144687966556,0.228832645764217,412678950.876901,1803409428.31258
,592981.546,159.9835,-0.019,2.298591e+01,0.5,339593400,1260211000,5.12239881880255E-12,-1.38035045800516E-12,0.029215064936071,0.00787268420356682,31.9116234167296,8.59933510785641,0.269473445319871,615651584.263314,2284646576.33527
,592983.98,159.9835,-0.019,1.741690e+01,0.5,503535100,1581282000,5.24677747569533E-12,-1.670756146533E-12,0.0277770747015513,0.00884518516466581,32.6864800806176,10.4085103201338,0.318434725747843,912862800.181588,2866718753.85994
,592986.476,159.9835,-0.019,1.319742e+01,0.5,738281400,1960659000,5.38698975369166E-12,-2.02845795068961E-12,0.0260971352513313,0.00982681310178987,33.5599773564245,12.6369282300846,0.376547579155784,1338436240.34548,3554494343.97172
,592988.925,159.9835,-0.019,1.000008e+01,0.5,1069618000,2394410000,5.54117443566697E-12,-2.47532374051613E-12,0.024149207121124,0.0107878043536748,34.5205201961901,15.4208217352953,0.446714639514536,1939119006.01295,4340844992.49962
,593020.796,157.9913,-0.019,5.000000e+05,0.5,111.6989,73774.7,4.31461133023246E-12,-6.53255573407283E-15,0.0372033300604052,5.6327860961606E-05,26.8792526373649,0.0406966473928834,0.00151405427605941,202.499826985652,133746.742232183
,593022.372,157.9913,-0.019,3.788642e+05,0.5,180.116,97458.53,4.31037641593336E-12,-7.96613450389876E-15,0.0372398402401405,6.88240533147089E-05,26.8528698828985,0.0496275853106768,0.00184812966089269,326.533733432897,176683.346597648
,593023.947,157.9913,-0.019,2.870762e+05,0.5,287.2135,128631.5,4.30996207613946E-12,-9.62345376331055E-15,0.0372433618344419,8.31584511121807E-05,26.8502886204984,0.0599523862405672,0.00223283954552345,520.691645646857,233197.072620276
,593025.523,157.9913,-0.019,2.175258e+05,0.5,480.808,169720.9,4.31092579099423E-12,-1.22125654985117E-14,0.0372349228256933,0.000105484055139797,26.8562923907269,0.0760820867188461,0.00283293336295059,871.660659266273,307688.373706896
,593027.317,157.9913,-0.019,1.648255e+05,0.5,651.7968,223747.7,4.31552367627237E-12,-1.25715013942873E-14,0.0371952345177808,0.000108353001322199,26.884936389115,0.0783181927976409,0.00291308826861684,1181.64761899895,405633.990472938
,593029.673,157.9913,-0.019,1.248930e+05,0.5,1053.088,295174.5,4.31715672516751E-12,-1.5402231362781E-14,0.0371810069635561,0.000132649914749538,26.8951099900403,0.0959531314161338,0.0035676794574057,1909.15163713042,535124.206062696
,593031.95,157.9913,-0.019,9.463495e+04,0.5,1627.741,389259.1,4.32038272885384E-12,-1.80662805402553E-14,0.0371530673668497,0.00015536071225768,26.915207412834,0.112549678682846,0.00418163891351545,2950.94464562724,705690.928044867
,593034.212,157.9913,-0.019,7.170755e+04,0.5,2502.553,513456.2,4.32256249419395E-12,-2.10678958351901E-14,0.0371340991642995,0.000180989247507217,26.9287869588887,0.131249202152643,0.00487393666684714,4536.89830000497,930848.841525839
,593036.396,157.9913,-0.019,5.433485e+04,0.5,3698.698,676919.9,4.32704251934529E-12,-2.36430093312627E-14,0.0370954259059841,0.000202689827271456,26.9566967098831,0.147291696118627,0.00546401132541679,6705.3991137977,1227193.48743045
,593038.175,157.9913,-0.019,4.117107e+04,0.5,5117.767,892619.3,4.33059202542314E-12,-2.48291303562154E-14,0.0370649093730663,0.000212508927431291,26.9788094943965,0.154681016789251,0.0057334263330403,9278.04062576159,1618236.65062104
,593040.546,157.9913,-0.019,3.119651e+04,0.5,7396.534,1176952,4.33449321779474E-12,-2.72400458626929E-14,0.0370313044517547,0.000232722576996985,27.0031132212718,0.169700586809816,0.00628448228984699,13409.2355009181,2133705.67096379
,593042.917,157.9913,-0.019,2.363846e+04,0.5,10609.65,1551765,4.33864771208483E-12,-2.96639850096637E-14,0.0369955766592268,0.000252944305292725,27.0289949735449,0.184801291768451,0.00683714995505118,19234.3191327607,2813207.14906226
,593045.273,157.9913,-0.019,1.791157e+04,0.5,15313.48,2045687,4.34333703214286E-12,-3.25130896246488E-14,0.0369552907896279,0.000276637680349512,27.0582085941679,0.202550701130045,0.00748573950951441,27761.9300686779,3708642.28355694
,593047.66,157.9913,-0.019,1.357207e+04,0.5,22426.45,2696754,4.34812576273834E-12,-3.61594068319777E-14,0.036914106415428,0.000306981045293814,27.0880415245611,0.225266601569329,0.00831609038125094,40657.0901316162,4888966.84231327
,593049.937,157.9913,-0.019,1.028394e+04,0.5,32729.04,3553631,4.35462443688334E-12,-4.01062117534804E-14,0.0368584397912569,0.000339467252020719,27.1285270957474,0.249854486427488,0.00921002771531428,59334.7377405372,6442405.99209886
,593052.199,157.9913,-0.019,7.792469e+03,0.5,47988.35,4684265,4.3597265379491E-12,-4.4663588205917E-14,0.0368145641933936,0.000377149924611447,27.1603122678131,0.278246122116726,0.0102445847961206,86998.4625840266,8492141.3913203
,593054.477,157.9913,-0.019,5.904585e+03,0.5,70734.67,6171538,4.36699041461612E-12,-5.00519685483641E-14,0.0367523576885558,0.000421234689444018,27.2055649130957,0.311814762591011,0.0114614331144036,128235.447590685,11188430.4790412
,593056.832,157.9913,-0.019,4.474074e+03,0.5,102552.9,8134058,4.37263080257888E-12,-5.5129428562446E-14,0.0367039370720575,0.000462757357785869,27.2407035157229,0.343446425336232,0.0126078397768986,185918.970615439,14746298.6447607
,593059.204,157.9913,-0.019,3.390107e+03,0.5,152557.8,10716020,4.38009960262435E-12,-6.23569533424952E-14,0.0366397491734508,0.000521618989741851,27.2872327967994,0.388472604900659,0.014236423597567,276573.252783257,19427158.1544204
,593061.59,157.9913,-0.019,2.568774e+03,0.5,230025.8,14115040,4.38828159312116E-12,-7.15136467259724E-14,0.03656913428919,0.000595949028141498,27.3382051261258,0.445517157918163,0.0162965035876625,417015.608051971,25589268.6310748
,593063.962,157.9913,-0.019,1.946446e+03,0.5,344380.4,18588450,4.39730022425047E-12,-8.14669329689924E-14,0.0364912998275311,0.000676058973778077,27.3943895761293,0.507524341189462,0.0185265796771651,624329.974755792,33699149.310615
,593066.348,157.9913,-0.019,1.474880e+03,0.5,525139.5,24468960,4.4080777559039E-12,-9.46037652886144E-14,0.0363978102293395,0.000781149990229671,27.4615316600732,0.589364443981477,0.0214614556564725,952029.589309581,44359972.8065258
,593068.735,157.9913,-0.019,1.117550e+03,0.5,798504.8,32199920,4.4200722862522E-12,-1.09610487756471E-13,0.036293439482346,0.000900017317905223,27.5362554270182,0.682853626111496,0.0247983473250865,1447615.72269031,58375491.8710197
,593071.028,157.9913,-0.019,8.467957e+02,0.5,1217328,42357680,4.43350135558548E-12,-1.27415508549858E-13,0.0361758787735319,0.00103966766252604,27.6199161138487,0.793775703556928,0.0287392510637976,2206903.64349864,76790576.0174328
,593073.322,157.9913,-0.019,6.416440e+02,0.5,1866576,55683580,4.44947836352322E-12,-1.49151500781231E-13,0.0360352602841337,0.00120794230543577,27.7194499999577,0.929187026105738,0.0335211205888702,3383930.52264231,100949206.446453
,593075.506,157.9913,-0.019,4.861923e+02,0.5,2867934,73158270,4.46765940634098E-12,-1.75140176385597E-13,0.0358738122503379,0.00140631709665032,27.8327146269902,1.09109180125559,0.0392017744542073,5199300.43005141,132629211.367074
,593077.3,157.9913,-0.019,3.684033e+02,0.5,4403294,96036220,4.48900097702467E-12,-2.05822251939183E-13,0.0356831143195249,0.00163608316929256,27.9656687742307,1.28223561401685,0.0458503468795419,7982766.82372845,174104829.450926
,593079.687,157.9913,-0.019,2.791500e+02,0.5,6790862,125950100,4.51360973558682E-12,-2.43360670902418E-13,0.0354600872445506,0.0019119044684022,28.1189769143751,1.51609321315908,0.0539170830352656,12311207.89984,228335941.167063
,593082.058,157.9913,-0.019,2.115173e+02,0.5,10466280,164998200,4.54199282610914E-12,-2.88110831973013E-13,0.0351993042426001,0.00223278662438888,28.2957984638465,1.79487866865328,0.0634326919930036,18974402.5159012,299126553.197427
,593084.46,157.9913,-0.019,1.602760e+02,0.5,16155360,215812000,4.57565778095887E-12,-3.42526822828164E-13,0.0348854277043357,0.00261147036919874,28.5055250781746,2.1338805053794,0.0748584879432098,29288181.0375118,391247296.628952
,593086.863,157.9913,-0.019,1.214445e+02,0.5,24908890,281771600,4.61492360383925E-12,-4.07963841659115E-13,0.0345127265206321,0.00305095938874786,28.7501440930603,2.54154136434682,0.0884009957000635,45157525.4134521,510825981.719341
,593089.187,157.9913,-0.019,9.202165e+01,0.5,38315010,367102600,4.66053777527687E-12,-4.86426823087363E-13,0.0340708604795371,0.00355602319346708,29.0343121777553,3.03035162767525,0.104371393719358,69461587.3204977,665523232.422013
,593091.465,157.9913,-0.019,6.972812e+01,0.5,58804740,476820300,4.71525132164098E-12,-5.81517036929329E-13,0.0335323482555296,0.00413543848857918,29.3751677317891,3.62274655866004,0.12332683822396,106607582.312236,864431326.120909
,593093.789,157.9913,-0.019,5.283509e+01,0.5,89903420,616931300,4.78121883821877E-12,-6.96751689084821E-13,0.0328745355357065,0.00479070064295902,29.7861334963134,4.34063771751431,0.145726793242619,162986627.401151,1118439675.87894
,593096.254,157.9913,-0.019,4.003407e+01,0.5,136450800,795317500,4.85566156880773E-12,-8.33074722476331E-13,0.0321127094017602,0.00550950392520937,30.2498983199245,5.18990569888423,0.171567707236418,247372743.975579,1441837441.09084
,593098.625,157.9913,-0.019,3.033521e+01,0.5,206088900,1019742000,4.94309011141893E-12,-9.98993866745907E-13,0.0311989736357638,0.00630528325568973,30.7945624170349,6.2235521283894,0.202099060350559,373620211.064419,1848698407.68354
,593100.965,157.9913,-0.019,2.298591e+01,0.5,309324600,1299195000,5.043596899402E-12,-1.20082712254031E-12,0.0301188184277227,0.00717097238107285,31.4207016307892,7.48093701381487,0.23808943230231,560777035.247492,2355320980.96422
,593103.414,157.9913,-0.019,1.741690e+01,0.5,460497100,1642375000,5.15831973229496E-12,-1.44631480483727E-12,0.0288502449676656,0.00808917216951038,32.1354042476847,9.01028112543511,0.280384869472563,834838866.608307,2977474740.98277
,593105.91,157.9913,-0.019,1.319742e+01,0.5,679988600,2056278000,5.28665843938879E-12,-1.74824000980323E-12,0.0273698613988139,0.00905091322028125,32.9349313121403,10.8912208534247,0.33068904107324,1232756758.14369,3727842791.9559
,593108.344,157.9913,-0.019,1.000008e+01,0.5,993701100,2541693000,5.43155581214494E-12,-2.12352277998949E-12,0.0256346535034982,0.0100221322498606,33.8376158857223,13.2291650199374,0.390960316607867,1801488652.30949,4607855518.27855
,593141.806,155.9761,-0.019,5.000000e+05,0.5,98.67023,73804.09,4.3128953592037E-12,-5.76599992031013E-15,0.0372181509389784,4.97577236346078E-05,26.86856244646,0.0359211425323661,0.00133692089422145,178.880047195044,133800.023597668
,593143.382,155.9761,-0.019,3.788642e+05,0.5,159.3173,97507.36,4.3082210676704E-12,-7.03920348478685E-15,0.0372584986520715,6.08766703077765E-05,26.8394424508433,0.0438529717630929,0.00163390025122206,288.827604263079,176771.870894232
,593144.957,155.9761,-0.019,2.870762e+05,0.5,264.3822,128694.1,4.30786890027736E-12,-8.84985292384739E-15,0.0372614867451429,7.65479834813851E-05,26.8372485113193,0.0551329921369302,0.0020543459257262,479.300599720196,233310.560659722
,593146.533,155.9761,-0.019,2.175258e+05,0.5,445.0748,169810.5,4.30865612396757E-12,-1.12930252407457E-14,0.0372545800929196,9.76445790097795E-05,26.8421527733331,0.0703535162852749,0.00262100871265322,806.879655893423,307850.810261758
,593148.327,155.9761,-0.019,1.648255e+05,0.5,604.2883,223879.3,4.31299211719955E-12,-1.16414991221427E-14,0.0372171113588055,0.000100455312098632,26.869165231373,0.0725244458960051,0.00269917004385845,1095.51908030835,405872.569162892
,593150.683,155.9761,-0.019,1.248930e+05,0.5,986.4284,295354.8,4.31452809821965E-12,-1.44096965706393E-14,0.037203718056674,0.000124253284783914,26.8787341168937,0.0897698181609132,0.00333980825772935,1788.30391645517,535451.073371197
,593152.96,155.9761,-0.019,9.463495e+04,0.5,1555.514,389496.1,4.31776050431781E-12,-1.7243656388635E-14,0.0371756879734481,0.000148466963089823,26.8988714255616,0.107424878160939,0.00399365744612077,2820.00374107319,706120.587235741
,593155.222,155.9761,-0.019,7.170755e+04,0.5,2340.714,513783.2,4.31982433408455E-12,-1.96804280411123E-14,0.0371577484072665,0.000169284752606482,26.9117287138444,0.122605527321052,0.00455583989511529,4243.49908569283,931441.662434767
,593157.406,155.9761,-0.019,5.433485e+04,0.5,3532.692,677402.3,4.323972588319E-12,-2.25497660267375E-14,0.0371218615794767,0.000193592645650782,26.9375715916931,0.140480986942916,0.00521505758099729,6404.44551193967,1228068.03423922
,593159.185,155.9761,-0.019,4.117107e+04,0.5,4842.692,893296.8,4.32732266262203E-12,-2.34590461308027E-14,0.0370930417203058,0.000201086779214468,26.9584419521156,0.146145638464142,0.0054211455811775,8779.35496361023,1619464.89577639
,593161.556,155.9761,-0.019,3.119651e+04,0.5,7011.688,1177844,4.33122820685128E-12,-2.57837377812687E-14,0.0370593701023258,0.000220613884889711,26.9827727902814,0.160628049368459,0.00595298528497832,12711.5451170726,2135322.7848805
,593163.927,155.9761,-0.019,2.363846e+04,0.5,10091.88,1553049,4.33508028723084E-12,-2.8169819528617E-14,0.0370261884596157,0.000240600168308808,27.0067705582788,0.175492909535811,0.00649810791546178,18295.6497687978,2815534.9229065
,593166.314,155.9761,-0.019,1.791157e+04,0.5,14483.49,2047494,4.3395298813362E-12,-3.06968116346295E-14,0.0369879342049974,0.000261643929202595,27.0344907293296,0.191235615895987,0.00707376431872328,26257.2345757069,3711918.20827386
,593168.685,155.9761,-0.019,1.357207e+04,0.5,21010.31,2699284,4.34408756201139E-12,-3.38129023641097E-14,0.0369487379351109,0.000287596428580854,27.0628842602718,0.210648300735466,0.00778366040772294,38089.758627121,4893553.49949856
,593170.963,155.9761,-0.019,1.028394e+04,0.5,30494.37,3557143,4.3503743755342E-12,-3.72945158083493E-14,0.0368948664322185,0.00031628914218086,27.1020499778834,0.23233812635142,0.00857271411354562,55283.4866685032,6448772.92491891
,593173.225,155.9761,-0.019,7.792469e+03,0.5,44604.98,4689032,4.35535729774028E-12,-4.14308593241759E-14,0.0368520289882995,0.000350559351265361,27.1330926870867,0.258106802565145,0.00951262008875179,80864.7241172338,8500783.52365321
,593175.502,155.9761,-0.019,5.904585e+03,0.5,66508.46,6180202,4.36093616882955E-12,-4.69303671218438E-14,0.0368039530002939,0.000396067027576433,27.1678480506554,0.292367747100029,0.0107615349789538,120573.717763399,11204137.5137659
,593177.874,155.9761,-0.019,4.474074e+03,0.5,94518.3,8144267,4.3672555995616E-12,-5.06841898646057E-14,0.0367500039299,0.000426502212715702,27.2072169676145,0.315753387691008,0.0116055011457753,171352.980172392,14764806.6223119
,593180.245,155.9761,-0.019,3.390107e+03,0.5,140013.8,10730980,4.37413517734022E-12,-5.70720743019815E-14,0.0366908997543227,0.000478729090914509,27.2500754999357,0.3555487589235,0.0130476247276577,253832.135102528,19454279.2577769
,593182.616,155.9761,-0.019,2.568774e+03,0.5,209665.9,14137260,4.38158424419349E-12,-6.49820972369927E-14,0.0366267016899133,0.000543200759825256,27.2964818467736,0.404826779251245,0.0148307309903051,380104.982903064,25629551.4463543
,593184.987,155.9761,-0.019,1.946446e+03,0.5,314299.4,18619290,4.39027258838781E-12,-7.41091652993608E-14,0.0365518423518772,0.000617006455138171,27.3506086685717,0.461686771846128,0.0168803106885386,569795.88985831,33755059.392668
,593187.374,155.9761,-0.019,1.474880e+03,0.5,474881.1,24516780,4.39985542084011E-12,-8.52235971481375E-14,0.0364689429331882,0.000706390143238617,27.4103079913501,0.530927683418097,0.0193696358167753,860915.734969246,44446666.0660517
,593189.761,155.9761,-0.019,1.117550e+03,0.5,719824.8,32269950,4.41099761870449E-12,-9.83932568437334E-14,0.0363723722736991,0.000811334867188856,27.4797218802058,0.612972294858677,0.0223063500253332,1304976.12295181,58502449.8167453
,593192.054,155.9761,-0.019,8.467957e+02,0.5,1096366,42465550,4.42294385707082E-12,-1.14190567761428E-13,0.0362680059165507,0.000936359203512141,27.5541447967881,0.711386700849873,0.0258177746432108,1987610.66861851,76986134.4010601
,593194.347,155.9761,-0.019,6.416440e+02,0.5,1676202,55845440,4.43756961017149E-12,-1.33193740719183E-13,0.0361400069119474,0.00108474303122726,27.645260608275,0.829773050800777,0.0300150200267023,3038799.97916725,101242643.731833
,593196.531,155.9761,-0.019,4.861923e+02,0.5,2570180,73405520,4.45399344520806E-12,-1.55949646198336E-13,0.0359950535000134,0.00126031075870949,27.7475781468511,0.97153824945963,0.0350134431307073,4659499.8278585,133077452.864727
,593198.325,155.9761,-0.019,3.684033e+02,0.5,3937148,96410930,4.47349407720422E-12,-1.82684766748713E-13,0.0358223411629665,0.00146288246431283,27.8690635771471,1.13809324238069,0.0408371540446711,7137687.0212411,174784144.199503
,593200.697,155.9761,-0.019,2.791500e+02,0.5,6057408,126538800,4.49536990443746E-12,-2.15193202575801E-13,0.0356258302916849,0.00170540726967139,28.0053460466093,1.34061495118888,0.047869965575776,10981523.2914694,229403200.093932
,593203.083,155.9761,-0.019,2.115173e+02,0.5,9316709,165909700,4.52095810424629E-12,-2.53875759274198E-13,0.0353937558536912,0.00198754698312328,28.1647559295755,1.58160032265672,0.0561553001421858,16890336.0782933,300779018.819715
,593205.486,155.9761,-0.019,1.602760e+02,0.5,14378820,217246400,4.55098171169045E-12,-3.01214413015308E-13,0.035117294595422,0.00232429746994447,28.3517976044355,1.87651162196754,0.0661866893996862,26067477.4976104,393847731.833132
