Repository: AlexiLJ/BunchOfScripts

ScriptCutter.py:                filters out a threshold values from an CSV file

From_dat_to_csv.py:             converts .dat file from PPMS to .csv 
                    
Convert_all_files_to_csv.py     Converts all files in a rectory from .dat to .csv
                                and removes LCR head

temp_script.py:                 Script for measuring RaspberryPi CPU and GPU temperatures
                                Run in bash with "watch python3 temp_script.py"

File: Scripts/Data_examples/Nb-PrO2/Jan 30 2019 Pr0.998Nb0.002O2 1300C 10h air.dat (part 25 of 54)
Comment,Time Stamp (sec),Temperature (K),Magnetic Field (Oe),Frequency (Hz),AC Voltage (Vrms),Re[Impedance] (Ohm),-Im[Impedance] (Ohm),Re[Cp] (F),Im[Cp] (F),Re[Modulus],Im[Modulus],Re[Permittivity],Im[Permittivity],Loss Factor,Re[Sp.Impedance] (Ohm-cm),-Im[Sp.Impedance] (Ohm-cm)
,593207.888,155.9761,-0.019,1.214445e+02,0.5,22172190,284048600,4.58576350415329E-12,-3.57954306795219E-13,0.0347916243168879,0.00271575534877714,28.5684819162385,2.22999095597867,0.0780577337821767,40196140.1490347,514953973.186099
,593210.213,155.9761,-0.019,9.202165e+01,0.5,34146180,370698100,4.62635671101013E-12,-4.26148418344631E-13,0.0344045595022468,0.003169113306986,28.8213702945776,2.65482800673998,0.0921131778123492,61903882.1530108,672041543.058258
,593212.506,155.9761,-0.019,6.972812e+01,0.5,52471240,482524000,4.67509985303646E-12,-5.08385668718325E-13,0.033933460487423,0.00369003562364999,29.1250313033188,3.16715128682502,0.108743274945909,95125529.6312018,874771609.357164
,593214.83,155.9761,-0.019,5.283509e+01,0.5,80418710,626343800,4.7313809553458E-12,-6.07480353357815E-13,0.0333761012136512,0.00428528709700849,29.4756524489784,3.78449335070481,0.128393878888879,145791720.969583,1135503672.22538
,593217.295,155.9761,-0.019,4.003407e+01,0.5,122524500,809720100,4.7997797799063E-12,-7.26288772679757E-13,0.0326942463457226,0.00494719865097394,29.9017648249828,4.52464843629126,0.151317103280504,222125643.596343,1467948029.54018
,593219.666,155.9761,-0.019,3.033521e+01,0.5,185805800,1042194000,4.87906649521552E-12,-8.6985614328687E-13,0.0318858918524011,0.0056847224646744,30.3957068022474,5.41904733567552,0.178283313855194,336848817.248252,1889401817.614
,593221.991,155.9761,-0.019,2.298591e+01,0.5,279794400,1334443000,4.97022625624888E-12,-1.04211380570875E-12,0.0309359614370018,0.00648638328402865,30.9636157190965,6.49218159333533,0.209671301059693,507241500.064499,2419222361.38597
,593224.424,155.9761,-0.019,1.741690e+01,0.5,419048800,1697377000,5.07427670286336E-12,-1.25273852727052E-12,0.0298164196681521,0.00736108412110895,31.6118312888244,7.80433572941329,0.246880215768212,759696912.848249,3077188305.60933
,593226.936,155.9761,-0.019,1.319742e+01,0.5,621766300,2141455000,5.19367321628308E-12,-1.50797050561297E-12,0.0285036004576215,0.00827595172124262,32.3556500948758,9.3943850529596,0.290347590773563,1127205085.95438,3882260854.82991
,593229.323,155.9761,-0.019,1.000008e+01,0.5,915519000,2673962000,5.32750460050303E-12,-1.8240467457458E-12,0.026968673774339,0.00923361410715973,33.1893955500111,11.3634831850829,0.342382950842233,1659751699.45342,4847647043.67016
,593262.333,153.9684,-0.019,5.000000e+05,0.5,85.08796,73835.33,4.31107253748814E-12,-4.96808733199797E-15,0.0372339047411774,4.29084152161453E-05,26.8572065949927,0.0309502906056826,0.00115240170254538,154.256641547608,133856.658842912
,593263.908,153.9684,-0.019,3.788642e+05,0.5,140.9717,97549.25,4.30637351660555E-12,-6.22328511465605E-15,0.0372745052233553,5.38666403687909E-05,26.8279325399772,0.0387699470538821,0.00144513361199599,255.568719655013,176847.813609446
,593265.484,153.9684,-0.019,2.870762e+05,0.5,235.9046,128754.1,4.30586513106928E-12,-7.8892508386051E-15,0.0372788588640256,6.83027126031282E-05,26.8247653895155,0.0491486139028389,0.00183221039174675,427.673331475239,233419.335138425
,593267.075,153.9684,-0.019,2.175258e+05,0.5,408.2992,169895.2,4.30651278700327E-12,-1.0349590369376E-14,0.0372731623533444,8.95764116369423E-05,26.8288001695083,0.0644760867062171,0.00240324152771826,740.208877243914,308004.363567527
,593268.853,153.9684,-0.019,1.648255e+05,0.5,551.7686,223994.6,4.31077727682347E-12,-1.06187896625396E-14,0.0372362785303112,9.17245740472308E-05,26.8553671741521,0.0661531498891843,0.00246331206198721,1000.30569715651,406081.597452799
,593271.225,153.9684,-0.019,1.248930e+05,0.5,919.4987,295530.2,4.31197373946154E-12,-1.34160713452264E-14,0.0372258119320644,0.000115822632265595,26.8628209212127,0.0835797117025192,0.0031113527483824,1666.96652933496,535769.057430604
,593273.487,153.9684,-0.019,9.463495e+04,0.5,1456.622,389742.5,4.31503931174351E-12,-1.61270099933942E-14,0.0371992057686627,0.000139028157065655,26.8819188852095,0.100468371938938,0.00373739584469233,2640.72164527578,706567.287761613
,593275.764,153.9684,-0.019,7.170755e+04,0.5,2240.139,514101.6,4.31715656135925E-12,-1.88115165994557E-14,0.0371807756823757,0.000162010983152633,26.8951089695443,0.117192365306636,0.00435738577744166,4061.16586576781,932018.892335082
,593277.933,153.9684,-0.019,5.433485e+04,0.5,3355.578,677832.4,4.32124055293901E-12,-2.13921018413254E-14,0.0371454311963282,0.000183886742095705,26.9205515026115,0.133268947264884,0.00495045382899962,6083.35412825786,1228847.76596072
,593279.711,153.9684,-0.019,4.117107e+04,0.5,4604.58,893934.9,4.32424612852337E-12,-2.22738112568109E-14,0.0371195380314106,0.000191199473729768,26.9392756979722,0.138761838354637,0.00515091199594064,8347.67981906353,1620621.71235739
,593282.082,153.9684,-0.019,3.119651e+04,0.5,6649.276,1178764,4.32786343564968E-12,-2.44129940123239E-14,0.037088316737444,0.000209211050187047,26.961810870824,0.152088562205759,0.00564088825244069,12054.5255108139,2136990.66022061
,593284.453,153.9684,-0.019,2.363846e+04,0.5,9493.578,1554170,4.33197473601646E-12,-2.64616741092684E-14,0.0370529141825408,0.000226336070648164,26.9874235327229,0.164851470770212,0.00610845531698592,17210.9832995204,2817567.19275025
,593286.825,153.9684,-0.019,1.791157e+04,0.5,13621.1,2049147,4.33605465869809E-12,-2.88226438179362E-14,0.0370177956137443,0.000246064872766264,27.0128407172865,0.179559887452794,0.00664720491014066,24693.8008642365,3714914.94516212
,593289.196,153.9684,-0.019,1.357207e+04,0.5,19774.38,2701577,4.34043088039813E-12,-3.17700845072071E-14,0.0369801253163888,0.000270678589007047,27.0401037914476,0.197921912872195,0.00731956927379823,35849.1312694086,4897710.49749297
,593291.473,153.9684,-0.019,1.028394e+04,0.5,28445.6,3560486,4.34633173321635E-12,-3.47239152043791E-14,0.0369295401966646,0.000295039196508073,27.0768650432817,0.216323746891625,0.00798924641186624,51569.2551896489,6454833.47629061
,593293.736,153.9684,-0.019,7.792469e+03,0.5,41521.48,4693544,4.35122361078657E-12,-3.84931395403564E-14,0.0368874896878203,0.000326325515500235,27.1073405607772,0.239805336638476,0.00884650916237283,75274.6223659161,8508963.36445164
,593296.013,153.9684,-0.019,5.904585e+03,0.5,61750.83,6187552,4.35582656278226E-12,-4.34704881006013E-14,0.0368477232612906,0.000367734686511725,27.1360161239045,0.270813323030576,0.0099798482501642,111948.572378246,11217462.3874069
,593298.384,153.9684,-0.019,4.474074e+03,0.5,87058.33,8154205,4.3620232554368E-12,-4.6571120058852E-14,0.0367948479335477,0.000392840014900117,27.1746204047143,0.290129702505438,0.0106764951334925,157828.741040958,14782823.301801
,593300.756,153.9684,-0.019,3.390107e+03,0.5,128321,10744800,4.3686297660109E-12,-5.21728594486901E-14,0.0367381524968126,0.000438749578079023,27.2157777774603,0.325027531473968,0.011942614101705,232634.164692991,19479333.646038
,593303.127,153.9684,-0.019,2.568774e+03,0.5,192306.2,14157760,4.37539491941413E-12,-5.94314051411973E-14,0.0366798129282044,0.00049822538600272,27.2579234665011,0.370246965744133,0.0135830950658861,348633.444270877,25666716.059911
,593305.498,153.9684,-0.019,1.946446e+03,0.5,286829.3,18649430,4.38338940443175E-12,-6.741677973539E-14,0.0366110106944126,0.000563079438340522,27.3077276704137,0.419994413357158,0.0153800571920965,519995.126401565,33809700.4391362
,593307.885,153.9684,-0.019,1.474880e+03,0.5,430430,24559580,4.39248647090672E-12,-7.69825034333803E-14,0.0365326083393933,0.000640268710113327,27.3644007585146,0.479587151673092,0.0175259511766895,780329.981131724,44524258.5275261
,593310.287,153.9684,-0.019,1.117550e+03,0.5,650836.1,32334650,4.40257817024205E-12,-8.86156740915851E-14,0.0364452974714794,0.000733575754482497,27.4272702304585,0.552059712736575,0.0201281318956599,1179905.95830413,58619744.9629461
,593312.565,153.9684,-0.019,8.467957e+02,0.5,987981.4,42561640,4.41352162666566E-12,-1.02450875380822E-13,0.0363500722665337,0.000843792562692394,27.4954459958803,0.638250528612953,0.0232129542000731,1791119.36254558,77160336.7287021
,593314.858,153.9684,-0.019,6.416440e+02,0.5,1506819,55995820,4.42643406531656E-12,-1.1911308651014E-13,0.0362373243337354,0.000975127943750709,27.5758881664717,0.742053107376848,0.0269094907441305,2731724.18706624,101515268.833621
,593317.042,153.9684,-0.019,4.861923e+02,0.5,2305152,73629780,4.44151792125161E-12,-1.39052078102216E-13,0.0361050213974945,0.0011303519076721,27.6698578762304,0.86626943911972,0.0313073324407597,4179028.45216587,133484015.607957
,593318.836,153.9684,-0.019,3.684033e+02,0.5,3520218,96752110,4.45924997438254E-12,-1.6224485467367E-13,0.0359491096357733,0.00130796840320922,27.7803253782614,1.01075626611567,0.0363838886821176,6381831.29781743,175402672.143565
,593321.223,153.9684,-0.019,2.791500e+02,0.5,5402344,127062000,4.47902145403738E-12,-1.90436280540918E-13,0.0357731324188476,0.00152098005134632,27.903498140761,1.18638377925542,0.0425173852135178,9793952.53952346,230351713.548217
,593323.594,153.9684,-0.019,2.115173e+02,0.5,8323156,166724300,4.5018365638865E-12,-2.24739213226454E-13,0.0355675356478709,0.001775590887068,28.0456321719974,1.40008488076515,0.0499216730854471,15089115.9176554,302255813.658899
,593325.997,153.9684,-0.019,1.602760e+02,0.5,12811010,218514300,4.52882938398627E-12,-2.65515247864977E-13,0.0353222472105978,0.00207086521219637,28.2137925867658,1.65411224330391,0.0586277877466143,23225182.2400352,396146317.858913
,593328.399,153.9684,-0.019,1.214445e+02,0.5,19737970,286034600,4.55995722050529E-12,-3.14662277988805E-13,0.0350348790482731,0.00241760049871045,28.407713410175,1.96028940225634,0.0690055328970691,35783123.289916,518554408.431151
,593330.723,153.9684,-0.019,9.202165e+01,0.5,30414000,373846000,4.59590654873137E-12,-3.73897010461837E-13,0.0346967166858339,0.0028227289880939,28.6316712598107,2.32931113264789,0.0813543544668125,55137783.2542812,677748396.083383
,593333.017,153.9684,-0.019,6.972812e+01,0.5,46765860,487500700,4.63939856404036E-12,-4.4505672244186E-13,0.0342834465043004,0.00328880524589524,28.902618693478,2.77262334075125,0.0959298314853702,84782200.7095436,883793908.49314
,593335.341,153.9684,-0.019,5.283509e+01,0.5,71635580,634101000,4.69067730870738E-12,-5.29914618652379E-13,0.033789460605625,0.00381725877797243,29.2220760506619,3.30127277309651,0.112971876719955,129868714.517483,1149566761.99523
,593337.806,153.9684,-0.019,4.003407e+01,0.5,109756200,822362700,4.74959723510779E-12,-6.339024667047E-13,0.0332047193830727,0.00443165019711181,29.5891365958365,3.94909836504008,0.133464467685609,198977890.656064,1490867899.94757
,593340.177,153.9684,-0.019,3.033521e+01,0.5,166982800,1062084000,4.82070947714814E-12,-7.57920810859342E-13,0.0324944257615814,0.00510883338611729,30.0321530747528,4.72171034536895,0.15722183932721,302724450.371309,1925460557.30387
,593342.501,153.9684,-0.019,2.298591e+01,0.5,252615800,1365677000,4.90232153068288E-12,-9.06805837200656E-13,0.0316600491796205,0.00585631057091037,30.540581490968,5.6492372836374,0.1849747780771,457969199.28345,2475846729.18251
,593344.951,153.9684,-0.019,1.741690e+01,0.5,379756200,1745914000,4.99745292168362E-12,-1.08700298595319E-12,0.0306690290539475,0.00667086347392637,31.1332329482466,6.77183311328102,0.217511400905199,688463044.817172,3165181420.15569
,593347.431,153.9684,-0.019,1.319742e+01,0.5,566377100,2216614000,5.10712803257291E-12,-1.30494545483217E-12,0.0295039960329637,0.00753869988710775,31.8164891648535,8.12957549910412,0.255514537037121,1026789563.3586,4018517205.57655
,593349.818,153.9684,-0.019,1.000008e+01,0.5,838350200,2790501000,5.23128757459338E-12,-1.57163569710883E-12,0.0281440466005002,0.00845531576456653,32.5899807824932,9.79100774627901,0.300429994470527,1519851766.25183,5058921526.56194
,593381.907,151.9756,-0.019,5.000000e+05,0.5,75.03983,73864.2,4.30938881976796E-12,-4.37797748353449E-15,0.0372484633925693,3.78413136639891E-05,26.8467173363998,0.0272740123765165,0.00101591610008637,136.040306502864,133908.997496248
,593383.483,151.9756,-0.019,3.788642e+05,0.5,121.3299,97588.09,4.3046619185109E-12,-5.35192563054299E-15,0.0372893463603489,4.63613199619595E-05,26.8172695916655,0.0333415341752238,0.00124328593786393,219.959943725377,176918.226955326
,593385.074,151.9756,-0.019,2.870762e+05,0.5,213.1539,128814.2,4.30385883505902E-12,-7.12176371659558E-15,0.0372962599364399,6.17155815186983E-05,26.8122665261887,0.0443673071594325,0.00165473915142896,386.428405931634,233528.290907925
,593386.65,151.9756,-0.019,2.175258e+05,0.5,382.9017,169983.7,4.30427367137994E-12,-9.69571615417609E-15,0.0372925782925132,8.40044758737832E-05,26.8148508818629,0.060402567939819,0.00225257892374386,694.165546863149,308164.805923613
,593388.428,151.9756,-0.019,1.648255e+05,0.5,506.0931,224117,4.30842714776741E-12,-9.72913813471431E-15,0.0372566259873129,8.41315979665073E-05,26.8407262927857,0.0606107808678834,0.00225816470861202,917.50021879027,406303.497389352
,593390.815,151.9756,-0.019,1.248930e+05,0.5,854.4481,295692.8,4.30960834021431E-12,-1.24532510025279E-14,0.037246293483595,0.000107628676447651,26.8480849093014,0.0775815141234121,0.00288964797249037,1549.03577759691,536063.836267887
,593393.077,151.9756,-0.019,9.463495e+04,0.5,1390.243,389995.5,4.31224547178539E-12,-1.53721493746244E-14,0.0372233535048204,0.000132692573751754,26.8645137647213,0.0957657260399348,0.00356476677294994,2520.38262657926,707025.953480142
,593395.355,151.9756,-0.019,7.170755e+04,0.5,2100.015,514457.7,4.31417831595718E-12,-1.76104647207823E-14,0.0372065294910013,0.000151876957092964,26.8765550363042,0.109710028102533,0.00408199741203213,3807.13394820607,932664.468866181
,593397.523,151.9756,-0.019,5.433485e+04,0.5,3195.064,678332.6,4.31806410893408E-12,-2.03388296304016E-14,0.0371728423154845,0.000175090523822504,26.90076282772,0.126707250813814,0.00471017315104714,5792.35701701706,1229754.5825315
,593399.301,151.9756,-0.019,4.117107e+04,0.5,4391.601,894556.9,4.32124991515814E-12,-2.12140842563043E-14,0.0371453658099832,0.000182355784899192,26.9206098275529,0.13215992972531,0.004909247248554,7961.56849073731,1621749.34111994
,593401.673,151.9756,-0.019,3.119651e+04,0.5,6332.623,1179584,4.32486784477256E-12,-2.32181494372314E-14,0.0371141169991798,0.000199247964480441,26.9431488783937,0.144644895386628,0.00536852229260485,11480.4627607377,2138477.24476287
,593404.044,151.9756,-0.019,2.363846e+04,0.5,9003.154,1555398,4.32857108965648E-12,-2.50551898100198E-14,0.0370821908888318,0.000214643888721439,26.9662194280201,0.156089326531381,0.00578832813209224,16321.889717134,2819793.4437477
,593406.431,151.9756,-0.019,1.791157e+04,0.5,12970.64,2050810,4.33255668345897E-12,-2.74018719533942E-14,0.0370478376722719,0.000234314327131951,26.9910489606309,0.170708734251695,0.00632464245834573,23514.5767406231,3717929.81113015
,593408.817,151.9756,-0.019,1.357207e+04,0.5,18705.28,2703790,4.3369031055106E-12,-3.00034347791231E-14,0.0370104176298506,0.00025604437648016,27.0181263883417,0.186916002784728,0.00691817042004002,33910.9513497285,4901722.46284912
,593411.079,151.9756,-0.019,1.028394e+04,0.5,26759.83,3563687,4.34246005741948E-12,-3.26076596845726E-14,0.0369627411299555,0.000277554305126017,27.0527451993585,0.203139855595665,0.00750902927221162,48513.1093069446,6460636.59472939
,593413.357,151.9756,-0.019,7.792469e+03,0.5,38830.26,4698120,4.3470287373287E-12,-3.59284684294878E-14,0.0369234533759867,0.000305174685765251,27.0812072535507,0.223827896854329,0.00826506347219739,70395.6881563551,8517259.23136068
,593415.619,151.9756,-0.019,5.904585e+03,0.5,56908.78,6191972,4.3527830951466E-12,-4.00052803128659E-14,0.0368740449692641,0.000338899612734999,27.1170558678788,0.24922570170421,0.00919073600462018,103170.381301558,11225475.4406713
,593417.99,151.9756,-0.019,4.474074e+03,0.5,80645.43,8162965,4.35741358171508E-12,-4.30487564243204E-14,0.0368343763569682,0.000363902591777563,27.1459029664427,0.268186010532575,0.00987942861448016,146202.74346644,14798704.3756916
,593420.362,151.9756,-0.019,3.390107e+03,0.5,118429.4,10757610,4.36352116552744E-12,-4.8037546771143E-14,0.0367819518912624,0.000404928649887017,27.1839521151913,0.299265277197336,0.0110088950984466,214701.604134102,19502556.997241
,593422.733,151.9756,-0.019,2.568774e+03,0.5,175507.1,14176470,4.36975675617109E-12,-5.40983288492125E-14,0.0367282866486155,0.000454702410238037,27.2227987234777,0.337022859558217,0.012380169393368,318178.221851366,25700635.5681864
,593425.104,151.9756,-0.019,1.946446e+03,0.5,262151,18677090,4.37707080440766E-12,-6.14364169389489E-14,0.0366653105071043,0.000514633051227354,27.2683639286157,0.382737828658026,0.0140359659882776,475255.639438846,33859845.4738181
,593427.491,151.9756,-0.019,1.474880e+03,0.5,391882.1,24599850,4.38553001494279E-12,-6.98626500514763E-14,0.0365925103465867,0.000582928343013967,27.3210632889249,0.435231745555229,0.0159302638024216,710446.185672143,44597264.3318153
,593429.878,151.9756,-0.019,1.117550e+03,0.5,591036.3,32394820,4.39471831704649E-12,-8.01806601687982E-14,0.0365131167782867,0.000666173710553308,27.3783047585849,0.499511092970617,0.0182447780231531,1071494.42377893,58728827.6360049
,593432.171,151.9756,-0.019,8.467957e+02,0.5,893175.5,42650420,4.40477604294771E-12,-9.22438288895593E-14,0.0364258954588689,0.000762822907474838,27.4409625821441,0.57466246463195,0.020941775016518,1619244.99003861,77321286.6990222
,593434.464,151.9756,-0.019,6.416440e+02,0.5,1354191,56125870,4.41680412632541E-12,-1.06567548915192E-13,0.036321485330567,0.000876355743639891,27.515895378428,0.663896664379701,0.0241277507145992,2455023.66814291,101751037.516208
,593436.648,151.9756,-0.019,4.861923e+02,0.5,2072123,73834140,4.43007665988557E-12,-1.24328173101387E-13,0.036205231151928,0.00101608405258362,27.5985808755437,0.774542158946719,0.028064564712205,3756568.31887325,133854501.482418
,593438.442,151.9756,-0.019,3.684033e+02,0.5,3153723,97061730,4.44621556968286E-12,-1.44466127948337E-13,0.0360641517090204,0.00117179391630694,27.6991233811209,0.899997995985427,0.0324919306507312,5717409.58828308,175963984.711829
,593440.813,151.9756,-0.019,2.791500e+02,0.5,4838710,127536100,4.46401231969477E-12,-1.69364290200424E-13,0.0359066108945506,0.00136229410497554,27.8099939330851,1.0551090690711,0.0379399244606037,8772135.96404034,231211213.220765
,593443.2,151.9756,-0.019,2.115173e+02,0.5,7420732,167440100,4.48495366101547E-12,-1.987674347472E-13,0.0357202382953959,0.00158307547216151,27.9404547233723,1.23828537166593,0.0443187265177219,13453104.2481788,303553493.18982
,593445.602,151.9756,-0.019,1.602760e+02,0.5,11418440,219642000,4.50887810537169E-12,-2.34401226147551E-13,0.035504536873926,0.00184576002778481,28.0894997090825,1.46027748362415,0.0519865963704574,20700580.9765902,398190734.186126
,593448.005,151.9756,-0.019,1.214445e+02,0.5,17569950,287797000,4.5367049483607E-12,-2.769649409391E-13,0.0352507461875446,0.00215205109149105,28.2628559364583,1.7254417720156,0.0610498024649319,31852702.5346406,521749477.452238
,593450.329,151.9756,-0.019,9.202165e+01,0.5,27084590,376619700,4.56862525694666E-12,-3.28552494593472E-13,0.0349541442979296,0.00251372582769903,28.4617137183244,2.04682295365376,0.0719149582456786,49101869.3020015,682776858.943
,593452.623,151.9756,-0.019,6.972812e+01,0.5,41694320,491912500,4.60700303849613E-12,-3.9048785897498E-13,0.0345937059752872,0.00293214961384298,28.700800395426,2.43266913514704,0.0847596269661779,75587965.3808983,891792095.912133
,593454.947,151.9756,-0.019,5.283509e+01,0.5,63865430,640942700,4.6536288282702E-12,-4.63701367029959E-13,0.0341540355749524,0.00340320931688532,28.9912706804253,2.8887761234378,0.0996429634037489,115782147.589316,1161970134.51088
,593457.412,151.9756,-0.019,4.003407e+01,0.5,98111420,833393000,4.70501018394097E-12,-5.53898617172103E-13,0.0336500922291552,0.00396146635708889,29.3113672857087,3.45068877053495,0.117725274870319,177866976.087649,1510864818.82144
,593459.783,151.9756,-0.019,3.033521e+01,0.5,149818200,1079558000,4.76808391248235E-12,-6.61702056968744E-13,0.0330290422286008,0.00458368300212954,29.7043052711919,4.12228481284051,0.138777351471621,271606610.085702,1957139311.31799
,593462.123,151.9756,-0.019,2.298591e+01,0.5,227343000,1392922000,4.84190830896594E-12,-7.90262455963252E-13,0.0322916612225111,0.00527041940418009,30.1642179845293,4.92319297796778,0.163213015517021,412151938.527588,2525239407.05333
,593464.572,151.9756,-0.019,1.741690e+01,0.5,342949200,1788404000,4.92831009039768E-12,-9.45066105227798E-13,0.0314154157857694,0.00602430530875406,30.7024855441467,5.88759187262872,0.191762711333681,621735340.857143,3242211880.15682
,593467.053,151.9756,-0.019,1.319742e+01,0.5,514254800,2282902000,5.02747194769841E-12,-1.13250659948139E-12,0.0303863151417634,0.00684493176490472,31.3202460816256,7.05531244208343,0.225263633743367,932296629.837369,4138691249.64704
,593469.439,151.9756,-0.019,1.000008e+01,0.5,765316700,2894614000,5.13907226975879E-12,-1.3587365467566E-12,0.0291940950053271,0.00771872465515727,32.0154960175939,8.46468432787518,0.264393352619728,1387448751.41322,5247668814.91445
,593501.326,149.9852,-0.019,5.000000e+05,0.5,63.06118,73892.55,4.30773676577897E-12,-3.67629704996519E-15,0.03726275981678,3.18006836156382E-05,26.8364253371577,0.022902669467261,0.000853417293082997,114.324116347709,133960.393437435
,593502.917,149.9852,-0.019,3.788642e+05,0.5,106.661,97622.03,4.30316684250557E-12,-4.70160350679541E-15,0.0373023151602862,4.07561924015643E-05,26.8079555370303,0.0292901442997568,0.00109259149804609,193.3665778814,176979.757052112
,593504.493,149.9852,-0.019,2.870762e+05,0.5,191.3556,128868.8,4.30203764135016E-12,-6.38803957267503E-15,0.0373120685646232,5.54042038680007E-05,26.8009208169103,0.039796337697506,0.00148488695479433,346.910093946634,233627.275683544
,593506.068,149.9852,-0.019,2.175258e+05,0.5,345.0082,170058.4,4.3023870950661E-12,-8.72852400923437E-15,0.0373089666615065,7.56910533778183E-05,26.803097850714,0.0543771348189722,0.00202876306021931,625.468118384616,308300.230149597
,593507.847,149.9852,-0.019,1.648255e+05,0.5,457.3567,224230.5,4.30625037096649E-12,-8.78333883677292E-15,0.0372754939315097,7.60297858470872E-05,26.8271653647927,0.0547186213365082,0.00203967212310547,829.14561039302,406509.262444897
,593510.218,149.9852,-0.019,1.248930e+05,0.5,784.7512,295862.1,4.3071479327233E-12,-1.14243747637231E-14,0.0372676189858959,9.88494596649068E-05,26.832757013118,0.0711718001912132,0.00265242219263637,1422.68171151894,536370.761588626
,593512.496,149.9852,-0.019,9.463495e+04,0.5,1291.192,390223.2,4.30973680482553E-12,-1.42602943251357E-14,0.0372450864673624,0.000123238591877589,26.848885220726,0.0888390690402816,0.00330885503475959,2340.81227841329,707438.752626817
,593514.758,149.9852,-0.019,7.170755e+04,0.5,1986.996,514760.7,4.31164649174561E-12,-1.66431204490019E-14,0.0372284430097138,0.000143703214613177,26.8607822267954,0.10368364725884,0.00386003826632453,3602.24090139816,933213.779983628
,593516.926,149.9852,-0.019,5.433485e+04,0.5,3060.282,678757.6,4.31536839584437E-12,-1.94564955518309E-14,0.0371961324507133,0.000167704427336849,26.8839690199746,0.121210468185381,0.00450865227881058,5548.00965387579,1230525.06842231
,593518.705,149.9852,-0.019,4.117107e+04,0.5,4170.465,895161.9,4.31833971902824E-12,-2.01186898775709E-14,0.0371704876846398,0.000173173386760229,26.9024798290403,0.125335819744136,0.00465889466475282,7560.6692720315,1622846.15044685
,593521.076,149.9852,-0.019,3.119651e+04,0.5,6026.571,1180426,4.32179481800673E-12,-2.2064579497698E-14,0.0371406094630597,0.000189618425816104,26.924004474303,0.137458362124102,0.0051054204160193,10925.6186481402,2140003.71328067
,593523.463,149.9852,-0.019,2.363846e+04,0.5,8725.984,1556576,4.3253042647299E-12,-2.4247152602356E-14,0.0371102755468209,0.000208035888165532,26.9458676962411,0.151055400046973,0.00560588368316099,15819.406012768,2821929.04934622
,593525.834,149.9852,-0.019,1.791157e+04,0.5,12434.83,2052440,4.32913013167693E-12,-2.62282927809243E-14,0.0370772835865232,0.00022463493123317,26.9697021592681,0.163397547066483,0.00605855956812379,22543.2025167302,3720884.8511349
,593528.205,149.9852,-0.019,1.357207e+04,0.5,17650.78,2706022,4.3333489390223E-12,-2.82654718941369E-14,0.0370409700219187,0.000241610013829703,26.9959845703094,0.176088806570651,0.00652277771577615,31999.2398865326,4905768.87345685
,593530.483,149.9852,-0.019,1.028394e+04,0.5,25334.33,3566577,4.33896708392302E-12,-3.08208189429931E-14,0.036992716355576,0.000262768947298365,27.0309846026603,0.192008159125322,0.00710326175489832,45928.8089837718,6465875.89878689
,593532.745,149.9852,-0.019,7.792469e+03,0.5,36398.03,4702490,4.34302554972025E-12,-3.36157172581939E-14,0.0369577980694498,0.000286059309613796,27.0562681146929,0.20941987298785,0.00774016106360673,65986.2789841134,8525181.63922617
,593535.038,149.9852,-0.019,5.904585e+03,0.5,51929.8,6197632,4.34886992730547E-12,-3.6439069882011E-14,0.0369077510478003,0.000309249101973473,27.092677535982,0.227008852075767,0.00837897442119829,94143.9487353907,11235736.4998289
,593537.393,149.9852,-0.019,4.474074e+03,0.5,74565.5,8171489,4.35293059060452E-12,-3.97208447510266E-14,0.0368728398593925,0.000336467654858928,27.1179747380557,0.247453719307521,0.00912508112046654,135180.389861482,14814157.6032992
,593539.78,149.9852,-0.019,3.390107e+03,0.5,109336.4,10770070,4.35855199863063E-12,-4.42474732980452E-14,0.0368245545809458,0.00037383826005626,27.1529950990909,0.275653801075782,0.0101518745932013,198216.831886743,19525145.8306516
,593542.152,149.9852,-0.019,2.568774e+03,0.5,161488.1,14193270,4.36468837823935E-12,-4.96605245509987E-14,0.0367718119560931,0.00041838209562326,27.1912236404721,0.309376136885646,0.0113777938417292,292763.064902535,25731092.4222231
,593544.523,149.9852,-0.019,1.946446e+03,0.5,237971.1,18702610,4.37125166554634E-12,-5.56195935875739E-14,0.036715409249689,0.000467165081563411,27.2321117400375,0.346500065290333,0.0127239513629381,431419.705812549,33906110.8854262
,593546.925,149.9852,-0.019,1.474880e+03,0.5,357847.4,24637050,4.37909560820137E-12,-6.36053414571257E-14,0.0366478456996435,0.000532301403748363,27.2809780921049,0.396249838341714,0.0145247665609316,648744.406500561,44664704.5086108
,593549.312,149.9852,-0.019,1.117550e+03,0.5,535666.5,32448580,4.38770197742492E-12,-7.24329065028511E-14,0.0365737111930111,0.000603764844771977,27.3345942245777,0.451243981006249,0.0165081646099768,971114.071597929,58826289.5689223
,593551.605,149.9852,-0.019,8.467957e+02,0.5,807738.1,42732600,4.39666226668775E-12,-8.31063784004731E-14,0.0364960818741213,0.000689854486514914,27.3904152152454,0.517737791385813,0.0189021519870076,1464354.84592704,77470271.476685
,593553.883,149.9852,-0.019,6.416440e+02,0.5,1223134,56249440,4.40758271189943E-12,-9.58420967877439E-14,0.0364014528382831,0.000791543073422608,27.4584476249552,0.597079026516566,0.0217448209262172,2217429.38722108,101975058.555096
,593556.082,149.9852,-0.019,4.861923e+02,0.5,1863955,74012630,4.4200703988612E-12,-1.11316302640635E-13,0.0362927553203995,0.000914007011279498,27.5362436689117,0.693480546062021,0.0251842827366086,3379178.89083099,134178087.427478
,593557.876,149.9852,-0.019,3.684033e+02,0.5,2829922,97340570,4.43441158064702E-12,-1.28918896705945E-13,0.0361677571986664,0.00105148276599536,27.6255866522851,0.803141541396438,0.0290723795843809,5130388.17197744,176469495.972519
,593560.248,149.9852,-0.019,2.791500e+02,0.5,4323462,127958500,4.4505998240879E-12,-1.50376873882163E-13,0.0360255337128103,0.00121723078995967,27.7264364975895,0.936820880150526,0.0337880015786368,7838038.75399886,231976985.55083
,593562.634,149.9852,-0.019,2.115173e+02,0.5,6628274,168096000,4.46927937994722E-12,-1.76230298834239E-13,0.0358601623894328,0.00141401926281206,27.8428067712172,1.09788306806041,0.0394314796306872,12016450.8174521,304742579.532835
,593565.037,149.9852,-0.019,1.602760e+02,0.5,10183220,220637300,4.49110243280025E-12,-2.07280836539154E-13,0.035665424434368,0.00164609004646334,27.9787604657817,1.29132233375933,0.0461536648608372,18461240.7835425,399995121.497002
,593567.439,149.9852,-0.019,1.214445e+02,0.5,15665900,289341000,4.51607541750351E-12,-2.44515591924644E-13,0.0354398626554494,0.00191883398610637,28.134337669282,1.5232881634238,0.0541433809933608,28400835.0984166,524548607.370848
,593569.764,149.9852,-0.019,9.202165e+01,0.5,24068540,379036500,4.5446473920005E-12,-2.8858177916971E-13,0.0351784479547463,0.00223380566709731,28.3123359319462,1.79781258499243,0.0634992672209668,43634048.1938251,687158294.945136
,593572.057,149.9852,-0.019,6.972812e+01,0.5,37135070,495721700,4.5787509440403E-12,-3.4299938215233E-13,0.0348615876509938,0.00261152073377218,28.5247949278901,2.13682446498276,0.0749111245281375,67322464.6804945,898697824.983357
,593574.381,149.9852,-0.019,5.283509e+01,0.5,57168670,647174100,4.61854095247981E-12,-4.07982710670597E-13,0.0344860893720887,0.00304635779290835,28.7726795245383,2.54165891489491,0.0883358434770489,103641537.956057,1173267089.28732
,593576.846,149.9852,-0.019,4.003407e+01,0.5,87548220,843094900,4.665021675762E-12,-4.84422742889774E-13,0.0340418279766333,0.00353495371031239,29.0622460713823,3.01786656846283,0.103841477394775,158716866.530484,1528453470.73683
,593579.217,149.9852,-0.019,3.033521e+01,0.5,133984400,1094839000,4.72137263904407E-12,-5.77792972499825E-13,0.0334965639312748,0.00409924840126584,29.4133024383381,3.59954630700885,0.122378176151927,242901387.737717,1984842358.13553
,593581.542,149.9852,-0.019,2.298591e+01,0.5,204197900,1417048000,4.78685793192863E-12,-6.89790562703711E-13,0.03285096649492,0.00473385401992947,29.8212640359778,4.29727115206555,0.144100905544484,370192002.077313,2568977624.93959
,593583.975,149.9852,-0.019,1.741690e+01,0.5,309350000,1826612000,4.86317518341733E-12,-8.23614014903084E-13,0.0320865841606683,0.00543409591643039,30.296706787676,5.1309671921391,0.169357258136922,560823083.110143,3311479468.19455
,593586.456,149.9852,-0.019,1.319742e+01,0.5,465173200,2342254000,4.95335412211234E-12,-9.83739418404745E-13,0.0311763133879842,0.0061916365444958,30.8585053577507,6.1285196586203,0.198600664146587,843316205.605984,4246290963.97952
,593588.952,149.9852,-0.019,1.000008e+01,0.5,695699900,2985197000,5.05682445627964E-12,-1.17849249766474E-12,0.0301076844192757,0.00701659322306759,31.5031069312615,7.34179631755222,0.233049912618832,1261239899.26432,5411887458.31954
,593620.885,147.9912,-0.019,5.000000e+05,0.5,54.11051,73915.52,4.30639892134133E-12,-3.15253740888557E-15,0.0372743431982303,2.72870125295915E-05,26.8280908069123,0.019639741097517,0.000732058842310789,98.0973752929117,134002.035933698
,593622.476,147.9912,-0.019,3.788642e+05,0.5,88.56558,97663.7,4.30133241532135E-12,-3.90063043009569E-15,0.0373182376674573,3.38417586431417E-05,26.7965273855803,0.0243002260808244,0.000906842358010192,160.561246591363,177055.300927571
,593624.052,147.9912,-0.019,2.870762e+05,0.5,171.6558,128923.1,4.30022756165845E-12,-5.72557596178288E-15,0.0373277903322121,4.97004160752272E-05,26.78964434596,0.0356693085406823,0.00133145883088446,311.196169354253,233725.71658677
,593625.628,147.9912,-0.019,2.175258e+05,0.5,315.8127,170132.7,4.30051104738784E-12,-7.98292159740827E-15,0.0373252672748426,6.92858776489745E-05,26.7914104110714,0.0497321658842102,0.00185627278001231,572.539363501984,308434.929212391
,593627.406,147.9912,-0.019,1.648255e+05,0.5,415.0465,224335.2,4.30424376452011E-12,-7.96335710851839E-15,0.037292898986641,6.89962484677345E-05,26.8146645675046,0.0496102826369505,0.00185011759188928,752.441111246401,406699.073910233
,593629.777,147.9912,-0.019,1.248930e+05,0.5,741.1089,296003.7,4.30509081296067E-12,-1.07787203902971E-14,0.0372854553185942,9.33521532912003E-05,26.8199415269541,0.0671494895607903,0.00250371498734644,1343.56223765433,536627.469358364
,593632.055,147.9912,-0.019,9.463495e+04,0.5,1224,390428.4,4.30747653346791E-12,-1.35040157861588E-14,0.0372646719039615,0.000116825411292951,26.8348041366606,0.0841275897533902,0.00313501784193978,2218.99936553035,707810.76134398
,593634.317,147.9912,-0.019,7.170755e+04,0.5,1922.677,515088.3,4.30890841798162E-12,-1.60839201945757E-14,0.0372521356457872,0.000139051545933067,26.8437245196675,0.100199930241671,0.00373271340078973,3485.6364731371,933807.688637344
,593636.485,147.9912,-0.019,5.433485e+04,0.5,2868.636,679174.3,4.31273147929591E-12,-1.82157316315436E-14,0.0372189677433011,0.000157202165557902,26.8675415041071,0.113480732103932,0.00422371105620457,5200.57309145223,1231280.5071769
,593638.264,147.9912,-0.019,4.117107e+04,0.5,3976.292,895727.8,4.31562011925129E-12,-1.91577907431454E-14,0.0371939859802898,0.000165110593755757,26.8855372115292,0.119349590947055,0.004439174490286,7208.65149114659,1623872.07507181
,593640.635,147.9912,-0.019,3.119651e+04,0.5,5714.359,1181219,4.31890492005398E-12,-2.08934780087814E-14,0.0371655602039822,0.000179795070551411,26.9060009297835,0.130162610461834,0.00483767954968554,10359.607022396,2141441.34930752
,593643.006,147.9912,-0.019,2.363846e+04,0.5,8172.905,1557648,4.32234435316798E-12,-2.26791353217982E-14,0.0371358330624104,0.000194849950511887,26.9274279795279,0.141286934385062,0.0052469524565242,14816.7246809966,2823872.48669904
,593645.377,147.9912,-0.019,1.791157e+04,0.5,11745.33,2053936,4.32599430365173E-12,-2.47379814534191E-14,0.0371043087937134,0.00021217912885507,26.9501665146259,0.154113175517266,0.00571844984459107,21293.202465641,3723596.96147055
,593647.749,147.9912,-0.019,1.357207e+04,0.5,16795.38,2708032,4.33015024046324E-12,-2.68558564838493E-14,0.0370684836007972,0.000229901001206469,26.976057253548,0.167307156073154,0.00620206112778579,30448.4784018311,4909412.81849338
,593650.026,147.9912,-0.019,1.028394e+04,0.5,23916.35,3569386,4.33557655482956E-12,-2.90501409309886E-14,0.037021851445115,0.000248061587289628,27.0098622161688,0.180977153553488,0.00670041009854356,43358.1417285963,6470968.35729815
,593652.288,147.9912,-0.019,7.792469e+03,0.5,34149.21,4706622,4.33924428613759E-12,-3.14836764814792E-14,0.0369902722738869,0.000268385388892106,27.0327115226043,0.196137642380211,0.00725556673129901,61909.3752641853,8532672.57499282
,593654.566,147.9912,-0.019,5.904585e+03,0.5,50212.12,6205832,4.34314419084969E-12,-3.5140892838905E-14,0.036956583175715,0.000299020081305614,27.0570072275926,0.218921442564469,0.00809111816111039,91029.9529590964,11250602.3452516
,593656.937,147.9912,-0.019,4.474074e+03,0.5,69427.06,8179634,4.34864489809808E-12,-3.69104082479667E-14,0.0369095931708948,0.00031328107585881,27.0912756444897,0.229945205329056,0.00848779541969726,125864.870989083,14828923.7387831
,593659.308,147.9912,-0.019,3.390107e+03,0.5,101253,10782040,4.35377796468831E-12,-4.08858694883886E-14,0.0368654818839563,0.000346199850603061,27.1232537262039,0.254711613900461,0.00939089448749958,183562.37153435,19546846.3391527
,593661.679,147.9912,-0.019,2.568774e+03,0.5,148877.9,14210710,4.35941770407727E-12,-4.56712544978995E-14,0.0368169953705222,0.000385711688935533,27.158388288333,0.28452370189467,0.0104764575450488,269901.932713637,25762709.5373659
,593664.051,147.9912,-0.019,1.946446e+03,0.5,219807.6,18726770,4.36571749127076E-12,-5.12431072755337E-14,0.0367628381533272,0.000431508008250824,27.1976348295797,0.31923534264405,0.0117376141213888,398490.951747345,33949910.7421837
,593666.438,147.9912,-0.019,1.474880e+03,0.5,326981.5,24672010,4.37304490950518E-12,-5.79565582243753E-14,0.0366998490314409,0.000486388084557119,27.2432833273998,0.361058934692316,0.0132531358409793,592787.370130853,44728083.7715348
,593668.824,147.9912,-0.019,1.117550e+03,0.5,489896.8,32500170,4.38093546309569E-12,-6.60367704038808E-14,0.0366318597394328,0.000552176522904248,27.2924400572127,0.411397203406022,0.0150736688454245,888137.817300123,58919817.4915267
,593671.118,147.9912,-0.019,8.467957e+02,0.5,733449.6,42808860,4.38910971616769E-12,-7.51991705847646E-14,0.0365612122711419,0.000626407863133569,27.3433641837741,0.468477308745046,0.0171331261799543,1329676.63157557,77608523.8391158
,593673.411,147.9912,-0.019,6.416440e+02,0.5,1108278,56357610,4.39950172723916E-12,-8.65166385739417E-14,0.0364714543379161,0.000717214773137416,27.4081045438253,0.538983098957207,0.0196650993539293,2009206.0284569,102171160.811117
,593675.595,147.9912,-0.019,4.861923e+02,0.5,1676538,74184400,4.41038032620534E-12,-9.96728451175132E-14,0.0363769842767464,0.000822105408487065,27.4758762589515,0.620943899680121,0.0225996031510668,3039409.11624798,134489490.630923
,593677.389,147.9912,-0.019,3.684033e+02,0.5,2539521,97593720,4.42365203916814E-12,-1.15109427636945E-13,0.0362618173396215,0.000943581683658875,27.5585566438932,0.717111032624397,0.0260213567020501,4603917.88214952,176928433.627244
,593679.776,147.9912,-0.019,2.791500e+02,0.5,3881760,128343000,4.43827207295869E-12,-1.34236436750957E-13,0.0361337861361552,0.00109287367189392,27.6496368251066,0.836268859557794,0.0302452023094364,7037273.67413489,232674048.668515
,593682.147,147.9912,-0.019,2.115173e+02,0.5,5935324,168683200,4.45513052118273E-12,-1.56759197747662E-13,0.0359854306132756,0.00126619123877961,27.7546619256789,0.976581610020252,0.0351862189002817,10760196.2338375,305807119.097737
,593684.549,147.9912,-0.019,1.602760e+02,0.5,9096096,221544600,4.474694320296E-12,-1.83720339417287E-13,0.0358120870321668,0.00147035938409216,27.8765408757543,1.14454467386605,0.0410576290281957,16490385.0104601,401639972.905781
,593686.952,147.9912,-0.019,1.214445e+02,0.5,13948160,290766400,4.49676289931635E-12,-2.15711197723425E-13,0.035614452430936,0.00170843701617203,28.0140241541853,1.3438419678011,0.0479703294465936,25286730.5476437,527132726.403223
,593689.276,147.9912,-0.019,9.202165e+01,0.5,21437910,381236700,4.52233813634134E-12,-2.54302584080844E-13,0.035382648925339,0.0019896564082708,28.1733532813394,1.58425936444093,0.0562325452927276,38864958.0786739,691147055.079155
,593691.554,147.9912,-0.019,6.972812e+01,0.5,33004080,499150100,4.5529148819672E-12,-3.01041243901656E-13,0.03510268959812,0.00232100920286607,28.3638409075937,1.87543280953263,0.0661205517138031,59833359.9509094,904913198.696416
,593693.894,147.9912,-0.019,5.283509e+01,0.5,50864230,652388200,4.58948130777326E-12,-3.57824425425353E-13,0.0347639341106142,0.00271041189939844,28.5916431641723,2.22918181840258,0.0779662017185473,92212168.3808742,1182719772.77736
,593696.343,147.9912,-0.019,4.003407e+01,0.5,77874060,851566400,4.62969917611304E-12,-4.23376816443882E-13,0.0343838835930343,0.00314433802690779,28.8421932510519,2.63756142534981,0.0914480186160469,141178504.682412,1543811520.67563
,593698.73,147.9912,-0.019,3.033521e+01,0.5,119559800,1108507000,4.67856903651518E-12,-5.04614565620197E-13,0.0339147359509166,0.00365792822900027,29.146643692485,3.14365799272785,0.107856603521674,216750915.312856,2009621184.38395
,593701.054,147.9912,-0.019,2.298591e+01,0.5,182599700,1438477000,4.73713418929822E-12,-6.01329935637204E-13,0.0333477480866654,0.00423314991918583,29.5114940618267,3.74617735441119,0.126939603483406,331036452.978785,2607826430.00818
,593703.503,147.9912,-0.019,1.741690e+01,0.5,277639600,1859991000,4.80580382000424E-12,-7.17359089514115E-13,0.0326729254814846,0.00487706551349399,29.9392935114152,4.46901811610481,0.149269324421462,503335045.952697,3371992523.60471
,593705.984,147.9912,-0.019,1.319742e+01,0.5,419776700,2394669000,4.88589147208542E-12,-8.56478869818818E-13,0.0318739774612364,0.00558739144096833,30.4382251807267,5.33570932777029,0.175296335318159,761016528.565707,4341314535.66602
,593708.433,147.9912,-0.019,1.000008e+01,0.5,629578700,3066549000,4.98012086172657E-12,-1.02244510619876E-12,0.0309281730982061,0.00634971722693607,31.0252573317531,6.36964913265387,0.20530527964823,1141368248.24463,5559371148.17626
,593741.864,145.9774,-0.019,5.000000e+05,0.5,43.52828,73943.18,4.30478883756959E-12,-2.5341086745607E-15,0.0372882916671427,2.19505734052695E-05,26.8180602745757,0.0157870413023704,0.000588672004639238,78.912766096918,134052.18096838
