Repository: AlexiLJ/BunchOfScripts

ScriptCutter.py:                filters out a threshold values from an CSV file

From_dat_to_csv.py:             converts .dat file from PPMS to .csv 
                    
Convert_all_files_to_csv.py     Converts all files in a rectory from .dat to .csv
                                and removes LCR head

temp_script.py:                 Script for measuring RaspberryPi CPU and GPU temperatures
                                Run in bash with "watch python3 temp_script.py"

File: Scripts/Data_examples/Nb-PrO2/Jan 30 2019 Pr0.998Nb0.002O2 1300C 10h air.dat (part 26 of 54)
Comment,Time Stamp (sec),Temperature (K),Magnetic Field (Oe),Frequency (Hz),AC Voltage (Vrms),Re[Impedance] (Ohm),-Im[Impedance] (Ohm),Re[Cp] (F),Im[Cp] (F),Re[Modulus],Im[Modulus],Re[Permittivity],Im[Permittivity],Loss Factor,Re[Sp.Impedance] (Ohm-cm),-Im[Sp.Impedance] (Ohm-cm)
,593743.44,145.9774,-0.019,3.788642e+05,0.5,77.96545,97696.45,4.29989131166276E-12,-3.4314753613348E-15,0.0373307517569666,2.97913471735174E-05,26.7875495689589,0.0213774743764096,0.00079803769737795,141.344186342556,177114.673663863
,593745.015,145.9774,-0.019,2.870762e+05,0.5,149.5925,128972.6,4.29857896127027E-12,-4.98582779027347E-15,0.0373421223302903,4.33123115661308E-05,26.7793738620299,0.0310608104702526,0.00115987814466018,271.197436754983,233815.455531699
,593746.606,145.9774,-0.019,2.175258e+05,0.5,285.578,170203.2,4.29873243977511E-12,-7.21269290287196E-15,0.0373407342094347,6.26527127225689E-05,26.7803300055131,0.0449337796370128,0.00167786504601559,517.726634648225,308562.739224866
,593748.385,145.9774,-0.019,1.648255e+05,0.5,376.9411,224436.1,4.30231129147997E-12,-7.22574465851474E-15,0.0373096723396759,6.26617060818514E-05,26.8026256080051,0.0450150897274085,0.00167950298548228,683.35952756725,406881.996325251
,593750.756,145.9774,-0.019,1.248930e+05,0.5,672.3126,296148.4,4.30299211518229E-12,-9.76860187911771E-15,0.0373036821359772,8.46863786075238E-05,26.8068670172296,0.0608566328982628,0.00227018818943476,1218.84087650169,536889.797142835
,593753.034,145.9774,-0.019,9.463495e+04,0.5,1118.586,390618,4.30539275917347E-12,-1.23290582229002E-14,0.0372827683892403,0.000106764109082138,26.8218225975572,0.0768078154414571,0.00286363147627605,2027.89348389799,708154.48869668
,593755.296,145.9774,-0.019,7.170755e+04,0.5,1784.37,515360.7,4.30663927029932E-12,-1.49111833997897E-14,0.0372718361160753,0.00012904892866383,26.8295881376957,0.0928939909179339,0.00346237111211623,3234.89860937206,934301.524770653
,593757.464,145.9774,-0.019,5.433485e+04,0.5,2748.801,679591.6,4.31008964347036E-12,-1.74333801684143E-14,0.0372418359160798,0.000150635169428163,26.8510833420279,0.108606823188588,0.00404478366124596,4983.32326386373,1232037.03367627
,593759.258,145.9774,-0.019,4.117107e+04,0.5,3776.489,896306.8,4.31284072249968E-12,-1.81716746400586E-14,0.0372180282371926,0.00015681402198382,26.86822206962,0.113206264970295,0.00421338876375812,6846.42703834343,1624921.74879129
,593761.614,145.9774,-0.019,3.119651e+04,0.5,5497.966,1182002,4.31605155332996E-12,-2.00756891227386E-14,0.0371901963075665,0.00017298653879801,26.8882249682491,0.125067932774889,0.00465140160507343,9967.30642623159,2142860.85625458
,593763.985,145.9774,-0.019,2.363846e+04,0.5,7797.286,1558722,4.31937697352463E-12,-2.16070714369759E-14,0.0371614382599319,0.000185894830690804,26.9089417380104,0.134608169185143,0.00500235834228297,14135.7619990676,2825819.54986781
,593766.372,145.9774,-0.019,1.791157e+04,0.5,11168.69,2055312,4.32311182748781E-12,-2.34920517354761E-14,0.0371291662035354,0.000201762139901759,26.932209206516,0.14635125744545,0.00543406061950692,20247.8072089912,3726091.52284879
,593768.743,145.9774,-0.019,1.357207e+04,0.5,15904.82,2710124,4.32682512088791E-12,-2.53927033298847E-14,0.0370971196241872,0.000217710706278076,26.9553423565911,0.158191975060904,0.00586866873988054,28833.9750726099,4913205.42198414
,593771.021,145.9774,-0.019,1.028394e+04,0.5,22554.96,3572197,4.33218662679561E-12,-2.73535575109407E-14,0.0370510072787548,0.000233941181612331,26.9887435741701,0.170407743964194,0.00631403027324641,40890.0669359171,6476064.44162536
,593773.298,145.9774,-0.019,7.792469e+03,0.5,32153.93,4710379,4.33580951803738E-12,-2.95970485042303E-14,0.037019799279228,0.000252704089127085,27.0113135350569,0.184384289377622,0.00682618744691245,58292.1162330943,8539483.67026757
,593775.56,145.9774,-0.019,5.904585e+03,0.5,47439.54,6210921,4.33961649986281E-12,-3.31463579282206E-14,0.0369868888707098,0.000282508986035661,27.0350303471727,0.206495848772817,0.00763808459325115,86003.5205564149,11259828.2339536
,593777.931,145.9774,-0.019,4.474074e+03,0.5,64850.23,8187600,4.34445438455773E-12,-3.44104335901946E-14,0.0369455387668957,0.000292628692963396,27.0651694987653,0.214370812812535,0.0079205420391812,117567.49936642,14843365.3637388
,593780.303,145.9774,-0.019,3.390107e+03,0.5,93878.38,10792910,4.3494475874883E-12,-3.78321595758984E-14,0.0369026481148438,0.000320984870876491,27.0962762550332,0.235687550332115,0.00869815276880841,170192.864098871,19566552.6488776
,593782.674,145.9774,-0.019,2.568774e+03,0.5,137934.1,14227090,4.35446721675671E-12,-4.22173133453743E-14,0.0368594325453128,0.000357358578222844,27.1275476426333,0.263006269679446,0.00969517308177568,250061.830379902,25792404.9700517
,593785.045,145.9774,-0.019,1.946446e+03,0.5,203054.2,18748660,4.36070957278962E-12,-4.72279295552396E-14,0.0368058107816649,0.000398619126040066,27.1664363980782,0.294221507545747,0.0108303313410132,368118.579222446,33989595.2978303
,593787.432,145.9774,-0.019,1.474880e+03,0.5,299194,24705090,4.36731595864264E-12,-5.28909115866458E-14,0.0367490558453957,0.000445053914582271,27.2075929938343,0.329500867157224,0.0121106217382734,542411.189681772,44788054.7674594
,593789.819,145.9774,-0.019,1.117550e+03,0.5,444709.1,32549420,4.3744840828758E-12,-5.97667448286335E-14,0.0366873708057492,0.000501244189678065,27.2522491186743,0.372336071688573,0.0136625813916193,806216.675445731,59009103.2094616
,593792.112,145.9774,-0.019,8.467957e+02,0.5,666291.4,42876600,4.38240352006599E-12,-6.81014300749056E-14,0.0366190661013828,0.000569050923333074,27.3015857881188,0.424259661843191,0.0155397442894259,1207924.9949823,77731330.2255709
,593794.405,145.9774,-0.019,6.416440e+02,0.5,999972.2,56465170,4.39144199457048E-12,-7.77704186932055E-14,0.0365410610800861,0.000647125391433127,27.3578938587809,0.484495722041245,0.0177095402351574,1812857.57953267,102366157.193271
,593796.589,145.9774,-0.019,4.861923e+02,0.5,1516078,74337220,4.40173069318244E-12,-8.97715446697985E-14,0.0364519209310453,0.000743422411832152,27.4219906007894,0.559260578564326,0.0203946017889827,2748509.90203801,134766539.228178
,593798.383,145.9774,-0.019,3.684033e+02,0.5,2280976,97826430,4.4137176410518E-12,-1.02912720110667E-13,0.0363482828162228,0.000847516982322842,27.4966671302542,0.64112773822063,0.0233165617921455,4135199.58888069,177350315.442892
,593800.754,145.9774,-0.019,2.791500e+02,0.5,3471076,128696900,4.42689597324518E-12,-1.19397533019272E-13,0.0362334234121546,0.000977249385212603,27.5787657697963,0.743825157973203,0.0269709371399,6292741.37394415,233315636.802062
,593803.141,145.9774,-0.019,2.115173e+02,0.5,5298907,169228000,4.44193089448938E-12,-1.39086786526615E-13,0.0361016535838981,0.0011304234812637,27.6724306252317,0.86648566636168,0.0313122355638547,9606430.77696434,306794791.364355
,593805.544,145.9774,-0.019,1.602760e+02,0.5,8105842,222374700,4.45958032339442E-12,-1.62557401933512E-13,0.0359462704581921,0.00131028749593984,27.7823833931947,1.01270337933524,0.0364512779556307,14695145.6332429,403144867.81863
,593807.946,145.9774,-0.019,1.214445e+02,0.5,12428880,292006700,4.47985066300486E-12,-1.90678934108045E-13,0.0357663702775307,0.00152234837150995,27.9086639635015,1.18789546733922,0.0425636809018423,22532415.7142589,529381276.168801
,593810.255,145.9774,-0.019,9.202165e+01,0.5,19092910,383185600,4.50238654492919E-12,-2.24339487411698E-13,0.0355635266962634,0.00177201652278779,28.0490584549834,1.39759466082686,0.0498267941175242,34613688.8693857,694680231.438209
,593812.548,145.9774,-0.019,6.972812e+01,0.5,29277360,502228600,4.52939775288443E-12,-2.64040734825513E-13,0.035319184856616,0.00205892792635404,28.2173334227846,1.64492629224798,0.0582948880250945,53077159.5297416,910494235.907842
,593814.888,145.9774,-0.019,5.283509e+01,0.5,45102340,657389200,4.5607853721153E-12,-3.12907623855352E-13,0.0350304233489039,0.00240337697094233,28.4128726457687,1.94935822256611,0.068608276497393,81766392.0293581,1191786125.57721
,593817.337,145.9774,-0.019,4.003407e+01,0.5,69092490,859125600,4.59760426851527E-12,-3.6974794715272E-13,0.034689103071934,0.00278976264600493,28.6422477487424,2.30346321440952,0.0804218731230917,125258326.366758,1557515654.66576
,593819.708,145.9774,-0.019,3.033521e+01,0.5,106128900,1120441000,4.64094458463243E-12,-4.39593288471233E-13,0.0342798562964248,0.00324701027621949,28.9122501237265,2.73858712967123,0.094720650172566,192401929.546107,2031256428.19787
,593822.033,145.9774,-0.019,2.298591e+01,0.5,162701100,1457602000,4.69185146856217E-12,-5.23715935469134E-13,0.0337911167899241,0.00377184709677204,29.2293908553935,3.26265609165085,0.111622445633307,294962122.280303,2642498295.09459
,593824.482,145.9774,-0.019,1.741690e+01,0.5,247988000,1889846000,4.75342254775814E-12,-6.23750163120935E-13,0.0331973636052442,0.00435620034951912,29.6129676056948,3.88585133952769,0.131221274114399,449579423.741129,3426116891.29908
,593826.994,145.9774,-0.019,1.319742e+01,0.5,376503900,2441104000,4.82544319472777E-12,-7.44252675036977E-13,0.0324920454044104,0.00501141361193033,30.0616432839508,4.63656031730573,0.154235091991165,682566924.199105,4425496917.64184
,593829.427,145.9774,-0.019,1.000008e+01,0.5,567181600,3140479000,4.90777563253444E-12,-8.86361614168379E-13,0.0316738060025394,0.00572040124025982,30.5745595646246,5.52187345088411,0.18060353213634,1028248047.8272,5693399435.01748
,593862.375,143.9681,-0.019,5.000000e+05,0.5,33.42249,73966.97,4.30340490076821E-12,-1.94452344420593E-15,0.0373002885606867,1.68543948929727E-05,26.8094385971936,0.0121140313496729,0.000451856957233749,60.591898778141,134095.310049185
,593863.95,143.9681,-0.019,3.788642e+05,0.5,65.27035,97729.88,4.29842128831037E-12,-2.87076441652715E-15,0.0373435256810061,2.49404275481895E-05,26.7783915878459,0.0178843460298504,0.000667864833150312,118.329138266294,177175.27917758
,593865.526,143.9681,-0.019,2.870762e+05,0.5,129.301,129025,4.29683467552247E-12,-4.30602612191227E-15,0.0373572939807813,3.74372057276419E-05,26.7685072755176,0.0268257683335144,0.00100213912032552,234.410814511798,233910.451909766
,593867.117,143.9681,-0.019,2.175258e+05,0.5,257.4241,170283.5,4.29670757814056E-12,-6.49549769217812E-15,0.0373583511576296,5.64760527252304E-05,26.7677154816858,0.040465782456486,0.00151173836572539,466.686204715868,308708.315735529
,593868.896,143.9681,-0.019,1.648255e+05,0.5,338.0843,224542.3,4.30027884239308E-12,-6.47475670390512E-15,0.037327326750898,5.62022529182636E-05,26.7899638157143,0.0403365698296539,0.00150565973538171,612.915724833149,407074.527152554
,593871.267,143.9681,-0.019,1.248930e+05,0.5,623.894,296299,4.30080812884405E-12,-9.05588067032636E-15,0.0373226521338893,7.85874361048156E-05,26.7932611751157,0.0564165079449733,0.00210562303618979,1131.06241025996,537162.821084378
,593873.529,143.9681,-0.019,9.463495e+04,0.5,1067.151,390840.2,4.30294826937545E-12,-1.17487800605267E-14,0.0373039764009962,0.000101854864776703,26.8065938657383,0.0731927868484781,0.00273040234858134,1934.6465620303,708557.316849475
,593875.806,143.9681,-0.019,7.170755e+04,0.5,1659.916,515634.2,4.30436195940951E-12,-1.38564883520433E-14,0.0372916161403918,0.000120048185898636,26.8154009004091,0.0863234304493447,0.00321917359244208,3009.27495983144,934797.355102739
,593877.975,143.9681,-0.019,5.433485e+04,0.5,2595.866,679990.9,4.30756639693254E-12,-1.64441394032474E-14,0.0372637176831312,0.000142254282766489,26.835363969884,0.102444031129015,0.0038175010871469,4706.06618219103,1232760.92783204
,593879.753,143.9681,-0.019,4.117107e+04,0.5,3589.839,896863.2,4.31017256539613E-12,-1.7252157934442E-14,0.0372411320571247,0.000149063612224046,26.8515999307126,0.107477841262379,0.00400266060643362,6508.04776417984,1625930.45079046
,593882.124,143.9681,-0.019,3.119651e+04,0.5,5226.184,1182793,4.31317427815507E-12,-1.90578084260776E-14,0.0372150841210213,0.000164435262291826,26.8703000613656,0.118726719092781,0.00441851110042078,9474.59067005301,2144294.86646548
,593884.496,143.9681,-0.019,2.363846e+04,0.5,7494.633,1559693,4.31669625588489E-12,-2.07425783217155E-14,0.0371845878379519,0.000178679290797428,26.8922413492215,0.129222532549572,0.00480519756131495,13587.0799606886,2827579.88351482
,593886.867,143.9681,-0.019,1.791157e+04,0.5,10650.98,2056793,4.32001067663198E-12,-2.23709178884767E-14,0.0371559204360546,0.000192409720106014,26.9128895944025,0.139366795206027,0.00517844041670698,19309.2466195069,3728776.43956477
,593889.238,143.9681,-0.019,1.357207e+04,0.5,15013.76,2712074,4.32373051218196E-12,-2.39357230719284E-14,0.0371238119022037,0.000205513567175833,26.9360635008949,0.149115250080638,0.00553589614442674,27218.5652893995,4916740.59254197
,593891.516,143.9681,-0.019,1.028394e+04,0.5,21348.69,3574960,4.32885658869094E-12,-2.58507556354254E-14,0.037079665253976,0.000221429688391172,26.96799803566,0.161045558547204,0.00597172835500257,38703.2104288433,6481073.5063696
,593893.778,143.9681,-0.019,7.792469e+03,0.5,30352.08,4714305,4.33222101234482E-12,-2.78921110841091E-14,0.0370506544889618,0.00023854299395167,26.9889577899577,0.173762835870275,0.00643829366152593,55025.5279922603,8546601.14699067
,593896.055,143.9681,-0.019,5.904585e+03,0.5,42371.78,6214900,4.33688954819561E-12,-2.95679302676541E-14,0.0370105843630235,0.000252329778162396,27.0180419287075,0.184202888000445,0.00681777341550146,76816.1380199279,11267041.7947995
,593898.427,143.9681,-0.019,4.474074e+03,0.5,60476.19,8194694,4.34072937133484E-12,-3.20342375443703E-14,0.036977549570063,0.000272891375020659,27.0419633363019,0.19956753878781,0.00737992047048981,109637.76735269,14856226.1329374
,593900.798,143.9681,-0.019,3.390107e+03,0.5,87160.61,10803710,4.34514556168003E-12,-3.50551373273463E-14,0.0369395750047781,0.000298015764080784,27.0694754079343,0.218387201149934,0.00806765546279935,158014.165268986,19586132.0550441
,593903.153,143.9681,-0.019,2.568774e+03,0.5,127206.5,14241640,4.35008029954936E-12,-3.8854969626014E-14,0.036897128570539,0.000329565596764717,27.1002179373852,0.242059472999738,0.00893201204355678,230613.678751092,25818782.781137
,593905.525,143.9681,-0.019,1.946446e+03,0.5,185385.2,18770160,4.35580067571284E-12,-4.30204633006411E-14,0.0368480177944224,0.000363932814020901,27.1358548521176,0.268009749460356,0.00987659135564108,336086.308152547,34028572.8193654
,593907.927,143.9681,-0.019,1.474880e+03,0.5,275343.4,24735810,4.36199134697967E-12,-4.855493021041E-14,0.0367947521369522,0.000409575920721645,27.1744216207649,0.302488482976499,0.0111313678428157,499172.246652754,44843747.3005551
,593910.314,143.9681,-0.019,1.117550e+03,0.5,406985,32592910,4.36878132134219E-12,-5.45526148498692E-14,0.0367363896133453,0.000458724290859187,27.2167219399182,0.339852979642432,0.0124869181671719,737826.353578735,59087946.5774411
,593912.607,143.9681,-0.019,8.467957e+02,0.5,606285.4,42944550,4.37565383614818E-12,-6.17748942836899E-14,0.0366770992836218,0.000517802370964659,27.2595364711901,0.38484648164319,0.014117865945737,1099139.63883196,77854517.3227015
,593914.885,143.9681,-0.019,6.416440e+02,0.5,906037.1,56560020,4.38432754418126E-12,-7.02327087858192E-14,0.0366024426298706,0.00058633591312882,27.3135721123359,0.437537144917941,0.0160190378291945,1642561.88729327,102538111.51502
,593917.084,143.9681,-0.019,4.861923e+02,0.5,1368177,74483260,4.393445021306E-12,-8.070283750893E-14,0.0365235329516827,0.000670897833194122,27.3703723551142,0.502764163890021,0.0183689194055147,2480378.99912845,135031296.30934
,593918.878,143.9681,-0.019,3.684033e+02,0.5,2054626,98038840,4.40461475758902E-12,-9.23086809363115E-14,0.0364272056467196,0.000763414620461614,27.4399578033654,0.575066481220069,0.0209572655082414,3724847.86797563,177735395.226578
,593921.25,143.9681,-0.019,2.791500e+02,0.5,3116688,129019900,4.41644829610245E-12,-1.06686576311739E-13,0.0363243610785795,0.000877474717320939,27.5136786201323,0.664638183654016,0.0241566456027326,5650268.54130398,233901206.079077
,593923.636,143.9681,-0.019,2.115173e+02,0.5,4737946,169710300,4.43019718188416E-12,-1.23681562151026E-13,0.0362045433392785,0.00101075286117673,27.59933170592,0.770513889014024,0.0279178458820708,8589460.10450742,307669156.882325
,593926.023,143.9681,-0.019,1.602760e+02,0.5,7234485,223112000,4.44607433865004E-12,-1.44165522750227E-13,0.0360654530145208,0.00116943498714437,27.6982435371857,0.898125279662756,0.0324253513930223,13115455.5759304,404481524.871085
,593928.426,143.9681,-0.019,1.214445e+02,0.5,11077590,293131100,4.46437590448056E-12,-1.68711289507374E-13,0.0359040921405566,0.00135683594151323,27.8122590009126,1.05104099219059,0.0377905653818377,20082651.2921613,531419709.899685
,593930.75,143.9681,-0.019,9.202165e+01,0.5,16951180,384910800,4.48463676559093E-12,-1.97500005321102E-13,0.0357236428286452,0.00157324216375346,27.9384805218686,1.23038951427887,0.0440392423387445,30730929.4648618,697807860.282501
,593933.043,143.9681,-0.019,6.972812e+01,0.5,26012040,504883700,4.50892120423071E-12,-2.32303476466556E-13,0.0355059045450463,0.00182929456677236,28.0897682072232,1.44720888037585,0.05152085519893,47157434.8497959,915307687.881224
,593935.368,143.9681,-0.019,5.283509e+01,0.5,39969950,661801000,4.53516383931556E-12,-2.73904499840966E-13,0.035265515774716,0.00212988632872965,28.2532551042638,1.70637577437125,0.0603957231856706,72461841.2502287,1199784312.9962
,593937.832,143.9681,-0.019,4.003407e+01,0.5,61395330,865785900,4.5687683398362E-12,-3.23984301335694E-13,0.0349580274680759,0.00247897272588013,28.4626050989939,2.01836393121257,0.070912831913756,111304083.591934,1569590165.67412
,593940.204,143.9681,-0.019,3.033521e+01,0.5,94293220,1130861000,4.60740372022545E-12,-3.84173592174491E-13,0.0345986558607113,0.00288489802794361,28.7032965705401,2.39333238855278,0.0833817949332411,170944930.844619,2050146929.33253
,593942.544,143.9681,-0.019,2.298591e+01,0.5,144788300,1474101000,4.6522592467138E-12,-4.56951530112911E-13,0.0341736077826072,0.00335658043492981,28.9827384336377,2.84672585335134,0.0982214244478499,262487864.245277,2672409463.82979
,593944.977,143.9681,-0.019,1.741690e+01,0.5,221010400,1915871000,4.70695273294459E-12,-5.42983064250765E-13,0.0336545232827135,0.00388230713472975,29.3234690166486,3.38268683891406,0.115357662389587,400671517.463734,3473297821.43628
,593947.473,143.9681,-0.019,1.319742e+01,0.5,336935000,2482730000,4.76956013684957E-12,-6.47284136700089E-13,0.0330461036837807,0.00448473613509912,29.713501883512,4.03246376251993,0.135711495007512,610832149.693603,4500961025.14965
,593949.876,143.9681,-0.019,1.000008e+01,0.5,509612500,3204157000,4.84459038677384E-12,-7.70518990948254E-13,0.0323160407121585,0.00513977882401669,30.1809268469212,4.80019474163614,0.159047293874801,923880567.129361,5808841789.26441
,593981.856,141.9776,-0.019,5.000000e+05,0.5,25.52407,73992.35,4.30192916303818E-12,-1.48397423642347E-15,0.0373130872642657,1.28713556367547E-05,26.8002450165357,0.00924489261145521,0.000344955525807735,46.2727901435885,134141.321653676
,593983.432,141.9776,-0.019,3.788642e+05,0.5,53.64441,97764.55,4.2968975727052E-12,-2.357751711824E-15,0.0373567734209538,2.04980442263658E-05,26.7688991136544,0.0146883691409771,0.000548710243130051,97.2523788841913,177238.13269719
,593985.007,141.9776,-0.019,2.870762e+05,0.5,108.5699,129073.2,4.29523137666829E-12,-3.61293313438993E-15,0.0373712495829504,3.14348201648054E-05,26.7585190119971,0.0225079236687448,0.000841149828159525,196.827237921319,233997.834074324
,593986.598,141.9776,-0.019,2.175258e+05,0.5,230.1322,170351.5,4.29499441861555E-12,-5.80221785275572E-15,0.0373732696193639,5.04885061692874E-05,26.7570428059436,0.0361467737379828,0.00135092558621439,417.20850146087,308831.593478059
,593988.377,141.9776,-0.019,1.648255e+05,0.5,301.6347,224638.5,4.2984392700459E-12,-5.77175524092493E-15,0.037343318788182,5.01429664090422E-05,26.7785036108245,0.0359569971447457,0.00134275602801835,546.83595418459,407248.928900074
,593990.748,141.9776,-0.019,1.248930e+05,0.5,571.1292,296430.8,4.29889899169024E-12,-8.28263035421708E-15,0.0373392540311325,7.19410340740485E-05,26.7813675939912,0.051599297538792,0.00192668643069479,1035.40468336263,537401.762355928
,593993.01,141.9776,-0.019,9.463495e+04,0.5,982.6068,391034.7,4.3008128962515E-12,-1.0807245488404E-14,0.0373225405697025,9.37854930957931E-05,26.7932908752068,0.0673271957919748,0.00251283786323822,1781.37570732501,708909.927451268
,593995.288,141.9776,-0.019,7.170755e+04,0.5,1646.306,515912.7,4.30203915409345E-12,-1.37280452131126E-14,0.0373117577739279,0.000119063885602669,26.800930241029,0.0855232527933261,0.00319105538592091,2984.60128224576,935302.249974716
,593997.456,141.9776,-0.019,5.433485e+04,0.5,2489.696,680386.9,4.30506439358396E-12,-1.57532451028208E-14,0.0372854186091326,0.000136436132984752,26.8197769389886,0.0981398838894342,0.00365923564959878,4513.58974212701,1233478.83939147
,593999.234,141.9776,-0.019,4.117107e+04,0.5,3405.379,897421.4,4.30749860647087E-12,-1.6345348235517E-14,0.0372643106198245,0.000141404139498152,26.8349416474994,0.101828579920893,0.00379462647090876,6173.63875848888,1626942.41602399
,594001.606,141.9776,-0.019,3.119651e+04,0.5,4992.992,1183532,4.31048856074725E-12,-1.81847511515553E-14,0.0372383358203174,0.000157098171273914,26.8535685249207,0.113287729285208,0.00421872158927684,9051.83503275991,2145634.6054615
,594003.977,141.9776,-0.019,2.363846e+04,0.5,7088.249,1560777,4.31370883092694E-12,-1.95906540826198E-14,0.0372104314451338,0.00016899070365628,26.8736302289991,0.122046251704806,0.00454148734892941,12850.3431648049,2829545.07576337
,594006.348,141.9776,-0.019,1.791157e+04,0.5,10155.68,2058251,4.31696118269733E-12,-2.13004518612626E-14,0.0371822591740782,0.00018346213646878,26.893891795618,0.132697984371644,0.00493413096847761,18411.3132978181,3731419.65939724
,594008.719,141.9776,-0.019,1.357207e+04,0.5,14408.61,2714020,4.32064095486704E-12,-2.29380883223803E-14,0.0371504494268294,0.000197230063564715,26.9168161144562,0.142900165007964,0.00530895498190876,26121.4840262862,4920268.51146789
,594010.997,141.9776,-0.019,1.028394e+04,0.5,20309,3577701,4.32555497460581E-12,-2.45542307697791E-14,0.0371080950440886,0.000210645971323595,26.9474295736798,0.152968441804349,0.00567655038808442,36818.3481328072,6486042.68713833
,594013.259,141.9776,-0.019,7.792469e+03,0.5,28763.9,4717878,4.32895861338998E-12,-2.63927411136295E-14,0.0370787354019466,0.000226061173525058,26.9686336311866,0.164422030604456,0.00609678758119646,52146.3037991655,8553078.6671974
,594015.537,141.9776,-0.019,5.904585e+03,0.5,42445.18,6220748,4.33281220706075E-12,-2.95634856185929E-14,0.0370454100074192,0.000252766885258607,26.992640826716,0.18417519863613,0.00682316338806844,76949.2054655406,11277643.680657
,594017.908,141.9776,-0.019,4.474074e+03,0.5,56637.95,8201878,4.33695673178164E-12,-2.99487920360205E-14,0.0370099664871695,0.000255571788729603,27.018460470366,0.18657558832228,0.00690548554855364,102679.391433774,14869250.0638541
,594020.263,141.9776,-0.019,3.390107e+03,0.5,81315.92,10813420,4.34128086592985E-12,-3.26460312825621E-14,0.0369727750141541,0.000278031854420614,27.0453990484468,0.2033789037503,0.00751990767028378,147418.28013686,19603735.3915141
,594022.635,141.9776,-0.019,2.568774e+03,0.5,118806.9,14256080,4.34571898197465E-12,-3.62162249734544E-14,0.0369345396086328,0.00030780397934277,27.0730477132445,0.225620568372418,0.00833377057367804,215385.976895938,25844961.1723448
,594025.021,141.9776,-0.019,1.946446e+03,0.5,172414.6,18791530,4.35090533670042E-12,-3.99200918320684E-14,0.0368899696019865,0.000338470010315214,27.1053577704597,0.248694992789342,0.00917512304745808,312571.803928243,34067314.6628633
,594027.408,141.9776,-0.019,1.474880e+03,0.5,252162.9,24765440,4.35686069251407E-12,-4.4361764907886E-14,0.0368388270431638,0.000375094706970787,27.1424585661533,0.276365817250615,0.0101820480476018,457148.133260044,44897463.7639543
,594029.795,141.9776,-0.019,1.117550e+03,0.5,372810.1,32635170,4.36323500910638E-12,-4.98437140075707E-14,0.0367840220531937,0.000420204795625497,27.1821694121511,0.31051737425486,0.011423568499873,675870.404708585,59164560.0686072
,594032.088,141.9776,-0.019,8.467957e+02,0.5,553304.9,43003390,4.36981430839113E-12,-5.62243969352864E-14,0.0367273520053722,0.000472553996989477,27.2231572634583,0.350267881377307,0.0128665414517321,1003090.86768369,77961188.828149
,594034.381,141.9776,-0.019,6.416440e+02,0.5,827612.2,56651760,4.3774167359222E-12,-6.39486486409846E-14,0.036661811563737,0.000535583758108307,27.2705190197381,0.398388580355973,0.0146087641407787,1500384.76038005,102704427.692956
,594036.565,141.9776,-0.019,4.861923e+02,0.5,1235762,74613780,4.38603640389651E-12,-7.26420390248553E-14,0.0365875346014609,0.000605966953211196,27.3242180010365,0.452546839007444,0.0165621149337294,2240322.78917199,135267917.058678
,594038.359,141.9776,-0.019,3.684033e+02,0.5,1852684,98236710,4.39610995823899E-12,-8.29079331124794E-14,0.0365007260104991,0.00068838126875417,27.3869744329381,0.516501512930486,0.0188593856614294,3358745.60500673,178094115.328259
,594040.746,141.9776,-0.019,2.791500e+02,0.5,2796593,129312500,4.40696521375338E-12,-9.53077859296371E-14,0.0364067399058115,0.000787354926812282,27.4546007225577,0.593750365962299,0.0216266254229096,5069965.7619662,234431662.953549
,594043.118,141.9776,-0.019,2.115173e+02,0.5,4240833,170147500,4.41951215861362E-12,-1.10153913552358E-13,0.0362978118465402,0.000904703027118227,27.5327659325645,0.686239071088881,0.0249244508441205,7688239.98065375,308461760.250471
,594045.536,141.9776,-0.019,1.602760e+02,0.5,6472247,223774400,4.43386505890599E-12,-1.282410759493E-13,0.0361725281878724,0.00104622127037933,27.6221819201262,0.798918839983443,0.0289230895044295,11733588.2243102,405682395.115961
,594047.938,141.9776,-0.019,1.214445e+02,0.5,9895816,294188400,4.44964916753936E-12,-1.49675886019036E-13,0.0360335952762533,0.0012120866379241,27.7205140782604,0.932453851830576,0.0336376825190932,17940203.7789258,533336497.505221
,594050.247,141.9776,-0.019,9.202165e+01,0.5,15109590,386440900,4.46871172051755E-12,-1.74723746697657E-13,0.0358656516937955,0.00140232385385723,27.8392703550596,1.08849751919143,0.0390993551665986,27392296.2609671,700581790.780212
,594052.54,141.9776,-0.019,6.972812e+01,0.5,23186660,507331200,4.48970169865123E-12,-2.05193740869965E-13,0.0356780247806055,0.00163059995139166,27.9700341439447,1.27832010308855,0.0457032013800847,42035280.9058562,919744780.158295
,594054.864,141.9776,-0.019,5.283509e+01,0.5,35297840,665423400,4.51422580776231E-12,-2.39460199755922E-13,0.0354585432925686,0.00188092271443138,28.1228149332325,1.49179397938644,0.0530456848977658,63991735.7553856,1206351390.85707
,594057.329,141.9776,-0.019,4.003407e+01,0.5,54442790,871617000,4.54329872878872E-12,-2.83782737829472E-13,0.0351934710736706,0.00219824849106307,28.3039340026836,1.76791542051379,0.0624618266968175,98699768.3559659,1580161413.38682
,594059.7,141.9776,-0.019,3.033521e+01,0.5,83661920,1139994000,4.57761407699399E-12,-3.35942103818393E-13,0.0348780797014626,0.0025596337469648,28.5177124506485,2.09285889016009,0.0733880353756248,151671362.254127,2066704217.89903
,594062.025,141.9776,-0.019,2.298591e+01,0.5,128453000,1488384000,4.6176725135029E-12,-3.98522079904775E-13,0.0345047259624056,0.00297788444651977,28.7672693058943,2.48272088664622,0.0863036689456484,232873468.546136,2698303228.48491
,594064.474,141.9776,-0.019,1.741690e+01,0.5,196474600,1938907000,4.66502099976125E-12,-4.72718977712542E-13,0.0340591776661978,0.00345130700353093,29.0622418600192,2.9449542162417,0.101332658038782,356190369.887933,3515059969.62611
,594066.986,141.9776,-0.019,1.319742e+01,0.5,300554000,2518743000,4.72073464415935E-12,-5.63311016741553E-13,0.0335254507460726,0.00400049084941779,29.4093278449448,3.50932632710425,0.119326981752406,544876744.532361,4566249280.17485
,594069.466,141.9776,-0.019,1.000008e+01,0.5,456604600,3261317000,4.78626291366019E-12,-6.70106482499753E-13,0.0328925370845606,0.00460515912390024,29.8175571791749,4.17464287242678,0.140006199949284,827782122.302485,5912467609.3083
,594101.228,139.9863,-0.019,5.000000e+05,0.5,19.44141,74013.74,4.30068611883867E-12,-1.12967405940642E-15,0.0373238738785114,9.80397335495316E-06,26.7925010747247,0.00703766622682713,0.000262672984772827,35.2454872998493,134180.099755334
,594102.803,139.9863,-0.019,3.788642e+05,0.5,37.89944,97800.32,4.29532665115497E-12,-1.66451883486525E-15,0.0373704414814652,1.44817399851074E-05,26.7591125549147,0.0103696529901767,0.000387518568446402,68.7081971519246,177302.980415576
,594104.395,139.9863,-0.019,2.870762e+05,0.5,95.71295,129117,4.29377499582179E-12,-3.18292611729161E-15,0.0373839312297348,2.77122791003125E-05,26.7494460212424,0.0198290572857089,0.00074128852126366,173.518770688757,234077.239443777
,594105.97,139.9863,-0.019,2.175258e+05,0.5,205.2788,170405.9,4.29362489923608E-12,-5.17229841786759E-15,0.0373852043887512,4.50359400389164E-05,26.7485109465072,0.032222488944842,0.00120464608326355,372.151574311138,308930.215672083
,594107.749,139.9863,-0.019,1.648255e+05,0.5,262.1823,224732.3,4.29664706273749E-12,-5.01265198281137E-15,0.0373589118557208,4.35845022537043E-05,26.7673384816079,0.0312279203656371,0.0011666427122403,475.312383458569,407418.979668445
,594110.12,139.9863,-0.019,1.248930e+05,0.5,518.1548,296569.3,4.29689420886321E-12,-7.50737301337217E-15,0.0373566998791459,6.52682302400784E-05,26.7688781575238,0.0467695837294558,0.00174716263618655,939.366970953029,537652.850110932
,594112.398,139.9863,-0.019,9.463495e+04,0.5,913.1664,391236.3,4.29860045698101E-12,-1.00331628336627E-14,0.0373417824021507,8.71577126298233E-05,26.7795077764419,0.0625048000658054,0.00233405335854572,1655.48665214349,709275.409699709
,594114.66,139.9863,-0.019,7.170755e+04,0.5,1540.098,516217.3,4.29950619787017E-12,-1.28272742822208E-14,0.0373337870075908,0.000111382727201929,26.7851503792908,0.0799116118906611,0.0029834296525901,2792.05595167857,935854.461744929
,594116.828,139.9863,-0.019,5.433485e+04,0.5,2327.143,680760.7,4.30270785152023E-12,-1.47085700712605E-14,0.0373059029680703,0.000127528176862771,26.8050961057377,0.0916317463196608,0.00341844498367782,4218.89611151831,1234156.50439379
,594118.606,139.9863,-0.019,4.117107e+04,0.5,3265.719,897939.5,4.30501827893093E-12,-1.56569345583439E-14,0.0372858240797577,0.000135604931209644,26.8194896529935,0.0975398865180609,0.00363690315438846,5920.4480302291,1627881.68364758
,594120.978,139.9863,-0.019,3.119651e+04,0.5,4759.461,1184222,4.30798409254018E-12,-1.73140528355877E-14,0.037260045796656,0.000149750414050236,26.8379661384002,0.10786343536519,0.00401906145976008,8628.46481966215,2146885.51196657
,594123.349,139.9863,-0.019,2.363846e+04,0.5,6793.811,1561774,4.31096239754912E-12,-1.87529461734256E-14,0.0372342008882706,0.000161971017298881,26.8565204429804,0.116827482085913,0.00435006025199549,12316.5541654683,2831352.54501781
,594125.72,139.9863,-0.019,1.791157e+04,0.5,9665.905,2059563,4.31422116347646E-12,-2.02474272042919E-14,0.0372059604253038,0.000174614361835373,26.8768219686435,0.12613783013718,0.00469318248579917,17523.3962927097,3733798.19466486
,594128.107,139.9863,-0.019,1.357207e+04,0.5,13687.83,2715759,4.31788630173844E-12,-2.17627903129565E-14,0.037174253463481,0.000187363776308958,26.8996551208684,0.135578269777648,0.00504014899702072,24814.7762136335,4923421.15844228
,594130.369,139.9863,-0.019,1.028394e+04,0.5,19477.05,3580242,4.32249636386867E-12,-2.35150243486022E-14,0.0371344504241238,0.000202016944003556,26.9283749788552,0.146494372693777,0.00544014901785969,35310.0993401985,6490649.28631138
,594132.646,139.9863,-0.019,7.792469e+03,0.5,27395.87,4721362,4.32577932247011E-12,-2.51004875218378E-14,0.0371061168463461,0.000215309555447624,26.9488272205271,0.156371523129559,0.00580253537009024,49666.1912975099,8559394.83859406
,594134.924,139.9863,-0.019,5.904585e+03,0.5,38966.61,6223941,4.33062125713248E-12,-2.7112986704789E-14,0.0370644247616182,0.000232051522429329,26.9789916026886,0.168909031106696,0.00626076146930056,70642.8781592065,11283432.295832
,594137.295,139.9863,-0.019,4.474074e+03,0.5,53307.72,8208610,4.33342381585991E-12,-2.81417856880997E-14,0.0370403438098256,0.000240544535130542,26.9964510395417,0.175318263751061,0.00649412263464825,96641.9908969524,14881454.5603645
,594139.667,139.9863,-0.019,3.390107e+03,0.5,76110.19,10822790,4.33755310442773E-12,-3.0503409094428E-14,0.0370048125103286,0.000260232648981962,27.0221757646981,0.190030752852505,0.00703240014820578,137980.770686597,19620722.3392715
,594142.038,139.9863,-0.019,2.568774e+03,0.5,110089,14269060,4.34180895148659E-12,-3.34980304000549E-14,0.0369681680902434,0.000285217712791649,27.0486889264931,0.208686705026729,0.00771522440861556,199581.226431267,25868492.7179041
,594144.409,139.9863,-0.019,1.946446e+03,0.5,159270,18810300,4.34661803728272E-12,-3.68035520325576E-14,0.0369268173056822,0.000312665624273723,27.0786486661255,0.229279510324333,0.00846716958262229,288741.853715702,34101342.9456173
,594146.796,139.9863,-0.019,1.474880e+03,0.5,233253.7,24791990,4.3522608391402E-12,-4.094794101218E-14,0.0368783204201438,0.000346967092507866,27.1138023068827,0.255098308330591,0.00940842990014113,422867.493715366,44945596.4707801
,594149.198,139.9863,-0.019,1.117550e+03,0.5,343255.6,32674180,4.35811343941413E-12,-4.57837608629861E-14,0.0368279913262293,0.00038689308375848,27.1502629540437,0.285224596315747,0.0105054082458994,622290.815861717,59235281.6088436
,594151.476,139.9863,-0.019,8.467957e+02,0.5,506816.5,43060960,4.36409002328302E-12,-5.13642248404406E-14,0.0367765200745628,0.000432850247332379,27.1874959967038,0.319989883291349,0.0117697445667723,918811.676421826,78065557.940464
,594153.769,139.9863,-0.019,6.416440e+02,0.5,754256.9,56731620,4.37141492821627E-12,-5.81187329459326E-14,0.0367134924342251,0.000488112361177278,27.2331288371096,0.36206925404173,0.0132951764818279,1367398.351754,102849206.524109
,594155.969,139.9863,-0.019,4.861923e+02,0.5,1128382,74733340,4.37922236515218E-12,-6.61208998665809E-14,0.0366461619171785,0.000553312209469425,27.2817677651122,0.411921314828601,0.0150987765299932,2045652.73045414,135484668.336572
,594157.747,139.9863,-0.019,3.684033e+02,0.5,1674760,98416430,4.38837209190265E-12,-7.46772672472969E-14,0.0365675025798549,0.000622272019221159,27.338768917259,0.465225944812962,0.0170170773314984,3036185.76586243,178419931.150133
,594160.134,139.9863,-0.019,2.791500e+02,0.5,2519336,129574200,4.39845874011912E-12,-8.55200761300995E-14,0.0364804191234692,0.00070929577950583,27.4016069216407,0.532774694156234,0.0194431916230237,4567324.33460603,234906100.97149
,594162.505,139.9863,-0.019,2.115173e+02,0.5,3814310,170541200,4.40984280230666E-12,-9.86301697142175E-14,0.0363818004359934,0.000813712259682785,27.4725275817322,0.614448219434818,0.0223659150985216,6914993.03099353,309175502.121557
,594164.923,139.9863,-0.019,1.602760e+02,0.5,5798096,224365400,4.42293147118949E-12,-1.14298288735152E-13,0.0362680617438065,0.000937246579572954,27.5540676349749,0.712057783143379,0.0258422020507618,10511414.4977811,406753823.73118
,594167.326,139.9863,-0.019,1.214445e+02,0.5,8830931,295090800,4.43708756608305E-12,-1.32784939879648E-13,0.0361441255227799,0.00108165445533039,27.6422575602959,0.827226295090195,0.0299261481550763,16009665.2663745,534972465.664906
,594169.634,139.9863,-0.019,9.202165e+01,0.5,13483750,387899800,4.45332963475221E-12,-1.54801790211261E-13,0.0360010524737235,0.0012514293415273,27.7434427270924,0.964387313093311,0.0347609099050837,24444797.9534068,703226642.229862
,594171.943,139.9863,-0.019,6.972812e+01,0.5,20651680,509432100,4.47317435892111E-12,-1.81336365424644E-13,0.0358257703997623,0.00145232769205035,27.8670717897422,1.12969294463145,0.0405386311541813,37439595.4388365,923553518.530062
,594174.268,139.9863,-0.019,5.283509e+01,0.5,31665410,668788400,4.49407623388181E-12,-2.12782946769297E-13,0.0356378546876585,0.00168736072606093,27.9972867117044,1.32559949098051,0.0473474270785797,57406474.4274988,1212451826.2043
,594176.732,139.9863,-0.019,4.003407e+01,0.5,48312680,876708200,4.52080897581954E-12,-2.4912781400915E-13,0.0353990395744344,0.00195073169301597,28.1638268862964,1.55202147753726,0.055106910144105,87586443.0286528,1589391290.48632
,594179.104,139.9863,-0.019,3.033521e+01,0.5,74193250,1148003000,4.5511514475025E-12,-2.94132260222678E-13,0.0351231147984272,0.00226994009337816,28.3528550280188,1.83239108374069,0.0646280976617657,134505534.866532,2081223797.89783
,594181.428,139.9863,-0.019,2.298591e+01,0.5,114071000,1501093000,4.58619546180184E-12,-3.48513984492099E-13,0.0347993546081423,0.00264447118166923,28.5711729347047,2.1711794458003,0.0759919605247643,206800226.001154,2721343475.98207
,594183.877,139.9863,-0.019,1.741690e+01,0.5,174646100,1958757000,4.62836757905067E-12,-4.12673112105096E-13,0.034407866219426,0.00306786377511069,28.8338976408308,2.57087927229886,0.089161697954366,316617308.081986,3551046192.99685
,594186.389,139.9863,-0.019,1.319742e+01,0.5,267403600,2550311000,4.67726612381681E-12,-4.90417756762474E-13,0.0339456331263917,0.00355924610852417,29.1385267806931,3.05521442673217,0.104851369107532,484778119.886056,4623479159.23618
,594188.869,139.9863,-0.019,1.000008e+01,0.5,407830000,3310702000,4.73542850333897E-12,-5.83335439588562E-13,0.0333906174440967,0.00411323505172799,29.5008679450552,3.6340748802012,0.123185354646839,739358260.820461,6001998069.82032
,594222.347,137.9711,-0.019,5.000000e+05,0.5,10.35542,74036.12,4.29938629896479E-12,-6.01354458715907E-16,0.0373351597329677,5.22206268780655E-06,26.7844034306732,0.00374633012878122,0.000139869836506829,18.7734235374186,134220.67263589
,594223.923,137.9711,-0.019,3.788642e+05,0.5,30.96956,97830.2,4.29401495625984E-12,-1.35933233121047E-15,0.0373818589164129,1.1833766287132E-05,26.7509409316164,0.00846839595787549,0.000316564414669499,56.1449624107469,177357.15010597
,594225.498,137.9711,-0.019,2.870762e+05,0.5,80.37213,129159,4.29237944011899E-12,-2.67103088728289E-15,0.0373960917129527,2.32705699536645E-05,26.7407519601941,0.0166400420632126,0.000622272780061784,145.70727571595,234153.381578868
,594227.074,137.9711,-0.019,2.175258e+05,0.5,181.5352,170473.2,4.2919312084551E-12,-4.57043447482149E-15,0.0373999692780853,3.98268519796136E-05,26.7379595575391,0.0284729848203106,0.00106488996510889,329.106612435806,309052.224379027
,594228.868,137.9711,-0.019,1.648255e+05,0.5,229.301,224813.3,4.29510036281292E-12,-4.38083871502871E-15,0.037372377084619,3.81184006367961E-05,26.75770281924,0.0272918373341548,0.00101996189727209,415.701612349245,407565.825214694
,594231.224,137.9711,-0.019,1.248930e+05,0.5,476.1667,296691.9,4.29512068009462E-12,-6.89332415324587E-15,0.0373721429186149,5.99792915326816E-05,26.7578293922511,0.0429441697628793,0.00160491978378918,863.246409466244,537875.112629081
,594233.501,137.9711,-0.019,9.463495e+04,0.5,837.7507,391404.1,4.29676131496078E-12,-9.19667116246691E-15,0.0373577981734048,7.99596160853414E-05,26.7680502524116,0.0572936073909113,0.00214037282695812,1518.7649279188,709579.61565848
,594235.779,137.9711,-0.019,7.170755e+04,0.5,1392.277,516433,4.29771742809191E-12,-1.15864267535799E-14,0.0373493868293278,0.000100692039909487,26.7740066652689,0.0721813549442049,0.00269594894206993,2524.07008140728,936245.505995864
,594237.947,137.9711,-0.019,5.433485e+04,0.5,2226.015,681087.9,4.30064511380611E-12,-1.40558957705887E-14,0.0373238336321806,0.000121986330285325,26.7922456207464,0.0875657028049768,0.0032683226350079,4035.56035348125,1234749.68788431
,594239.726,137.9711,-0.019,4.117107e+04,0.5,3093.188,898409.9,4.30277011499407E-12,-1.48142589328749E-14,0.0373053568563502,0.000128440795413964,26.805483995982,0.0922901689201818,0.00344295849811984,5607.66520381218,1628734.47556061
,594242.097,137.9711,-0.019,3.119651e+04,0.5,4502.85,1184916,4.30546829538205E-12,-1.63613943215055E-14,0.0372818816279299,0.000141676473849897,26.822293174552,0.101928544150836,0.0038001427949323,8163.25269042349,2148143.67010357
,594244.468,137.9711,-0.019,2.363846e+04,0.5,6629.677,1562732,4.30832363942771E-12,-1.82774744107564E-14,0.0372570405337321,0.0001580579041797,26.8400814544446,0.113865378514459,0.00424236337388624,12018.9943273457,2833089.3108611
