Repository: AlexiLJ/BunchOfScripts

ScriptCutter.py:                filters out a threshold values from an CSV file

From_dat_to_csv.py:             converts .dat file from PPMS to .csv 
                    
Convert_all_files_to_csv.py     Converts all files in a rectory from .dat to .csv
                                and removes LCR head

temp_script.py:                 Script for measuring RaspberryPi CPU and GPU temperatures
                                Run in bash with "watch python3 temp_script.py"

File: Scripts/Data_examples/Nb-PrO2/Jan 30 2019 Pr0.998Nb0.002O2 1300C 10h air.dat (part 27 of 54)
Comment,Time Stamp (sec),Temperature (K),Magnetic Field (Oe),Frequency (Hz),AC Voltage (Vrms),Re[Impedance] (Ohm),-Im[Impedance] (Ohm),Re[Cp] (F),Im[Cp] (F),Re[Modulus],Im[Modulus],Re[Permittivity],Im[Permittivity],Loss Factor,Re[Sp.Impedance] (Ohm-cm),-Im[Sp.Impedance] (Ohm-cm)
,594246.824,137.9711,-0.019,1.791157e+04,0.5,9308.616,2060832,4.31157159159424E-12,-1.94750296495103E-14,0.0372288848824725,0.000168159943886324,26.8603156123226,0.121325932280708,0.0045169213210975,16875.6642140243,3736098.77488942
,594249.21,137.9711,-0.019,1.357207e+04,0.5,13266.08,2717686,4.3148314614912E-12,-2.10623667909608E-14,0.0372006309095004,0.000181590715666161,26.8806240155179,0.131214757201451,0.00488138806322732,24050.182273754,4926914.63211661
,594251.488,137.9711,-0.019,1.028394e+04,0.5,18632.85,3582636,4.31961896995544E-12,-2.24658079482075E-14,0.0371592811127519,0.000193260859066268,26.9104493322532,0.139957943212895,0.00520087723117838,33779.6424248548,6494989.38801161
,594253.75,137.9711,-0.019,7.792469e+03,0.5,25995.29,4724757,4.3226856987686E-12,-2.37831211887389E-14,0.0371327988221601,0.000204302120488675,26.9295545012313,0.148164567792653,0.0055019316337327,47127.0686411581,8565549.66118064
,594256.028,137.9711,-0.019,5.904585e+03,0.5,37387.62,6229333,4.32688648450404E-12,-2.59693915328933E-14,0.0370965348632908,0.000222648419788358,26.9557246408838,0.161784638852667,0.00600186568931216,67780.314590433,11293207.4956514
,594258.399,137.9711,-0.019,4.474074e+03,0.5,50021.43,8215318,4.32990755579463E-12,-2.63639420541788E-14,0.0370706128354312,0.000225715555381377,26.9745453717075,0.16424261764337,0.0060888002144287,90684.2495367002,14893615.5470834
,594260.786,137.9711,-0.019,3.390107e+03,0.5,71814.91,10832260,4.33378488066323E-12,-2.87318039969674E-14,0.0370371919221506,0.000245546414556332,26.9987004083316,0.178993971705008,0.00662972546818485,130193.823305245,19637890.5778267
,594263.157,137.9711,-0.019,2.568774e+03,0.5,103038.7,14281400,4.33808976788503E-12,-3.12988313587026E-14,0.0370001384649026,0.000266951851166101,27.0255190815222,0.1949860905083,0.00721488789614464,186799.681311334,25890864.0023572
,594265.528,137.9711,-0.019,1.946446e+03,0.5,147479,18828640,4.342429127987E-12,-3.40129242136657E-14,0.0369628208691228,0.000289518513230768,27.0525525145566,0.211894400885794,0.00783269529822653,267365.855742689,34134591.6779407
,594267.915,137.9711,-0.019,1.474880e+03,0.5,217092.4,24818050,4.34774295967989E-12,-3.80312697290887E-14,0.0369170849174733,0.00032292700537464,27.0856567303512,0.236927970778046,0.008747359280846,393568.544004462,44992840.8526966
,594270.317,137.9711,-0.019,1.117550e+03,0.5,316685.9,32711020,4.35327763037739E-12,-4.21454801570214E-14,0.0368695147309623,0.000356945624292305,27.1201367334282,0.262558761834659,0.00968132146291984,574122.3947487,59302069.1387669
,594272.595,137.9711,-0.019,8.467957e+02,0.5,464548.8,43113680,4.35885129567192E-12,-4.69665112971762E-14,0.0368215459666547,0.000396751216619743,27.1548596658319,0.292592918812094,0.0107749744396674,842184.225864287,78161134.4490839
,594274.888,137.9711,-0.019,6.416440e+02,0.5,690038.6,56808750,4.36560733800084E-12,-5.30277039305358E-14,0.0367634066032802,0.000446553913327757,27.1969485945183,0.330353058858598,0.0121466957114881,1250976.48332635,102989036.116481
,594277.088,137.9711,-0.019,4.861923e+02,0.5,1021864,74842490,4.3730174000601E-12,-5.97071135994408E-14,0.0366996845962567,0.000501080155140072,27.2431119485043,0.371964579854924,0.0136535275616832,1852545.39841365,135682547.242412
,594278.866,137.9711,-0.019,3.684033e+02,0.5,1511617,98581620,4.38125717349347E-12,-6.71807059452328E-14,0.0366288803980827,0.000561654782105514,27.2944442551337,0.418523716100551,0.0153336595604738,2740422.51954649,178719405.41908
,594281.253,137.9711,-0.019,2.791500e+02,0.5,2273496,129821200,4.39040329293966E-12,-7.68870132527287E-14,0.0365499596919118,0.00064008179834821,27.3514229344235,0.478992265020814,0.0175125172159863,4121639.03720245,235353889.242148
,594283.624,137.9711,-0.019,2.115173e+02,0.5,3428658,170918200,4.40054611676071E-12,-8.82759568471968E-14,0.0364622263903338,0.000731440561689915,27.4146109027191,0.549943335399595,0.0200602276410587,6215841.44331746,309858968.429404
,594286.027,137.9711,-0.019,1.602760e+02,0.5,5194692,224934700,4.41233018070461E-12,-1.01899334744994E-13,0.0363600875532707,0.000839707950495298,27.4880235018154,0.634814529642125,0.0230942224565618,9417498.57199805,407785912.243268
,594288.429,137.9711,-0.019,1.214445e+02,0.5,7861951,295920800,4.42548129272337E-12,-1.17575098049234E-13,0.0362457878727546,0.000962969173549109,27.569952564565,0.732471715860913,0.0265677539395676,14252993.6934892,536477179.286957
,594290.754,137.9711,-0.019,9.202165e+01,0.5,12004950,389162800,4.44001510580944E-12,-1.36966224275514E-13,0.0361182717382715,0.00111418163890373,27.6604956062956,0.853274944904288,0.0308481437588588,21763869.6349866,705516345.006549
,594293.047,137.9711,-0.019,6.972812e+01,0.5,18333070,511436600,4.45723739643447E-12,-1.59775122068798E-13,0.035966736696873,0.00128927163510656,27.7677873795918,0.995370276149914,0.0358462221905902,33236168.8710977,927187492.572714
,594295.371,137.9711,-0.019,5.283509e+01,0.5,28196380,671563300,4.47764643169769E-12,-1.87999285091654E-13,0.0357857213117997,0.00150250586457241,27.8949319988721,1.17120173588157,0.0419861835809074,51117442.2632784,1217482464.55349
,594297.836,137.9711,-0.019,4.003407e+01,0.5,42768840,881338600,4.5001167173642E-12,-2.18377785639111E-13,0.0355860022523762,0.00172688684754249,28.0349178374647,1.3604543309503,0.0485271381509899,77535971.2618213,1597785779.58939
,594300.207,137.9711,-0.019,3.033521e+01,0.5,65777680,1155188000,4.52705729279341E-12,-2.57775639936557E-13,0.0353429396419395,0.00201246600036255,28.2027527773314,1.60589587781938,0.0569411039588361,119248880.870963,2094249541.72245
,594302.516,137.9711,-0.019,2.298591e+01,0.5,100853900,1512190000,4.5585533880109E-12,-3.04027858628289E-13,0.0350566127780802,0.00233806341759913,28.3989677862036,1.89403888215965,0.0666939339633247,182838839.960181,2741461315.81809
,594304.965,137.9711,-0.019,1.741690e+01,0.5,154573200,1976724000,4.59466417512876E-12,-3.59287358515914E-13,0.034723477667076,0.00271525972170544,28.6239314956978,2.23829562845941,0.0781966526434646,280226987.522873,3583618710.6443
,594307.446,137.9711,-0.019,1.319742e+01,0.5,237129300,2578128000,4.63842611649594E-12,-4.26629995914245E-13,0.0343158882351517,0.00315628337928906,28.8965605201635,2.65782814839062,0.0919773184263931,429893599.876354,4673908820.47062
,594309.895,137.9711,-0.019,1.000008e+01,0.5,362898400,3355052000,4.68888186480372E-12,-5.07171789446567E-13,0.0338379165014101,0.00366007017408235,29.210890758039,3.15958903726891,0.108164761678806,657901404.699331,6082400538.66123
,594341.22,135.9883,-0.019,5.000000e+05,0.5,4.194428,74057.5,4.29814515967614E-12,-2.43435984279919E-16,0.0373459413043829,2.11517890684212E-06,26.7766713561144,0.00151656240195637,5.66374506295784E-05,7.60411198591728,134259.432608467
,594342.795,135.9883,-0.019,3.788642e+05,0.5,18.81598,97861.04,4.2926620087202E-12,-8.25360557202735E-16,0.0373936431765798,7.18976665420338E-06,26.7425123117618,0.0051418478365636,0.000192272430376787,34.1116402629345,177413.060188023
,594344.387,135.9883,-0.019,2.870762e+05,0.5,62.42114,129200.6,4.29099804007061E-12,-2.07312496535599E-15,0.0374081363820448,1.80731244146135E-05,26.7321460863269,0.0129151956984338,0.000483133514859838,113.16378272523,234228.798550769
,594345.962,135.9883,-0.019,2.175258e+05,0.5,156.0124,170534.2,4.29039726121538E-12,-3.92504948377298E-15,0.0374133520158174,3.42274267568178E-05,26.7284033421043,0.0244523523936531,0.000914845233390135,282.83612468535,309162.811765708
,594347.741,135.9883,-0.019,1.648255e+05,0.5,195.1064,224902.2,4.29340381833845E-12,-3.72459923798998E-15,0.0373871555889283,3.24339794506042E-05,26.7471336522747,0.0232035834118749,0.000867516636120056,353.709949191921,407726.992733971
,594350.127,135.9883,-0.019,1.248930e+05,0.5,419.0857,296809.2,4.29342573310212E-12,-6.06218853308831E-15,0.0373869183552357,5.2789208857902E-05,26.7472701773111,0.0377663443227082,0.00141197004675057,759.763809152651,538087.766734944
,594352.389,135.9883,-0.019,9.463495e+04,0.5,783.1364,391585.2,4.29477664992172E-12,-8.58918039911559E-15,0.0373750833711051,7.47469215918965E-05,26.7556861461451,0.0535090491878191,0.00199991317342943,1419.75422771546,709907.933293364
,594354.667,135.9883,-0.019,7.170755e+04,0.5,1334.438,516683.7,4.29563470139483E-12,-1.10943274960288E-14,0.0373675179156025,9.65090167780806E-05,26.7610316525086,0.069115665069965,0.00258269808008265,2419.21329684607,936700.002026042
,594356.836,135.9883,-0.019,5.433485e+04,0.5,2127.752,681445.3,4.29839354756613E-12,-1.34213493990213E-14,0.0373434192659,0.00011660148661948,26.7782187679983,0.083612593028444,0.0031224105588519,3857.41857680224,1235397.62119579
,594358.614,135.9883,-0.019,4.117107e+04,0.5,2903.98,898928.9,4.30029199172262E-12,-1.389204634329E-14,0.0373269076876673,0.000120584167876716,26.7900457336725,0.0865449503399772,0.0032304890853993,5264.6485110399,1629675.37480139
,594360.985,135.9883,-0.019,3.119651e+04,0.5,4322.735,1185613,4.30294212901463E-12,-1.56884907166723E-14,0.0373038118504053,0.000136009383432167,26.8065556123947,0.0977364757093125,0.00364599156723147,7836.72076989857,2149407.26696449
,594363.356,135.9883,-0.019,2.363846e+04,0.5,6316.493,1563634,4.30584556385229E-12,-1.73939958859644E-14,0.0372785450850956,0.00015059129507301,26.8246434892727,0.108361466191888,0.00403962372268702,11451.2205550465,2834724.55385759
,594365.728,135.9883,-0.019,1.791157e+04,0.5,8982.562,2062100,4.30892652681734E-12,-1.87697976240635E-14,0.0372517912746631,0.000162269785527239,26.8438373344573,0.116932463592783,0.00435602638087387,16284.5583160434,3738397.542206
,594368.099,135.9883,-0.019,1.357207e+04,0.5,12592.04,2719343,4.31221255787737E-12,-1.99678940895996E-14,0.0372233125016406,0.000172364221781937,26.8643087169936,0.124396389104549,0.00463054495148277,22828.2097800105,4929918.62063677
,594370.376,135.9883,-0.019,1.028394e+04,0.5,17823.95,3584983,4.31680107961352E-12,-2.14624299760912E-14,0.0371836243150118,0.000184870907507666,26.8928943821991,0.133707078896496,0.0049718366865338,32313.1811611477,6499244.28303685
,594372.638,135.9883,-0.019,7.792469e+03,0.5,24812.72,4727781,4.3199325865162E-12,-2.26722171962073E-14,0.0371565650356687,0.000195008069196064,26.9124031070252,0.141243835706803,0.00524828032432128,44983.1780531718,8571031.89490724
,594374.916,135.9883,-0.019,5.904585e+03,0.5,34788.47,6233326,4.32413580518721E-12,-2.41331944991616E-14,0.0371203137275303,0.0002071701240238,26.9385884034287,0.150345461558569,0.00558104453384918,63068.294818441,11300446.437209
,594377.287,135.9883,-0.019,4.474074e+03,0.5,47336.22,8221423,4.32670925888425E-12,-2.49117532761156E-14,0.0370981608976438,0.000213598875261164,26.9546205571452,0.155195742721126,0.00575766749867997,85816.2109040893,14904683.3502914
,594379.674,135.9883,-0.019,3.390107e+03,0.5,66926.45,10840730,4.33042412715035E-12,-2.67343540356158E-14,0.0370661521774971,0.000228832004892628,26.9777635183522,0.166550217671949,0.00617361100221111,121331.49516928,19653245.9084035
,594382.045,135.9883,-0.019,2.568774e+03,0.5,96566.12,14293030,4.33458771466387E-12,-2.92852052647169E-14,0.0370302693771623,0.00025018274195936,27.003701919772,0.182441562078085,0.00675616856607731,175065.489388667,25911948.1221457
,594384.417,135.9883,-0.019,1.946446e+03,0.5,138146.8,18844560,4.33879363179094E-12,-3.18070815180772E-14,0.036994073689732,0.000271198313953771,27.0299040270714,0.198152397596284,0.00733085834851013,250447.435906903,34163453.1729565
,594386.819,135.9883,-0.019,1.474880e+03,0.5,201147.2,24843730,4.34329647844196E-12,-3.51654894578415E-14,0.0369552841611964,0.00029920836904237,27.0579559519047,0.219074675076929,0.00809649758711756,364661.363707686,45039396.3295812
,594389.206,135.9883,-0.019,1.117550e+03,0.5,292967.5,32746080,4.34867624773111E-12,-3.8906055583055E-14,0.0369090318474102,0.000330211945605585,27.0914709470655,0.242377729324683,0.0089466433844906,531123.118154423,59365629.6924887
,594391.499,135.9883,-0.019,8.467957e+02,0.5,427194.9,43163530,4.35389621480471E-12,-4.30910599317034E-14,0.0368641207147726,0.000364848851850977,27.1239904031627,0.268449553775608,0.00989712611549612,774465.042530885,78251507.9118059
,594393.777,135.9883,-0.019,6.416440e+02,0.5,631569.6,56882400,4.36006062838446E-12,-4.8410083734943E-14,0.0368110687133659,0.00040871608692448,27.1623935911417,0.301586115483875,0.0111030758195857,1144977.56673877,103122556.789088
,594395.976,135.9883,-0.019,4.861923e+02,0.5,934320.6,74950940,4.36682532718672E-12,-5.4435806406061E-14,0.0367528640240719,0.000458152465688746,27.2045364481003,0.339125284044615,0.0124657622706266,1693837.27009962,135879157.112666
,594397.755,135.9883,-0.019,3.684033e+02,0.5,1376183,98734260,4.37466253692813E-12,-6.09751489914176E-14,0.0366855951518468,0.000511333071143228,27.2533608553268,0.379864212300433,0.0139382520312605,2494893.14040332,178996127.6929
,594400.141,135.9883,-0.019,2.791500e+02,0.5,2058200,130044300,4.38311749484328E-12,-6.93712252508295E-14,0.0366127714361205,0.000579467198253389,27.3060337225784,0.432170257426207,0.0158269143668734,3731327.20109034,235758349.012123
,594402.528,135.9883,-0.019,2.115173e+02,0.5,3086180,171253300,4.39227627369275E-12,-7.91538334755891E-14,0.036533713757176,0.000658379235454858,27.363091267674,0.493114147338884,0.0180211417823773,5594960.34469973,310466473.892957
,594404.915,135.9883,-0.019,1.602760e+02,0.5,4669100,225428600,4.40312227008505E-12,-9.1197914511531E-14,0.0364399251561063,0.000754747421340398,27.4306598746282,0.568146606156568,0.0207121013039162,8464648.64182825,408681307.493788
,594407.317,135.9883,-0.019,1.214445e+02,0.5,7080702,296666400,4.41495973312504E-12,-1.0537429992833E-13,0.0363371125090692,0.000867278078060716,27.5044051404897,0.65646293778829,0.0238675562854439,12836661.1482921,537828883.475633
,594409.642,135.9883,-0.019,9.202165e+01,0.5,10761230,390299700,4.42792857000267E-12,-1.22085560827666E-13,0.0362237876384019,0.000998751754736166,27.5851986618908,0.76057108779817,0.0275717096374914,19509119.7241227,707577440.087163
,594411.935,135.9883,-0.019,6.972812e+01,0.5,16328170,513138100,4.44366678195699E-12,-1.41398478575546E-13,0.0360863945439839,0.00114827720802888,27.6832448919687,0.880887092086315,0.0318202253935149,29601469.6652547,930272155.497918
,594414.259,135.9883,-0.019,5.283509e+01,0.5,25044350,674040700,4.46289226908719E-12,-1.65821197442994E-13,0.0359177349968505,0.0013345430423836,27.8030162192324,1.03303623839055,0.0371555456517685,45403101.9282027,1221973762.77911
,594416.724,135.9883,-0.019,4.003407e+01,0.5,38055210,885327700,4.48210826439341E-12,-1.92660380155537E-13,0.035747071019346,0.00153656357360797,27.9227284141398,1.20023951986712,0.0429843209469217,68990593.827716,1605017650.80592
,594419.096,135.9883,-0.019,3.033521e+01,0.5,58156180,1161559000,4.50553030437023E-12,-2.25579958810882E-13,0.0355378601816775,0.00177928645341344,28.0686435109199,1.40532257455445,0.0500673491402503,105431802.713782,2105799578.45267
,594421.42,135.9883,-0.019,2.298591e+01,0.5,89518540,1522109000,4.5333115795133E-12,-2.66613911331662E-13,0.0352865617541651,0.00207527942470132,28.2417158588105,1.6609567191151,0.0588121744237765,162288875.378434,2759443550.05559
,594423.869,135.9883,-0.019,1.741690e+01,0.5,137195200,1991961000,4.56574017098816E-12,-3.14462801182731E-13,0.0349911334597983,0.00240999475052158,28.4437401516637,1.95904669762889,0.0688744408148553,248722272.674681,3611241989.51079
,594426.365,135.9883,-0.019,1.319742e+01,0.5,210087800,2602452000,4.6039431603072E-12,-3.7166191340858E-13,0.0346396501528811,0.0027963504776989,28.6817379046047,2.31538687997128,0.0807268683533836,380869848.779141,4718005994.1366
,594428.768,135.9883,-0.019,1.000008e+01,0.5,321590200,3393327000,4.6484821568712E-12,-4.4054295578488E-13,0.0342239451692494,0.00324344967984752,28.9592078431991,2.74450338624482,0.0947713556636304,583013439.347042,6151789591.53351
,594461.637,133.9809,-0.019,5.000000e+05,0.5,-3.099537,74073.98,4.29718891338714E-12,1.79810724805569E-16,0.0373542518888976,-1.56304394386474E-06,26.7707141137075,-0.00112018847794946,-4.18438026416294E-05,-5.61917535656688,134289.309331951
,594463.228,133.9809,-0.019,3.788642e+05,0.5,10.48559,97884.72,4.29162364924078E-12,-4.59726564271141E-16,0.0374026915319869,4.00664463565801E-06,26.736043518946,0.00286401381708836,0.000107121826573136,19.0094097689636,177455.989848951
,594464.804,133.9809,-0.019,2.870762e+05,0.5,47.16478,129232,4.28995586958517E-12,-1.565671233121E-15,0.0374172277909267,1.36558694206462E-05,26.7256535516291,0.00975385020829828,0.000364962083694441,85.5054059602768,234285.72386129
,594466.379,133.9809,-0.019,2.175258e+05,0.5,137.2721,170578.7,4.2892788088333E-12,-3.45176923950086E-15,0.0374231148326876,3.01160083974387E-05,26.7214355849091,0.0215039015876848,0.000804743499628031,248.861685298218,309243.486170746
,594468.158,133.9809,-0.019,1.648255e+05,0.5,164.8577,224969.2,4.29212608838472E-12,-3.14527515340367E-15,0.0373982934943132,2.7405514396626E-05,26.7391736244529,0.0195944985519261,0.000732801201231102,298.871839626465,407848.457568522
,594470.529,133.9809,-0.019,1.248930e+05,0.5,374.7829,296908.5,4.29199153009024E-12,-5.41771297360183E-15,0.0373994264614288,4.72087040537775E-05,26.7383353504776,0.0337513774911278,0.00126228417172294,679.446909568322,538267.788497197
,594472.807,133.9809,-0.019,9.463495e+04,0.5,726.2234,391699.9,4.29352144063756E-12,-7.96031793368523E-15,0.0373860309811339,6.93148263035666E-05,26.7478664180447,0.0495913491243123,0.00185403008782999,1316.57619594224,710115.873838483
,594475.069,133.9809,-0.019,7.170755e+04,0.5,1227.752,516877.8,4.29402600257541E-12,-1.01997009984061E-14,0.0373815555855104,8.87932885359395E-05,26.7510097481758,0.0635423028815367,0.00237532352908173,2225.80139626522,937051.887464645
,594477.237,133.9809,-0.019,5.433485e+04,0.5,1968.671,681737.6,4.29655663997137E-12,-1.24072758447958E-14,0.0373594373989056,0.000107883797202239,26.7667751640368,0.0772950971590235,0.00288772542397544,3569.01936269445,1235927.53419786
,594479.016,133.9809,-0.019,4.117107e+04,0.5,2771.955,899251.6,4.29875283063214E-12,-1.32509626923487E-14,0.0373403074049428,0.000115101993493999,26.7804570368852,0.0825511144886249,0.00308251328104393,5025.29933519501,1630260.40020601
,594481.402,133.9809,-0.019,3.119651e+04,0.5,4111.315,1186109,4.30114824954725E-12,-1.49087270357002E-14,0.0373194178623821,0.000129357320827074,26.7953800659286,0.0928786882114148,0.00346622022090718,7453.43576511064,2150306.46932177
,594483.774,133.9809,-0.019,2.363846e+04,0.5,6042.058,1564404,4.30373225894989E-12,-1.66219211438006E-14,0.0372969026289425,0.000144048499559208,26.8114779797926,0.103551579399969,0.00386221078442653,10953.6951540013,2836120.49300094
,594486.145,133.9809,-0.019,1.791157e+04,0.5,8584.089,2063268,4.30649445040657E-12,-1.79168831389311E-14,0.0372728911690469,0.000155071379521426,26.8286859358086,0.111618959740581,0.00416043335136298,15562.1634351765,3740515.01872474
,594488.532,133.9809,-0.019,1.357207e+04,0.5,12136.29,2720308,4.31068947724239E-12,-1.92315640713339E-14,0.0372365217571718,0.000166125757317314,26.8548201985521,0.119809185514098,0.00446136613942245,22001.9769688663,4931668.0768359
,594490.809,133.9809,-0.019,1.028394e+04,0.5,17085.96,3586252,4.31528229335995E-12,-2.05592748789143E-14,0.0371967864469538,0.000177216438042055,26.8834326169815,0.128080585066649,0.00476429431060617,30975.2732021871,6501544.86326141
,594493.071,133.9809,-0.019,7.792469e+03,0.5,23721.67,4729644,4.31824128685278E-12,-2.16582674694115E-14,0.0371712067207767,0.000186433291666782,26.9018666142894,0.13492711126,0.00501552971005852,43005.2048033664,8574409.34247096
,594495.349,133.9809,-0.019,5.904585e+03,0.5,32182.61,6237295,4.32140376840619E-12,-2.22971740363646E-14,0.0371439496684685,0.000191651869286277,26.921568305619,0.138907384269639,0.00515970625086676,58344.1104339141,11307641.8689752
,594497.704,133.9809,-0.019,4.474074e+03,0.5,44795.93,8224492,4.3251098024904E-12,-2.35573596466109E-14,0.0371120093829723,0.000202136128830689,26.9446562314616,0.14675811398669,0.00544665007881338,81210.8988957044,14910247.164877
,594500.076,133.9809,-0.019,3.390107e+03,0.5,63018.45,10845720,4.32845058285063E-12,-2.51502202373695E-14,0.0370832137683094,0.000215469941386788,26.9654686922919,0.156681349003272,0.00581044411989246,114246.650789793,19662292.3192156
,594502.447,133.9809,-0.019,2.568774e+03,0.5,90256.8,14301360,4.33208817715724E-12,-2.73400862706795E-14,0.0370518506754533,0.000233836605472784,26.9881302506284,0.170323820560067,0.00631106412257296,163627.272822549,25927049.6456055
,594504.818,133.9809,-0.019,1.946446e+03,0.5,129723.9,18855550,4.33629254482636E-12,-2.98331674470276E-14,0.0370156483441602,0.000254663176848885,27.0143227050836,0.185855267927056,0.00687987886855594,235177.493295852,34183377.0316388
,594507.205,133.9809,-0.019,1.474880e+03,0.5,186379.8,24857900,4.34086114941484E-12,-3.2546950179046E-14,0.0369763621706806,0.000277241721388332,27.042784290041,0.202761646294377,0.00749780954947924,337889.426427839,45065085.2356348
,594509.607,133.9809,-0.019,1.117550e+03,0.5,271532.7,32768920,4.34569466151114E-12,-3.60096763889596E-14,0.036934775456642,0.00030605217699075,27.0728962011307,0.224333807837206,0.00828628773850344,492263.798219562,59407036.5107148
,594511.885,133.9809,-0.019,8.467957e+02,0.5,394562.8,43198530,4.35043183146915E-12,-3.97355781466081E-14,0.0368940127144542,0.000336979174056401,27.1024079180251,0.247545505712305,0.00913370894796652,715306.048089771,78314959.691049
,594514.178,133.9809,-0.019,6.416440e+02,0.5,578919.9,56935640,4.35607020976028E-12,-4.42923927829283E-14,0.0368455226270246,0.000374644182004186,27.1375340007595,0.275933641388176,0.0101679703609198,1049528.50554975,103219076.009857
,594516.378,133.9809,-0.019,4.861923e+02,0.5,852010.5,75024460,4.36266134181082E-12,-4.95442855725574E-14,0.0367889152138642,0.000417790971715385,27.1785955680695,0.308651988954651,0.0113564362875787,1544616.63310882,136012442.107236
,594518.156,133.9809,-0.019,3.684033e+02,0.5,1253015,98845260,4.36989664823282E-12,-5.53951302134816E-14,0.0367268381921233,0.000465568901910961,27.2236702258638,0.345101698837766,0.0126765309737665,2271600.89052289,179197360.478499
,594520.543,133.9809,-0.019,2.791500e+02,0.5,1860535,130216800,4.37751394277601E-12,-6.25458305189712E-14,0.0366613372177251,0.000523816443349708,27.2711246009554,0.389649275741983,0.0142879797384055,3372978.74554495,236071075.638393
,594522.914,133.9809,-0.019,2.115173e+02,0.5,2781282,171495500,4.38634388402461E-12,-7.11369061604983E-14,0.0365853826328822,0.000593334904880583,27.3261335469366,0.443170131949181,0.0162178132953926,5042208.32790931,310905560.205319
,594525.332,133.9809,-0.019,1.602760e+02,0.5,4201101,225822500,4.39580619792122E-12,-8.177761655235E-14,0.0365035980286655,0.000679096645293647,27.3850820607874,0.509459844039703,0.0186035536760066,7616209.52085697,409395411.946469
,594527.735,133.9809,-0.019,1.214445e+02,0.5,6323672,297273300,4.40646227719228E-12,-9.37353678293243E-14,0.0364114485093097,0.00077455344095068,27.4514675182314,0.583954483984769,0.0212722501482642,11464235.4214233,538929137.327708
,594530.059,133.9809,-0.019,9.202165e+01,0.5,9563269,391212900,4.41831056477546E-12,-1.08006388481795E-13,0.0363085418999895,0.000887568771856375,27.5252802190503,0.672860376115299,0.0244451780603349,17337326.6694413,709232987.653015
,594532.352,133.9809,-0.019,6.972812e+01,0.5,14533240,514568900,4.43226203060066E-12,-1.25182706987551E-13,0.0361870154359301,0.00102204890387677,27.6121953420764,0.77986575137611,0.0282435257941162,26347426.747631,932866064.233376
,594534.677,133.9809,-0.019,5.283509e+01,0.5,22210990,676565800,4.4475805505939E-12,-1.46009696519445E-13,0.0360522904808747,0.00118356124910216,27.7076269667152,0.909614150584379,0.0328290167785602,40266480.9785956,1226551536.71531
,594537.141,133.9809,-0.019,4.003407e+01,0.5,33719790,888707100,4.4668837896949E-12,-1.69484843029741E-13,0.0358835217954855,0.00136151136792335,27.8278826747739,1.05586009151723,0.0379425234703312,61130876.3201118,1611144192.02804
,594539.513,133.9809,-0.019,3.033521e+01,0.5,51629600,1166623000,4.48842731620792E-12,-1.98638040708E-13,0.0356927930985246,0.00157960594858801,27.9620949705109,1.23747927007224,0.0442555992810017,93599713.7602827,2114980144.45516
,594541.837,133.9809,-0.019,2.298591e+01,0.5,78904470,1530238000,4.51282766777716E-12,-2.32697315925557E-13,0.0354750137378927,0.00182921686510931,28.1141047725699,1.44966242937641,0.0515635280263593,143046543.192409,2774180679.0118
,594544.286,133.9809,-0.019,1.741690e+01,0.5,121273800,2004975000,4.54100870864299E-12,-2.74669450706482E-13,0.0352197396477938,0.00213031666833682,28.2896675890184,1.71114128069283,0.0604864399805484,219858239.58779,3634835173.94136
,594546.782,133.9809,-0.019,1.319742e+01,0.5,185473700,2623357000,4.57415483542519E-12,-3.2339686199751E-13,0.0349179038484136,0.00246872721593344,28.4961619977931,2.01470428978217,0.0707008996488088,336246750.508633,4755904835.42452
,594549.232,133.9809,-0.019,1.000008e+01,0.5,283999500,3425654000,4.61425857721153E-12,-3.82539254927318E-13,0.0345499843265385,0.00286432262970655,28.7460010967695,2.38315076142599,0.0829037316670043,514864959.404361,6210395467.75043
,594581.805,131.9775,-0.019,5.000000e+05,0.5,-8.10104,74076.8,4.29702528155816E-12,4.69922751616079E-16,0.0373556739670731,-4.08521708597317E-06,26.7696947168409,-0.00292753423054069,-0.000109360015551428,-14.6864400491307,134294.42173245
,594583.38,131.9775,-0.019,3.788642e+05,0.5,2.112382,97886.34,4.29155267094658E-12,-9.2611477905492E-17,0.0374033105495443,8.07161448116943E-07,26.7356013369381,0.000576952851882335,2.15799467014499E-05,3.82955418117463,177458.926759876
,594584.956,131.9775,-0.019,2.870762e+05,0.5,33.57362,129244,4.28955783921762E-12,-1.11429532405306E-15,0.0374207022147033,9.72074863273813E-06,26.723173894022,0.00694185947132411,0.000259769273621986,60.8658835609128,234307.47875703
,594586.547,131.9775,-0.019,2.175258e+05,0.5,121.0822,170588.3,4.2890380428577E-12,-3.04432462315941E-15,0.0374252209684618,2.65641201087501E-05,26.7199356561811,0.0189655949036883,0.000709791937665127,219.510886419134,309260.890087338
,594588.325,131.9775,-0.019,1.648255e+05,0.5,133.4046,224987.7,4.29177395671667E-12,-2.54477194969416E-15,0.0374013688860986,2.21768330255495E-05,26.7369799074892,0.015853471588743,0.000592941747482196,241.850263691855,407881.996366122
,594590.697,131.9775,-0.019,1.248930e+05,0.5,339.087,296941.6,4.29151434471572E-12,-4.90061589419138E-15,0.0374035958301598,4.2712348486239E-05,26.7353625714125,0.0305299556823717,0.00114193161214192,614.733527663065,538327.795751281
,594592.974,131.9775,-0.019,9.463495e+04,0.5,664.5438,391776.8,4.29268109066378E-12,-7.28137706004503E-15,0.0373933707475787,6.34277800303765E-05,26.7426311888385,0.0453616695838785,0.00169623060885688,1204.75675699929,710255.28646202
,594595.236,131.9775,-0.019,7.170755e+04,0.5,1163.867,516970.2,4.29326097844678E-12,-9.66551800316909E-15,0.0373882381238901,8.41730075360971E-05,26.7462437854383,0.0602144388899528,0.00225132319038892,2109.98377006676,937219.400161847
,594597.405,131.9775,-0.019,5.433485e+04,0.5,1903.644,681934.8,4.29531652022889E-12,-1.19905209733168E-14,0.0373702440216517,0.000104320296911601,26.7590494410672,0.0746987892598984,0.00279153373606978,3451.13139558469,1236285.0396512
,594599.199,131.9775,-0.019,4.117107e+04,0.5,2598.227,899513.4,4.2975066736565E-12,-1.24132646297148E-14,0.0373511783252488,0.000107888153757883,26.7726937030388,0.0773324062120314,0.00288848059406341,4710.34645792797,1630735.01951475
,594601.554,131.9775,-0.019,3.119651e+04,0.5,3932.12,1186508,4.29970629229917E-12,-1.42493443837508E-14,0.0373319718921779,0.000123719177044462,26.786396931598,0.0887708528747173,0.00331402738118917,7128.57171992583,2151029.81960514
,594603.926,131.9775,-0.019,2.363846e+04,0.5,5684.215,1564905,4.30236184393521E-12,-1.56274979814904E-14,0.037308846952926,0.000135517176750363,26.8029405407098,0.0973565019382076,0.0036323067534451,10304.9587242959,2837028.7598981
,594606.297,131.9775,-0.019,1.791157e+04,0.5,8214.601,2063940,4.30509861642875E-12,-1.7134542379921E-14,0.0372850308343088,0.000148396586904922,26.8199901411569,0.106745117509975,0.00398005804432299,14892.3156920629,3741733.29288621
,594608.684,131.9775,-0.019,1.357207e+04,0.5,11607.72,2721792,4.30834655645468E-12,-1.83739538106843E-14,0.0372568352651597,0.00015889050737312,26.8402242234011,0.114466427824925,0.00426473441027088,21043.7281987369,4934358.43227581
,594610.946,131.9775,-0.019,1.028394e+04,0.5,16255.75,3588265,4.31287082162574E-12,-1.95383980443592E-14,0.0372176653843842,0.000168605458089691,26.8684095817622,0.121720705984294,0.00453025347904907,29470.1788694608,6505194.24702188
,594613.223,131.9775,-0.019,7.792469e+03,0.5,22627.91,4732556,4.3155941213601E-12,-2.06342778352048E-14,0.0371940927041553,0.000177837215712034,26.8853752493425,0.128547839995628,0.00478132958173131,41022.3185729395,8579688.53050398
,594615.485,131.9775,-0.019,5.904585e+03,0.5,33191.67,6241784,4.31828873165072E-12,-2.29631808062678E-14,0.037170682280933,0.000197660960383053,26.902162186848,0.143056486669891,0.0053176575799483,60173.4433585726,11315780.0128901
,594617.856,131.9775,-0.019,4.474074e+03,0.5,42544.49,8230357,4.3220404331558E-12,-2.23415589369929E-14,0.0371384744746802,0.000191976782526358,26.9255346125097,0.139183894218267,0.00516921562454703,77129.245356873,14920879.8701702
,594620.228,131.9775,-0.019,3.390107e+03,0.5,59677.95,10853660,4.32529936486083E-12,-2.37823000933507E-14,0.037110361870724,0.000204048249180735,26.945837170938,0.148159452516053,0.00549841712380893,108190.631688033,19676686.8085639
,594622.599,131.9775,-0.019,2.568774e+03,0.5,84712.26,14312050,4.32887319937741E-12,-2.56223694000993E-14,0.037079546243128,0.000219471854977441,26.9681015172494,0.159622753374648,0.00591894662190252,153575.532020133,25946429.6318944
,594624.97,131.9775,-0.019,1.946446e+03,0.5,119915.5,18871820,4.3325842275376E-12,-2.7530148334251E-14,0.0370475882556748,0.000235408141317232,26.9912205552872,0.171507873034903,0.00635420960988394,217395.766680764,34212873.0444469
,594627.357,131.9775,-0.019,1.474880e+03,0.5,174187.1,24880020,4.33703306729674E-12,-3.03639310819093E-14,0.0370092658806165,0.000259104964420187,27.0189360268967,0.189161829918572,0.00700108360041511,315785.183319912,45105186.7601164
,594629.759,131.9775,-0.019,1.117550e+03,0.5,252022.5,32799990,4.34161995807512E-12,-3.33593368743096E-14,0.036969795331372,0.000284061679406021,27.0475115315287,0.20782266930431,0.00768361514744364,456893.600979881,59463363.5616029
,594632.037,131.9775,-0.019,8.467957e+02,0.5,366715.2,43242110,4.34609740589936E-12,-3.68571279112852E-14,0.0369312325243435,0.0003131957326183,27.0754052262388,0.229613278413592,0.00848051124239775,664820.91187119,78393966.2207466
,594634.33,131.9775,-0.019,6.416440e+02,0.5,532415.7,56998040,4.35137149439708E-12,-4.06459327399586E-14,0.0368859043740626,0.000344549296738092,27.1082618490749,0.253216851108539,0.00934094751328291,965220.67034183,103332201.467707
,594636.514,131.9775,-0.019,4.861923e+02,0.5,783252.7,75116790,4.35738716279804E-12,-4.5435052006441E-14,0.0368341900554518,0.000384074969301081,27.1457383813408,0.283052202852103,0.0104271322030667,1419965.06891335,136179827.90088
,594638.308,131.9775,-0.019,3.684033e+02,0.5,1142422,98978270,4.36414412646066E-12,-5.03716044060928E-14,0.0367762592442601,0.000424477086115429,27.1878330497704,0.313806036500586,0.0115421496051608,2071105.95847052,179438495.368703
,594640.695,131.9775,-0.019,2.791500e+02,0.5,1686036,130406700,4.37130099076387E-12,-5.6516811155129E-14,0.0367148018086047,0.00047468786175996,27.2324190272719,0.352089569378456,0.0129290596265376,3056628.11622658,236415346.863486
,594643.066,131.9775,-0.019,2.115173e+02,0.5,2525210,171788600,4.37906555604283E-12,-6.43701627044805E-14,0.0366479100790817,0.000538706695384897,27.2807908725619,0.401014537165459,0.0146995202242757,4577973.356071,311436923.533781
,594645.484,131.9775,-0.019,1.602760e+02,0.5,3776629,226240500,4.38798035190187E-12,-7.32484849017873E-14,0.0365711666012213,0.000610481891394352,27.3363284475056,0.456324887756059,0.0166929837937947,6846680.84546041,410153207.48143
,594647.887,131.9775,-0.019,1.214445e+02,0.5,5664648,297884300,4.39782357969869E-12,-8.36301965061369E-14,0.0364862866970622,0.000693833045131751,27.3976499864502,0.521001083979402,0.0190162690682255,10269485.553883,540036824.102495
,594650.195,131.9775,-0.019,9.202165e+01,0.5,8557571,392150600,4.4082802897433E-12,-9.61981737816513E-14,0.036395570011127,0.000794229753711177,27.4627934094685,0.599297322150874,0.0218221545498082,15514088.741406,710932951.464337
,594652.489,131.9775,-0.019,6.972812e+01,0.5,13005440,515979400,4.42086315782683E-12,-1.11429391458898E-13,0.0362862087320511,0.000914606494934035,27.5411824146959,0.694185069061638,0.0252053473452622,23577665.9382705,935423170.936873
,594654.829,131.9775,-0.019,5.283509e+01,0.5,19818850,678389200,4.43662003119163E-12,-1.29613954504556E-13,0.0361494543435217,0.00105609082988955,27.639344902005,0.807471626480936,0.0292145718121692,35929751.2872069,1229857193.12308
,594657.278,131.9775,-0.019,4.003407e+01,0.5,29998420,891935600,4.45208652439281E-12,-1.49736776326761E-13,0.0360138796491774,0.00121125279397467,27.7356983731173,0.932833187497046,0.0336329439031248,54384374.9566283,1616997165.43622
,594659.665,131.9775,-0.019,3.033521e+01,0.5,45799750,1171854000,4.47031480538709E-12,-1.74714000641741E-13,0.0358528353749913,0.00140124187566519,27.8492572854942,1.08843680301583,0.0390831537034477,83030732.1825562,2124463466.09004
,594661.989,131.9775,-0.019,2.298591e+01,0.5,69938200,1538147000,4.49227264137529E-12,-2.04259711488586E-13,0.0356583655326154,0.0016213547211633,27.9860506547512,1.27250126802062,0.045469126162844,126791520.77315,2788518968.21276
,594664.438,131.9775,-0.019,1.741690e+01,0.5,107106700,2017222000,4.5172172150872E-12,-2.39846793804143E-13,0.0354348725803573,0.00188145492514089,28.1414508628847,1.49420239078085,0.0530961391458154,194174590.967361,3657037857.95251
,594666.919,131.9775,-0.019,1.319742e+01,0.5,164537700,2641680000,4.54749204466568E-12,-2.83241680217736E-13,0.0351617901178822,0.00219006089832193,28.3300576064612,1.76454472889776,0.0622852502952667,298291709.073385,4789122748.31228
,594669.306,131.9775,-0.019,1.000008e+01,0.5,251794900,3454673000,4.582602667416E-12,-3.34004399369128E-13,0.034842660117839,0.00253951795730168,28.5487904718176,2.08078733992255,0.0728853063661886,456480983.124002,6263004244.37488
,594701.364,129.9868,-0.019,5.000000e+05,0.5,-14.87402,74097.31,4.29583575108832E-12,8.62330182815041E-16,0.0373660168122427,-7.50071603659613E-06,26.7622841559418,-0.00537216195542269,-0.000200736302033097,-26.9652295285015,134331.604475087
,594702.939,129.9868,-0.019,3.788642e+05,0.5,-5.200207,97914.71,4.29030921796036E-12,2.27856427572547E-16,0.037414150998991,-1.98704903404207E-06,26.7278548484595,-0.00141950456553405,-5.31095583084503E-05,-9.42749675949878,177510.358959223
,594704.515,129.9868,-0.019,2.870762e+05,0.5,21.87543,129281.6,4.28831043945647E-12,-7.25614742056095E-16,0.0374315887425365,6.33370950952142E-06,26.7154028178453,0.00452044934672512,0.000169207605722701,39.6581415773723,234375.644097017
,594706.106,129.9868,-0.019,2.175258e+05,0.5,100.9827,170639.3,4.28775681065884E-12,-2.53745332806521E-15,0.0374364098147625,2.21545080260012E-05,26.711953810002,0.015807877892193,0.000591790402328186,183.072342507796,309353.348394235
,594707.885,129.9868,-0.019,1.648255e+05,0.5,103.6532,225065.9,4.29028336198564E-12,-1.9758728415836E-15,0.0374143686502941,1.72310378275103E-05,26.727693770387,0.0123093324573855,0.000460546000082642,187.913713264045,408023.765770031
,594710.256,129.9868,-0.019,1.248930e+05,0.5,294.26,297054.8,4.28988034266521E-12,-4.2495195823554E-15,0.0374178548192943,3.70658139815466E-05,26.7251830325007,0.0264737427543458,0.000990591634944125,533.466301716472,538533.016934433
,594712.533,129.9868,-0.019,9.463495e+04,0.5,602.3198,391920.6,4.29110826979892E-12,-6.59475280157163E-15,0.0374070958244937,5.74887731739283E-05,26.7328327977103,0.0410841239377321,0.00153684139083274,1091.95037095292,710515.98262931
,594714.795,129.9868,-0.019,7.170755e+04,0.5,1079.041,517192.1,4.29142203639048E-12,-8.95338564832839E-15,0.0374042863410595,7.80382348023939E-05,26.7347875071472,0.0557779823908749,0.00208634470634799,1956.20203789317,937621.684442248
,594716.979,129.9868,-0.019,5.433485e+04,0.5,1713.356,682239.4,4.29340516520975E-12,-1.07823316862719E-14,0.037386936198571,9.38924539647502E-05,26.7471420430407,0.0671719872852491,0.00251137064203563,3106.15676219577,1236837.25142141
,594718.758,129.9868,-0.019,4.117107e+04,0.5,2478.846,899971.1,4.29532433330383E-12,-1.18308771718479E-14,0.0373701837500923,0.00010293100579361,26.759098115119,0.0737042370874689,0.00275436177895046,4493.91969056165,1631564.78749645
,594721.129,129.9868,-0.019,3.119651e+04,0.5,3737.475,1187088,4.29761009520323E-12,-1.35307662873938E-14,0.0373502208577959,0.000117594918574268,26.7733380006754,0.0842942405652101,0.00314843971129352,6775.69824647513,2152081.3062326
,594723.485,129.9868,-0.019,2.363846e+04,0.5,5509.276,1565770,4.29998852773325E-12,-1.5129823407088E-14,0.0373294693885463,0.000131346461993174,26.7881552075944,0.0942560788426621,0.00351857297048736,9987.810415467,2838596.9252994
,594725.856,129.9868,-0.019,1.791157e+04,0.5,7860.444,2065022,4.30284870972338E-12,-1.63786639189572E-14,0.0373045771405787,0.000141998748467183,26.805973627011,0.102036130637154,0.0038064698584325,14250.2616411658,3743694.85931881
,594728.243,129.9868,-0.019,1.357207e+04,0.5,11163.46,2723312,4.30594783986174E-12,-1.76510353835267E-14,0.0372776415536649,0.000152809322023579,26.825280650418,0.109962776035106,0.00409922182988949,20238.3257002643,4937114.05240294
,594730.505,129.9868,-0.019,1.028394e+04,0.5,15620.83,3590564,4.31011621568592E-12,-1.8751258210541E-14,0.0372415107282255,0.000162020035857538,26.851248882152,0.11681696638071,0.00435052264769546,28319.1273358313,6509362.12246416
,594732.782,129.9868,-0.019,7.792469e+03,0.5,21725.62,4735580,4.31284613398178E-12,-1.97862260220199E-14,0.0372178589176639,0.000170745940319618,26.8682557821802,0.123264629715146,0.00458774215618784,39386.549833132,8585170.76423058
,594735.044,129.9868,-0.019,5.904585e+03,0.5,28801.24,6245785,4.31555273585842E-12,-1.9900344004495E-14,0.0371945087862728,0.000171515345826914,26.88511742511,0.123975564222716,0.00461130826629479,52213.997783078,11323033.4577116
,594737.416,129.9868,-0.019,4.474074e+03,0.5,40267.37,8235812,4.31918988490259E-12,-2.11178226501078E-14,0.037163089491776,0.000181701558378027,26.9077762095416,0.131560237230623,0.00488930174705299,73001.0363411569,14930769.2831922
,594739.787,129.9868,-0.019,3.390107e+03,0.5,56693.85,10860900,4.32242896966047E-12,-2.25630601185523E-14,0.0371351165636058,0.000193845144342512,26.9279551250584,0.140563806744081,0.00521999558047676,102780.732989766,19689812.2623273
,594742.158,129.9868,-0.019,2.568774e+03,0.5,79599.39,14322420,4.3257568581431E-12,-2.40411611443113E-14,0.037106412757327,0.000206225471712982,26.9486872718099,0.149772110309349,0.00555767740367899,144306.369204741,25965229.4876301
,594744.529,129.9868,-0.019,1.946446e+03,0.5,113433.6,18887590,4.32898542612406E-12,-2.59986796215286E-14,0.0370785466087532,0.000222683414061755,26.9688006696979,0.161967098377625,0.00600572121694721,205644.678455739,34241462.6032659
,594746.916,129.9868,-0.019,1.474880e+03,0.5,162806.1,24901080,4.33339219837552E-12,-2.83322122409126E-14,0.0370405928304922,0.000242175618905702,26.9962540683001,0.176504586928321,0.00653811400951284,295152.477618032,45143366.602141
,594749.318,129.9868,-0.019,1.117550e+03,0.5,235597.2,32829120,4.33780023190324E-12,-3.1130093916491E-14,0.0370026285772969,0.000265548259759967,27.0237153244265,0.193934886589466,0.00717647015820101,427116.043562686,59516173.571013
