Repository: AlexiLJ/BunchOfScripts

ScriptCutter.py:                filters out a threshold values from an CSV file

From_dat_to_csv.py:             converts .dat file from PPMS to .csv 
                    
Convert_all_files_to_csv.py     Converts all files in a rectory from .dat to .csv
                                and removes LCR head

temp_script.py:                 Script for measuring RaspberryPi CPU and GPU temperatures
                                Run in bash with "watch python3 temp_script.py"

File: Scripts/Data_examples/Nb-PrO2/Jan 30 2019 Pr0.998Nb0.002O2 1300C 10h air.dat (part 28 of 54)
Comment,Time Stamp (sec),Temperature (K),Magnetic Field (Oe),Frequency (Hz),AC Voltage (Vrms),Re[Impedance] (Ohm),-Im[Impedance] (Ohm),Re[Cp] (F),Im[Cp] (F),Re[Modulus],Im[Modulus],Re[Permittivity],Im[Permittivity],Loss Factor,Re[Sp.Impedance] (Ohm-cm),-Im[Sp.Impedance] (Ohm-cm)
,594751.596,129.9868,-0.019,8.467957e+02,0.5,336350.8,43284620,4.34187916889381E-12,-3.37393404853911E-14,0.0369675384930996,0.000287262800185952,27.049126368312,0.210190023460592,0.00777067697487006,609773.048852637,78471032.9389073
,594753.889,129.9868,-0.019,6.416440e+02,0.5,490558.7,57058360,4.34682935072294E-12,-3.73718234350319E-14,0.036924940062866,0.000317461816196916,27.079965110855,0.232819738962465,0.00859749035899384,889337.781091009,103441556.076963
,594756.089,129.9868,-0.019,4.861923e+02,0.5,716669.8,75204740,4.35236926287255E-12,-4.14762634529288E-14,0.036877317124851,0.000351425448560869,27.114477767236,0.258389662121689,0.00952958284278358,1299256.39828004,136339273.157578
,594757.867,129.9868,-0.019,3.684033e+02,0.5,1042979,99099530,4.35890194519812E-12,-4.58755272795016E-14,0.0368213144790703,0.000387528152293621,27.1551752032712,0.285796284587148,0.0105245605100246,1890824.95037703,179658328.59016
,594760.254,129.9868,-0.019,2.791500e+02,0.5,1540055,130588100,4.36535137452602E-12,-5.14815761244376E-14,0.0367658733029994,0.000433588259647324,27.1953539881033,0.320720960685915,0.0117932261821713,2791977.9966355,236744208.370763
,594762.625,129.9868,-0.019,2.115173e+02,0.5,2295946,172059100,4.37234725698605E-12,-5.83443316586457E-14,0.0367056162346496,0.000489797475236583,27.2389370776731,0.363474693449723,0.0133439382165779,4162338.82131696,311927315.141931
,594765.028,129.9868,-0.019,1.602760e+02,0.5,3408447,226632900,4.38061263386799E-12,-6.58822527094232E-14,0.0366345970028263,0.000550966264167702,27.2904288891825,0.410434585958382,0.0150395066206186,6179200.76016654,410864592.572144
,594767.43,129.9868,-0.019,1.214445e+02,0.5,5095654,298466300,4.38955572457669E-12,-7.4941985698761E-14,0.0365575728268035,0.000624139952166098,27.3461427359509,0.466875093157986,0.0170727951530876,9237951.79163579,541091936.545909
,594769.755,129.9868,-0.019,9.202165e+01,0.5,7667695,393023000,4.39891542149158E-12,-8.58207834727074E-14,0.0364765376171378,0.000711640196894939,27.4044519644605,0.534648046820756,0.0195095325209975,13900825.4412421,712514532.38467
,594772.048,129.9868,-0.019,6.972812e+01,0.5,11663600,517217100,4.41084287130249E-12,-9.94675290390123E-14,0.0363732498824297,0.000820241707647924,27.4787578317215,0.619664817435593,0.0225506851958298,21145033.4965685,937667007.141707
,594774.372,129.9868,-0.019,5.283509e+01,0.5,17690590,680376700,4.42444424519502E-12,-1.15040725409328E-13,0.0362553626340837,0.000942681834432154,27.5634919449685,0.716683030101912,0.0260011696461681,32071411.7531517,1233460347.7301
,594776.837,129.9868,-0.019,4.003407e+01,0.5,26607470,894944100,4.43821622153717E-12,-1.31952045907743E-13,0.0361353545145427,0.00107433566094805,27.649288880795,0.822037515434859,0.0297308736936754,48236894.6473594,1622451299.08916
,594779.208,129.9868,-0.019,3.033521e+01,0.5,40631930,1176248000,4.45510221307613E-12,-1.53895608123928E-13,0.0359872696634245,0.00124313258926297,27.7544855712658,0.958741961659175,0.0345436761635301,73661950.0737531,2132429383.74702
,594781.548,129.9868,-0.019,2.298591e+01,0.5,62072270,1545048000,4.47423226781923E-12,-1.79752184638139E-13,0.0358183491886253,0.0014390014043516,27.8736623719206,1.11982378323437,0.0401749783825486,112531313.518814,2801029846.17152
,594783.997,129.9868,-0.019,1.741690e+01,0.5,94722330,2027212000,4.49780886704381E-12,-2.1016200366861E-13,0.0356103586582792,0.00166390892725965,28.020540345018,1.30927148681988,0.0467254189497694,171722867.78722,3675148808.65647
,594786.478,129.9868,-0.019,1.319742e+01,0.5,145447200,2657677000,4.52410553096599E-12,-2.47591592952611E-13,0.0353747164210362,0.0019359589048006,28.1843638319985,1.54245109663268,0.0547271922058249,263682389.312228,4818123837.24233
,594788.865,129.9868,-0.019,1.000008e+01,0.5,221869300,3481119000,4.55345095532122E-12,-2.90214432784818E-13,0.0351093855038528,0.00223769850590283,28.3671805481805,1.80798372339424,0.0637350518611975,402228624.126359,6310948408.77096
,594821.828,127.9784,-0.019,5.000000e+05,0.5,-18.76848,74099.79,4.29569187392995E-12,1.08804096505559E-15,0.0373672674341843,-9.46462616821369E-06,26.7613878271203,-0.00677829953641638,-0.000253286547775642,-34.0255271339617,134336.100486873
,594823.403,127.9784,-0.019,3.788642e+05,0.5,-19.17867,97917.78,4.29017455211986E-12,8.40295214796584E-16,0.0374153240754732,-7.3283539862378E-06,26.7270159044918,-0.00523488806748886,-0.000195865041057916,-34.7691638576111,177515.924586716
,594824.979,127.9784,-0.019,2.870762e+05,0.5,10.33293,129291.1,4.28799544007063E-12,-3.4269610764058E-16,0.0374343393280263,2.99174813945231E-06,26.7134404283218,0.00213493511931617,7.9919886210265E-05,18.7326512369849,234392.866722812
,594826.555,127.9784,-0.019,2.175258e+05,0.5,83.18838,170654.5,4.28737538781676E-12,-2.08995258234824E-15,0.0374397445297384,1.82506274082594E-05,26.7095776142919,0.0130200287259768,0.000487466665104055,150.812877810047,309380.904595506
,594828.349,127.9784,-0.019,1.648255e+05,0.5,79.17455,225090.1,4.28982248200684E-12,-1.50892804522622E-15,0.0374183915952241,1.31617708476546E-05,26.7248225710048,0.00940035035254393,0.000351746034143661,143.536173379209,408067.638143108
,594830.72,127.9784,-0.019,1.248930e+05,0.5,262.8056,297094,4.28931516799908E-12,-3.79427402207752E-15,0.0374227925611147,3.31037296367455E-05,26.721662095973,0.023637644786261,0.000884587369654049,476.44236900149,538604.082927186
,594832.982,127.9784,-0.019,9.463495e+04,0.5,534.2297,391990.3,4.29034742999208E-12,-5.84716259667762E-15,0.0374137483826368,5.09898728982108E-05,26.7280929025449,0.0364267714096464,0.00136286459129218,968.509285414601,710642.342315403
,594835.259,127.9784,-0.019,7.170755e+04,0.5,985.2749,517240.3,4.29102524025654E-12,-8.17384002076256E-15,0.0374077722539372,7.12568975517196E-05,26.7323155385935,0.0509215533264832,0.00190486878149286,1786.21272710211,937709.066606806
,594837.428,127.9784,-0.019,5.433485e+04,0.5,1679.89,682390.2,4.29245743322291E-12,-1.0567057260636E-14,0.0373952000865533,9.20585065163598E-05,26.741237843205,0.0658308663290031,0.0024617733373076,3045.48598379149,1237110.63794455
,594839.206,127.9784,-0.019,4.117107e+04,0.5,2329.653,900204,4.29421686907921E-12,-1.11130757158389E-14,0.0373798546337411,9.67359515032803E-05,26.7521988121686,0.0692324631076568,0.00258791673887252,4223.44651054402,1631987.01376461
,594841.577,127.9784,-0.019,3.119651e+04,0.5,3525.854,1187427,4.29638787310603E-12,-1.27573622361142E-14,0.0373608870635623,0.000110936531758676,26.7657237768171,0.0794760724165661,0.00296932274573511,6392.04884718355,2152695.88203726
,594843.949,127.9784,-0.019,2.363846e+04,0.5,5223.188,1566247,4.29868438040388E-12,-1.43354379427466E-14,0.0373408415293449,0.000124525847702167,26.7800306042734,0.0893072002639901,0.00333484309946005,9469.1591977498,2839461.68240508
,594846.32,127.9784,-0.019,1.791157e+04,0.5,7488.949,2065745,4.30134852631793E-12,-1.55936864157097E-14,0.0373176381197221,0.000135287699439696,26.7966277541916,0.0971458619641464,0.00362530176764315,13576.7753917395,3745005.59178718
,594848.691,127.9784,-0.019,1.357207e+04,0.5,10684.41,2724381,4.3042643865288E-12,-1.6880357576298E-14,0.037292274397357,0.000146251919057527,26.8147930389101,0.105161591896604,0.00392177525830638,19369.852133224,4939052.05103182
,594850.969,127.9784,-0.019,1.028394e+04,0.5,15209.02,3591990,4.30840942773846E-12,-1.82424464307147E-14,0.0372563012720783,0.000157748721787384,26.8406159001922,0.113647160498315,0.00423414875876603,27572.5537012569,6511947.32924132
,594853.231,127.9784,-0.019,7.792469e+03,0.5,20819.72,4737508,4.31109843339828E-12,-1.89457964558141E-14,0.0372330114506151,0.000163626293223906,26.8573679218557,0.118028904662539,0.00439465643118703,37744.2364955226,8588666.05081289
,594855.508,127.9784,-0.019,5.904585e+03,0.5,29978.15,6248934,4.31337046802063E-12,-2.0692628037981E-14,0.0372132615144195,0.000178524006761553,26.8715222889448,0.128911351265085,0.00479732223127977,54347.6273119067,11328742.3049355
,594857.88,127.9784,-0.019,4.474074e+03,0.5,38511.73,8239488,4.31727179052516E-12,-2.01791185973354E-14,0.0371796769900059,0.000173779448641265,26.8958268265249,0.125712279800624,0.0046740440668158,69818.2225780035,14937433.5329207
,594860.266,127.9784,-0.019,3.390107e+03,0.5,54201.12,10866110,4.32036671164041E-12,-2.15503721738163E-14,0.0371529303688426,0.000185322110421603,26.9151076284749,0.134254942972589,0.00498808865362121,98261.6428848322,19699257.5128946
,594862.638,127.9784,-0.019,2.568774e+03,0.5,76141.05,14329910,4.32350733802577E-12,-2.29726766183449E-14,0.0371258177902441,0.000197265631721195,26.934673166038,0.143115643871382,0.00531343532513463,138036.71702681,25978808.1683881
,594865.009,127.9784,-0.019,1.946446e+03,0.5,105665.1,18895830,4.32711842629911E-12,-2.41971589089623E-14,0.0370947226917821,0.000207432940638195,26.9571695965541,0.150743948328115,0.00559197981776932,191561.102825737,34256400.9650077
,594867.396,127.9784,-0.019,1.474880e+03,0.5,152105.2,24915680,4.33087665804047E-12,-2.64391283017994E-14,0.0370623104690575,0.000226257928595892,26.9805827044135,0.164711014444372,0.00610479826358341,275752.730632245,45169835.0586253
,594869.782,127.9784,-0.019,1.117550e+03,0.5,217692.8,32850210,4.3350482299263E-12,-2.87276333182558E-14,0.0370263997120911,0.000245367704719218,27.0065708470368,0.1789679891267,0.00662683130488359,394657.013954678,59554407.8002769
,594872.076,127.9784,-0.019,8.467957e+02,0.5,314403.3,43314860,4.3388813064434E-12,-3.14940092396493E-14,0.0369933651808245,0.00026851838124275,27.0304502243886,0.196202013605343,0.00725855514712503,569984.250997263,78525855.2761733
,594874.369,127.9784,-0.019,6.416440e+02,0.5,458887.4,57099480,4.34373951763207E-12,-3.49090277796477E-14,0.0369515505987347,0.000296965944001973,27.0607160063818,0.217476964944461,0.0080366301059134,831920.628635518,103516102.853034
,594876.553,127.9784,-0.019,4.861923e+02,0.5,663218.6,75270660,4.3486148732739E-12,-3.83161549027456E-14,0.0369096415866452,0.000325215174406556,27.0910885952349,0.2387027541755,0.00881111710725002,1202354.29134635,136458780.051512
,594878.347,127.9784,-0.019,3.684033e+02,0.5,956122.2,99199710,4.35457776959751E-12,-4.19709742814638E-14,0.0368585372518172,0.000355255733368469,27.1282363669494,0.261471621613488,0.00963835680568018,1733361.56468095,179839945.711434
,594880.718,127.9784,-0.019,2.791500e+02,0.5,1407911,130737400,4.36046696502578E-12,-4.69578667251789E-14,0.0368079073389042,0.000396384337071289,27.1649249953406,0.292539064683212,0.0107689995364754,2552413.08474118,237014875.531935
,594883.105,127.9784,-0.019,2.115173e+02,0.5,2059698,172272700,4.36707932520051E-12,-5.22129423405847E-14,0.0367511838310611,0.000439398348284254,27.2061188100466,0.325277240681868,0.0119560324996358,3734042.93724194,312314552.286112
,594885.507,127.9784,-0.019,1.602760e+02,0.5,3074704,226950800,4.37466301642906E-12,-5.92674442005337E-14,0.0366859846803753,0.000497017608400978,27.2533638425313,0.369225518570926,0.01354788791227,5574155.4127399,411440916.018469
,594887.91,127.9784,-0.019,1.214445e+02,0.5,4608750,298947000,4.38273317760369E-12,-6.75668982538075E-14,0.0366164512504575,0.000564501633067219,27.3036394952923,0.420929624729227,0.0154166123092053,8355239.64533335,541963401.411114
,594890.219,127.9784,-0.019,9.202165e+01,0.5,6883934,393718800,4.39147030765094E-12,-7.6782190133742E-14,0.0365411149443528,0.000638899192935004,27.3580702441803,0.478339235841167,0.0174843924140783,12479938.8712033,713775953.756023
,594892.527,127.9784,-0.019,6.972812e+01,0.5,10425190,518310400,4.40199627993881E-12,-8.85408581376243E-14,0.0364501361147226,0.000733150626577906,27.4236451585179,0.551593622798479,0.0201137966747339,18899910.1270698,939649059.434464
,594894.836,127.9784,-0.019,5.283509e+01,0.5,15759170,682240300,4.41298686499199E-12,-1.01936238907575E-13,0.0363546686417775,0.000839761889497646,27.4921145268261,0.635044435938074,0.0230991484965048,28569925.0255596,1236838883.03859
,594897.317,127.9784,-0.019,4.003407e+01,0.5,23707020,897418200,4.42680343921551E-12,-1.16942488651947E-13,0.0362352517937185,0.000957223554167634,27.578189299433,0.728530673085797,0.0264169146558427,42978645.7014832,1626936614.71846
,594899.688,127.9784,-0.019,3.033521e+01,0.5,35915770,1180089000,4.44178606456851E-12,-1.35184860365827E-13,0.0361047849346745,0.00109884182600908,27.6715283608712,0.842177368111665,0.0304347977144097,65111985.9824625,2139392763.29195
,594902.012,127.9784,-0.019,2.298591e+01,0.5,54952020,1550780000,4.45929015199614E-12,-1.58015322365709E-13,0.0359512322948778,0.00127393494634492,27.7805756775685,0.984407040486244,0.0354350842801687,99622955.4857936,2811421434.70356
,594904.446,127.9784,-0.019,1.741690e+01,0.5,84408170,2036311000,4.47978970212216E-12,-1.85694056920076E-13,0.0357701932751973,0.00148272859838488,27.9082841881657,1.15684057895037,0.0414515120725665,153024244.832989,3691644458.3517
,594906.957,127.9784,-0.019,1.319742e+01,0.5,128364800,2671897000,4.50311226017896E-12,-2.16341088243828E-13,0.0355639901617907,0.00170858550472575,28.0535795304751,1.3477660724622,0.0480425705032791,232713570.062443,4843903388.69482
,594909.453,127.9784,-0.019,1.000008e+01,0.5,195159800,3502526000,4.52994056221801E-12,-2.52407061113709E-13,0.0353252892450006,0.0019683155482633,28.2207150273126,1.57245059725105,0.0557197291326317,353806758.477966,6349757329.86403
,594942.526,125.9699,-0.019,5.000000e+05,0.5,-25.78128,74117.47,4.29466693439292E-12,1.49387196759854E-15,0.0373761831583481,-1.30010622777148E-05,26.7550026381322,-0.00930655369664433,-0.000347843497626133,-46.7390882047062,134368.152699931
,594944.101,125.9699,-0.019,3.788642e+05,0.5,-23.06805,97947.05,4.28889242474135E-12,1.01010071154317E-15,0.0374265084235629,-8.81452343526599E-06,26.7190284815045,-0.00629274577399493,-0.000235515515781231,-41.8202518905413,177568.988403243
,594945.677,125.9699,-0.019,2.870762e+05,0.5,-3.270917,129328.3,4.28676206544229E-12,1.08418984203846E-16,0.0374451100417336,-9.4704598299349E-07,26.7057567262003,-0.000675430773261482,-2.52915796465275E-05,-5.92987152590069,234460.306899607
,594947.268,125.9699,-0.019,2.175258e+05,0.5,63.35728,170708.3,4.28602461740643E-12,-1.59073027949966E-15,0.0374515476656399,1.3899899371532E-05,26.7011625575612,0.00990996356055871,0.00037114352377711,114.860918400105,309478.439044743
,594949.047,125.9699,-0.019,1.648255e+05,0.5,52.51046,225161.7,4.28845864287335E-12,-1.00012096208305E-15,0.0374302941926206,8.72920201788241E-06,26.7163260984792,0.00623057372964029,0.000233212220373181,95.1966318821136,408197.44235436
,594951.418,125.9699,-0.019,1.248930e+05,0.5,219.7142,297184.2,4.28801430606626E-12,-3.17021440859206E-15,0.0374341544058137,2.76758161704082E-05,26.7135579600816,0.0197498656266146,0.000739319923468341,398.321626142165,538767.607226835
,594953.695,125.9699,-0.019,9.463495e+04,0.5,497.1762,392128.4,4.28883752459649E-12,-5.43777992845275E-15,0.0374269294196462,4.74532794526688E-05,26.7186864634754,0.03387639101096,0.00126789133355299,901.334699637903,710892.704907216
,594955.957,125.9699,-0.019,7.170755e+04,0.5,949.4122,517490.6,4.28895088221919E-12,-7.86870774614972E-15,0.0374258744114743,6.86632409592011E-05,26.7193926610783,0.0490206341313605,0.00183464627183566,1721.19695214606,938162.837473793
,594958.126,125.9699,-0.019,5.433485e+04,0.5,1534.18,682597,4.29116131656389E-12,-9.64465690392133E-15,0.037406532792354,8.40735521535748E-05,26.733163269516,0.0600844779933491,0.00224756334997077,2781.32716226255,1237485.54731448
,594959.92,125.9699,-0.019,4.117107e+04,0.5,2169.618,900606,4.29230391228127E-12,-1.03404372495363E-14,0.0373965471851659,9.00906966095998E-05,26.7402814353481,0.0644190644157347,0.00240906456319412,3933.31778222487,1632715.80277192
,594962.275,125.9699,-0.019,3.119651e+04,0.5,3360.934,1187998,4.29432634711684E-12,-1.21489660985295E-14,0.0373788528555758,0.000105747532776404,26.7528808406543,0.0756858738948243,0.00282907378631951,6093.06406339003,2153731.05249292
,594964.647,125.9699,-0.019,2.363846e+04,0.5,4952.061,1567032,4.29653584214547E-12,-1.35777109714356E-14,0.0373595566876824,0.000118061918104009,26.7666455973218,0.0845866975041472,0.00316015307919685,8977.63089629707,2840884.81516811
,594967.018,125.9699,-0.019,1.791157e+04,0.5,7189.836,2066898,4.29895353989296E-12,-1.49541829947341E-14,0.0373384670394349,0.000129884229654749,26.7817074194841,0.0931618706612876,0.00347856352853406,13034.511047604,3747095.87468624
,594969.405,125.9699,-0.019,1.357207e+04,0.5,10353.81,2725986,4.30173423541809E-12,-1.63387995917859E-14,0.0373142441954167,0.000141726551307655,26.7990306525188,0.101787783048172,0.00379818898556339,18770.5047555734,4941961.76833711
,594971.667,125.9699,-0.019,1.028394e+04,0.5,14526.14,3593868,4.30616488971036E-12,-1.74051896316218E-14,0.0372757799827064,0.000150665856018638,26.8266328319402,0.108431201214224,0.0040419236321423,26334.5551009846,6515351.97042471
,594973.944,125.9699,-0.019,7.792469e+03,0.5,20159.55,4740348,4.30852088873187E-12,-1.83230940602746E-14,0.0372553315717674,0.000158437886751695,26.8413102821357,0.114149580726611,0.00425275739249523,36547.4090354391,8593814.70947147
,594976.206,125.9699,-0.019,5.904585e+03,0.5,26584.71,6252446,4.31096892439549E-12,-1.83297638514697E-14,0.0372341759574971,0.000158315604791954,26.8565611040595,0.114191132326245,0.00425188958049378,48195.6328617716,11335109.2377556
,594978.578,125.9699,-0.019,4.474074e+03,0.5,36790.38,8244618,4.31459382469892E-12,-1.92532323943119E-14,0.0372028254845432,0.000166012068315358,26.8791435810392,0.119944175269369,0.00446235107557439,66697.5734294286,14946733.7508498
,594980.949,125.9699,-0.019,3.390107e+03,0.5,51346.62,10873220,4.31755276616795E-12,-2.03887846667661E-14,0.0371772405713827,0.000175562128262591,26.8975772542481,0.127018461706332,0.00472230121343999,93086.6970605623,19712147.2886209
,594983.32,125.9699,-0.019,2.568774e+03,0.5,72066.49,14339160,4.32073114831434E-12,-2.1715353486026E-14,0.0371497826172779,0.000186709293814298,26.9173780034123,0.135282746877023,0.00502585158405374,130649.914694444,25995577.5671881
,594985.691,125.9699,-0.019,1.946446e+03,0.5,100877.6,18910350,4.32380808303707E-12,-2.30654314847362E-14,0.03712322714877,0.000198034518611382,26.9365467533717,0.143693490007743,0.00533451786984376,182881.805879269,34282724.3888537
,594988.078,125.9699,-0.019,1.474880e+03,0.5,143244.4,24934900,4.32755685038049E-12,-2.48606685608782E-14,0.0370909004014701,0.000213077404500052,26.9599008997339,0.154877494132394,0.00574473529069698,259688.915617464,45204679.1499696
,594990.465,125.9699,-0.019,1.117550e+03,0.5,203480.9,32878060,4.33140044850388E-12,-2.6806851180452E-14,0.0370577902338558,0.000229349070741893,26.9838458248008,0.167001861846219,0.00618895701267046,368892.147056818,59604897.2874746
,594992.758,125.9699,-0.019,8.467957e+02,0.5,293229.9,43355630,4.33483128348908E-12,-2.93180411350124E-14,0.0370281850901679,0.000250435087926791,27.0052193097491,0.182646123644744,0.00676336383533119,531598.825207949,78599767.5344516
,594995.051,125.9699,-0.019,6.416440e+02,0.5,422043.4,57156320,4.33946348578361E-12,-3.20426844085828E-14,0.0369883342285686,0.00027312259323486,27.0340770969777,0.199620161232749,0.00738401982492925,765125.847080289,103619148.542524
,594997.235,125.9699,-0.019,4.861923e+02,0.5,613408.3,75345900,4.34432170143452E-12,-3.53681220813615E-14,0.0369465361938265,0.000300790248142813,27.0643429067697,0.220337039879525,0.00814122998066252,1112052.80107112,136595183.247805
,594999.029,125.9699,-0.019,3.684033e+02,0.5,880932.4,99309820,4.34981143193089E-12,-3.85852056148961E-14,0.0368994496046537,0.000327318292379411,27.0985429404759,0.240378891725476,0.00887054673948659,1597049.37636857,180039565.008933
,595001.416,125.9699,-0.019,2.791500e+02,0.5,1287379,130889300,4.3554902979943E-12,-4.28390001653428E-14,0.0368506733807926,0.000362449665834345,27.1339212547502,0.266879266762211,0.00983563209521328,2333899.66029175,237290256.25385
,595003.787,125.9699,-0.019,2.115173e+02,0.5,1896474,172491200,4.36164363595071E-12,-4.79545840764398E-14,0.0367977967515475,0.000404577536689375,27.1722554435876,0.298748434529544,0.0109946130585212,3438132.84537975,312710672.679387
,595006.205,125.9699,-0.019,1.602760e+02,0.5,2798356,227292200,4.36823174937793E-12,-5.3780409205693E-14,0.0367411710695393,0.000452346699576456,27.2132982054172,0.335042277354517,0.0123117115325559,5073161.91873208,412059842.802286
,595008.608,125.9699,-0.019,1.214445e+02,0.5,4167804,299435900,4.37576954270729E-12,-6.09056890078098E-14,0.0366763340491353,0.00051049246852272,27.2602573022444,0.379431489094405,0.0139188520815306,7555845.12390104,542849732.121741
,595010.917,125.9699,-0.019,9.202165e+01,0.5,6212724,394427100,4.38383668053471E-12,-6.90509535405612E-14,0.0366068523988891,0.000576604068186582,27.3105141200959,0.430175022269663,0.0157512604990884,11263096.9070386,715060036.477106
,595013.21,125.9699,-0.019,6.972812e+01,0.5,9323376,519441700,4.3927709404303E-12,-7.88451430824774E-14,0.0365296946938802,0.000655665647937487,27.3661729524869,0.491191061705414,0.0179488400719465,16902422.7357851,941700002.230399
,595015.55,125.9699,-0.019,5.283509e+01,0.5,14267750,683790400,4.40341512383115E-12,-9.18802401043387E-14,0.0364372691153374,0.000760288308259892,27.4324843007988,0.572397371888699,0.0208656775526536,25866117.8084524,1239649071.69587
,595017.999,125.9699,-0.019,4.003407e+01,0.5,21139730,899781100,4.41582197681221E-12,-1.03746660513181E-13,0.0363306591260674,0.00085356352189116,27.5097767635928,0.64632303695046,0.023494303225529,38324385.1776822,1631220334.98056
,595020.37,125.9699,-0.019,3.033521e+01,0.5,32071160,1183599000,4.42946377567399E-12,-1.20022103316955E-13,0.0362121732715887,0.00098121610692544,27.5947627171281,0.747716118603556,0.0270963054210083,58142061.8397243,2145756070.29605
,595022.695,125.9699,-0.019,2.298591e+01,0.5,48849500,1556292000,4.44469685483367E-12,-1.39511877597647E-13,0.0360790152121255,0.00113246219450124,27.6896620607397,0.869133907284818,0.0313883898394389,88559648.2896038,2821414183.48036
,595025.159,125.9699,-0.019,1.741690e+01,0.5,74417170,2045083000,4.46233014680105E-12,-1.62376774502853E-13,0.0359242837532284,0.00130722495428901,27.7995142984832,1.01157810292671,0.0363883372948677,134911481.221049,3707547287.138
,595027.64,125.9699,-0.019,1.319742e+01,0.5,113198800,2685064000,4.48340393678244E-12,-1.89014468764636E-13,0.0357392480622488,0.00150672013536694,27.9308002201066,1.1775261475912,0.0421586971483734,205219007.662416,4867773948.04607
,595030.042,125.9699,-0.019,1.000008e+01,0.5,172359700,3520631000,4.50982774995826E-12,-2.20787852528277E-13,0.0355078901341249,0.00173836147302876,28.0954158240705,1.37546861423763,0.0489570477564959,312472275.280231,6382580028.8125
,595061.898,123.9763,-0.019,5.000000e+05,0.5,-28.51943,74134.57,4.29367620364258E-12,1.65176918045725E-15,0.0373848063983482,-1.43818648862635E-05,26.748830563733,-0.0102902249361431,-0.000384698123965648,-51.7031021856923,134399.153426361
,595063.473,123.9763,-0.019,3.788642e+05,0.5,-32.03564,97967.41,4.28800086836821E-12,1.40218928048349E-15,0.0374342881750868,-1.22411256930579E-05,26.7134742456395,-0.00873538704435055,-0.00032700303090589,-58.0776673483324,177605.899209683
,595065.049,123.9763,-0.019,2.870762e+05,0.5,-14.92468,129359.2,4.28573803334495E-12,4.94462463524069E-16,0.0374540566829582,-4.32122192078346E-06,26.6993771903982,-0.0030804122224472,-0.000115373935522174,-27.0570714466859,234516.325756139
,595066.64,123.9763,-0.019,2.175258e+05,0.5,42.42736,170750.1,4.2849757148423E-12,-1.0647150850563E-15,0.0374607181318236,9.3081021565282E-06,26.6946280832239,0.00663298349900264,0.000248476340570225,76.916899445366,309554.218598239
,595068.418,123.9763,-0.019,1.648255e+05,0.5,30.32766,225224.8,4.28725732431633E-12,-5.77300912085949E-16,0.0374407837721696,5.04159115859301E-06,26.708842099917,0.00359648085912373,0.000134655064628762,54.9812567794284,408311.836847795
,595070.79,123.9763,-0.019,1.248930e+05,0.5,186.325,297271.6,4.28675425788181E-12,-2.68686779059899E-15,0.0374451635546684,2.3470018997185E-05,26.7057080865026,0.0167387031227255,0.000626783722360293,337.790079070624,538926.055384145
,595073.067,123.9763,-0.019,9.463495e+04,0.5,446.547,392241.8,4.28759892552309E-12,-4.88120959417268E-15,0.0374377529503983,4.26209452096679E-05,26.7109702140007,0.0304090579233304,0.00113844827348845,809.548619019186,711098.288671964
,595075.329,123.9763,-0.019,7.170755e+04,0.5,817.8237,517656.1,4.28758339040414E-12,-6.77377763422252E-15,0.0374378436766457,5.91465179984472E-05,26.7108734330035,0.0421994164488947,0.00157985909950641,1482.63911063373,938462.873744214
,595077.498,123.9763,-0.019,5.433485e+04,0.5,1460.261,682954.8,4.28891523529153E-12,-9.17035161097343E-15,0.0374261403462008,8.00227674336332E-05,26.7191705871298,0.0571296413184778,0.00213815174884194,2647.31881740909,1238134.20578914
,595079.276,123.9763,-0.019,4.117107e+04,0.5,2063.104,900967.6,4.29058361502004E-12,-9.82490404591941E-15,0.0374115621766962,8.56678348621978E-05,26.7295642927931,0.0612073852719216,0.00228987590674737,3740.21770181629,1633371.3502969
,595081.663,123.9763,-0.019,3.119651e+04,0.5,3174.25,1188517,4.2924548437677E-12,-1.14641395855757E-14,0.0373951825334305,9.98737570911833E-05,26.7412217113648,0.0714195278799542,0.00267076533192205,5754.62315035517,2154671.95173369
,595084.034,123.9763,-0.019,2.363846e+04,0.5,4748.398,1567753,4.29456338301698E-12,-1.30073399182085E-14,0.0373767460241936,0.000113206395438432,26.754357531683,0.0810333884194312,0.0030287921630512,8608.40861869739,2842191.92182051
,595086.405,123.9763,-0.019,1.791157e+04,0.5,6868.154,2067916,4.29684183299658E-12,-1.42710687584325E-14,0.0373568571871084,0.000124073051379779,26.768551865294,0.0889061918220212,0.00332129254766635,12451.3311833045,3748941.41500823
,595088.792,123.9763,-0.019,1.357207e+04,0.5,9966.994,2727358,4.29957484975739E-12,-1.57125821876273E-14,0.0373330246084622,0.000136431679403436,26.7855780682017,0.0978865612406944,0.00365445020419028,18069.2429430105,4944449.07808344
,595091.07,123.9763,-0.019,1.028394e+04,0.5,13932.35,3595870,4.30377313585891E-12,-1.66751505614452E-14,0.0372965448275826,0.000144507036218932,26.8117326355843,0.10388318909899,0.00387454218311563,25258.0684725056,6518981.41219741
,595093.332,123.9763,-0.019,7.792469e+03,0.5,19335.26,4743124,4.30600557027711E-12,-1.75533545534033E-14,0.037277148704274,0.000151959628771207,26.8256403005234,0.10935424203059,0.0040764820822732,35053.0471179448,8598847.34201944
,595095.609,123.9763,-0.019,5.904585e+03,0.5,25731.48,6254760,4.30937902041276E-12,-1.77283700855302E-14,0.0372479561457891,0.000153234502779683,26.8466562881792,0.11044455732053,0.00411390365097941,46648.8053873832,11339304.3068175
,595097.965,123.9763,-0.019,4.474074e+03,0.5,35162.57,8249722,4.31193196614173E-12,-1.8378632588431E-14,0.0372258566572759,0.000158666775743647,26.8625606809429,0.114495575768844,0.00426227332266469,63746.5036931509,14955986.8331714
,595100.336,123.9763,-0.019,3.390107e+03,0.5,49160.37,10879470,4.31508055453552E-12,-1.94982803979212E-14,0.0371986102993539,0.000168086997418261,26.8821758203865,0.121470780261838,0.00451863647769606,89123.2269928411,19723477.9634857
,595102.708,123.9763,-0.019,2.568774e+03,0.5,68369.84,14349020,4.31777317298392E-12,-2.05732141284354E-14,0.0371753278274998,0.000177132042154357,26.8989503490731,0.128167424084298,0.00476477417970008,123948.228416186,26013452.8398549
,595105.079,123.9763,-0.019,1.946446e+03,0.5,95747.05,18922870,4.32095964343735E-12,-2.18634456098984E-14,0.0371478053720129,0.000187962649341479,26.9188014869356,0.136205334175508,0.00505985878463468,173580.59085082,34305421.9967429
,595107.466,123.9763,-0.019,1.474880e+03,0.5,134747,24951930,4.32461984170811E-12,-2.33540872313542E-14,0.037116232688098,0.00020043744135316,26.9416038639036,0.145491763396636,0.00540026362690181,244283.911362025,45235552.9728414
,595109.868,123.9763,-0.019,1.117550e+03,0.5,191779.1,32903110,4.32812158246295E-12,-2.52268938035134E-14,0.0370860247965204,0.000216159641385096,26.9634190790448,0.157159011531191,0.00582860100458589,347677.860475476,59650310.6323329
,595112.146,123.9763,-0.019,8.467957e+02,0.5,275716,43387710,4.331649416668E-12,-2.75263444548245E-14,0.037055583243019,0.000235477216691829,26.9853968516882,0.171484175550175,0.00635470274877379,499847.736165496,78657925.6223979
,595114.439,123.9763,-0.019,6.416440e+02,0.5,394312.4,57204320,4.33585264377735E-12,-2.98872613469436E-14,0.0370193971109055,0.000255176660108087,27.0115822006611,0.186192263195156,0.0068930528323735,714852.095931986,103706168.125486
,595116.638,123.9763,-0.019,4.861923e+02,0.5,573363.6,75416000,4.34032040544417E-12,-3.29980605285208E-14,0.0369809103560196,0.000281153971213068,27.0394155523525,0.205571982642845,0.00760267847671582,1039455.44494951,136722268.097089
,595118.417,123.9763,-0.019,3.684033e+02,0.5,809908.4,99411560,4.34541323733163E-12,-3.54021874557253E-14,0.036937252009318,0.000300928691545164,27.0711429791043,0.220549261035413,0.00814702435008564,1468289.4001125,180224010.266653
,595120.804,123.9763,-0.019,2.791500e+02,0.5,1181562,131038000,4.3506148942324E-12,-3.92292406451489E-14,0.0368925384922396,0.000332657866923851,27.1035483661177,0.244391114139156,0.00901694165051359,2142063.1767441,237559835.670234
,595123.175,123.9763,-0.019,2.115173e+02,0.5,1740464,172713800,4.35610639058499E-12,-4.38971660225362E-14,0.0368452843309539,0.000371295698130603,27.1377594007906,0.273471449749456,0.0100771565445263,3155301.07167355,313114225.995373
,595125.593,123.9763,-0.019,1.602760e+02,0.5,2543304,227591500,4.36260366168371E-12,-4.87515014540298E-14,0.0367895521072569,0.000411118231711619,27.1782362312509,0.303713086472409,0.0111748637361237,4610776.11303171,412602446.160214
,595127.995,123.9763,-0.019,1.214445e+02,0.5,3770495,299906200,4.36906347672879E-12,-5.49289477632957E-14,0.0367339386312957,0.000461828171406951,27.2184797172332,0.342197466012471,0.012572247589413,6835560.46792106,543702342.74397
,595130.32,123.9763,-0.019,9.202165e+01,0.5,5639720,395090300,4.3766719726395E-12,-6.24748429853491E-14,0.03666840411405,0.000523423460535706,27.2658792784269,0.389207036174085,0.0142745088907523,10224293.3837981,716262357.048364
,595132.613,123.9763,-0.019,6.972812e+01,0.5,8413295,520337300,4.3854763713755E-12,-7.09084404056976E-14,0.0365926776899851,0.000591664276702368,27.3207290991481,0.441746831384599,0.0161689254258728,15252529.6299181,943323642.615831
,595134.937,123.9763,-0.019,5.283509e+01,0.5,12753180,685248500,4.39443631699869E-12,-8.17849836215932E-14,0.036514967167397,0.000679581128568547,27.3765479490026,0.509505739556177,0.0186110294294697,23120341.7716458,1242292472.81914
,595137.402,123.9763,-0.019,4.003407e+01,0.5,18917500,901980200,4.40554945200423E-12,-9.23989038321352E-14,0.0364194526698351,0.000763836053032655,27.4457807814745,0.57562855363515,0.0209732985269521,34295686.6808991,1635207100.9158
,595139.773,123.9763,-0.019,3.033521e+01,0.5,28415090,1187040000,4.41733513545571E-12,-1.05741150621829E-13,0.0363174505557259,0.000869358763067379,27.5192034698118,0.658748351633488,0.0239377695781103,51513943.3672287,2151994286.64963
,595142.098,123.9763,-0.019,2.298591e+01,0.5,43372670,1561356000,4.43122664634974E-12,-1.2309436863043E-13,0.0361964122899452,0.001005494612014,27.6057450843992,0.766855778982992,0.0277788473608837,78630659.4864031,2830594749.48285
,595144.547,123.9763,-0.019,1.741690e+01,0.5,65684010,2052318000,4.44793091990315E-12,-1.42355102387752E-13,0.0360513750218736,0.00115381674645474,27.7098097045005,0.886846686394852,0.0320047916550944,119079065.780629,3720663676.36154
,595147.059,123.9763,-0.019,1.319742e+01,0.5,100113600,2695699000,4.46749150413608E-12,-1.65914910176721E-13,0.0358808040561253,0.00133255102478181,27.8316686264496,1.03362005186815,0.0371382710013247,181496744.183791,4887054224.39609
,595149.539,123.9763,-0.019,1.000008e+01,0.5,152268200,3539387000,4.48837387321325E-12,-1.93094626442717E-13,0.0356970567884422,0.001535725418688,27.9617620302654,1.20294479614036,0.0430210655121918,276048234.63272,6416582930.85489
,595182.393,121.9688,-0.019,5.000000e+05,0.5,-33.85667,74151.82,4.29267710253836E-12,1.95997552153403E-15,0.0373935052808044,-1.70733445036878E-05,26.7426063435344,-0.0122102950124886,-0.00045658582621438,-61.3790271641917,134430.426088988
,595183.968,121.9688,-0.019,3.788642e+05,0.5,-36.78946,97997.73,4.28667403691683E-12,1.60926608212446E-15,0.03744587373826,-1.4057605967595E-05,26.7052083243179,-0.0100254382773883,-0.000375411348813896,-66.6959055540885,177660.866579587
,595185.56,121.9688,-0.019,2.870762e+05,0.5,-25.70821,129392.7,4.2846283360479E-12,8.51285466916371E-16,0.037463756116001,-7.44343467304523E-06,26.6924639758082,-0.00530335536168201,-0.000198683619709613,-46.6066190187264,234577.058173415
,595187.135,121.9688,-0.019,2.175258e+05,0.5,30.28585,170804.5,4.28361111081171E-12,-7.5953972852224E-16,0.0374726529012109,6.64438668107772E-06,26.6861268455269,0.00473179591125879,0.000177312951356668,54.9054590968525,309652.840792263
,595188.914,121.9688,-0.019,1.648255e+05,0.5,11.4308,225289.8,4.2860204431806E-12,-2.17464982799527E-16,0.0374515892027669,1.90022640110199E-06,26.701136552885,0.00135476773342033,5.07382047478403E-05,20.7229885192029,408429.675866389
,595191.285,121.9688,-0.019,1.248930e+05,0.5,151.0761,297378.4,4.28521529736149E-12,-2.17700281791049E-15,0.037458616381873,1.90299688019355E-05,26.6961206392313,0.0135623360382078,0.000508026474014253,273.8870670317,539119.673956235
,595193.547,121.9688,-0.019,9.463495e+04,0.5,403.5429,392372.1,4.28617610940139E-12,-4.40820317524756E-15,0.0374501895117476,3.85163931918712E-05,26.7021063254452,0.0274623130000285,0.00102846991414527,731.586143026372,711334.510581546
,595195.825,121.9688,-0.019,7.170755e+04,0.5,769.6647,517861.6,4.28588320396807E-12,-6.36983512663832E-15,0.0374527058155745,5.56635703163402E-05,26.7002815772724,0.0396829272726282,0.00148623628398012,1395.33127530319,938835.42633377
,595197.993,121.9688,-0.019,5.433485e+04,0.5,1332.975,683108.8,4.28795161843376E-12,-8.36723565643092E-15,0.0374345795952013,7.30474541330948E-05,26.7131674274051,0.052126373355965,0.00195133630250408,2416.56101247371,1238413.39361781
,595199.771,121.9688,-0.019,4.117107e+04,0.5,1908.522,901318,4.28891884929221E-12,-9.08169589433348E-15,0.0374261121021172,7.92490090305052E-05,26.7191931017041,0.0565773321478662,0.00211747906954038,3459.97476070321,1634006.59325252
,595202.143,121.9688,-0.019,3.119651e+04,0.5,3021.938,1189040,4.29056969572279E-12,-1.09044570453081E-14,0.0374116380662206,9.50814528649654E-05,26.7294775780744,0.067932806308729,0.00254149397833546,5478.495510353,2155620.10260638
,595204.529,121.9688,-0.019,2.363846e+04,0.5,4454.925,1568473,4.29259673321434E-12,-1.21922382481017E-14,0.0373939115197387,0.000106209715613257,26.7421056570996,0.0759554516044932,0.00284029434998244,8076.3690755599,2843497.21556494
,595206.885,121.9688,-0.019,1.791157e+04,0.5,6544.01,2068847,4.29491262009358E-12,-1.35853212610786E-14,0.03737367568169,0.000118217397128805,26.7565332158626,0.08463410823997,0.00316311936068738,11863.6879395623,3750629.23233609
,595209.272,121.9688,-0.019,1.357207e+04,0.5,9551.017,2728622,4.29758786504299E-12,-1.50428805301795E-14,0.037350326679956,0.000130737641591915,26.773199510775,0.0937144403555362,0.00350030784769748,17315.1149208902,4946740.59376811
,595211.549,121.9688,-0.019,1.028394e+04,0.5,13459.46,3597870,4.30138511124165E-12,-1.60912764633943E-14,0.037317288928358,0.000139602197311097,26.7968556716869,0.100245758473442,0.0037409522856579,24400.7624186121,6522607.22815416
,595213.811,121.9688,-0.019,7.792469e+03,0.5,18771.82,4745572,4.30378849725244E-12,-1.70242792625406E-14,0.0372963880199714,0.000147531442481762,26.8118283343034,0.106058198118677,0.00395564960346192,34031.5822466095,8603285.3407505
,595216.089,121.9688,-0.019,5.904585e+03,0.5,26473.05,6257392,4.30756220095464E-12,-1.82239357105935E-14,0.0372636300678222,0.000157650654133058,26.8353378296963,0.113531842040972,0.00423068428508235,47993.2035569063,11344075.8806166
,595218.46,121.9688,-0.019,4.474074e+03,0.5,33947.19,8254642,4.30936733811228E-12,-1.77222600091793E-14,0.0372480575526217,0.000153182522860444,26.8465835095482,0.110406492643715,0.00411249694414367,61543.1315943941,14964906.340425
,595220.831,121.9688,-0.019,3.390107e+03,0.5,46660.21,10886600,4.31226329506271E-12,-1.84824564990831E-14,0.0372229888850235,0.00015953855916474,26.8646248005336,0.115142380060267,0.00428602226590487,84590.6669816284,19736403.9973715
,595223.203,121.9688,-0.019,2.568774e+03,0.5,65618.54,14358290,4.31499337407894E-12,-1.97198667332067E-14,0.0371993444703759,0.000170003995817269,26.8816327018208,0.122851223280052,0.00457008042044004,118960.374695284,26030258.4968144
,595225.574,121.9688,-0.019,1.946446e+03,0.5,90849.58,18935630,4.31805906730029E-12,-2.07172326814277E-14,0.0371728547433053,0.000178348343352204,26.9007314192482,0.1290646337688,0.00479781132183086,164701.92841397,34328554.702547
,595227.961,121.9688,-0.019,1.474880e+03,0.5,127769.9,24969890,4.3215221644056E-12,-2.21130511505612E-14,0.0371429483585523,0.000190058938885089,26.9223058914027,0.137760331804182,0.00511695886525732,231635.071106109,45268112.800133
,595230.348,121.9688,-0.019,1.117550e+03,0.5,180950.5,32927520,4.32492935416837E-12,-2.37672964469065E-14,0.0371135379971048,0.000203954420416269,26.9435320708676,0.148065982496997,0.00549541842203725,328046.60514085,59694563.716085
,595232.641,121.9688,-0.019,8.467957e+02,0.5,255262,43425520,4.32790313799262E-12,-2.54400916974689E-14,0.0370878751432464,0.000218008332077897,26.9620582092803,0.158487196068517,0.00587815643888663,462766.516375825,78726471.6730602
,595234.934,121.9688,-0.019,6.416440e+02,0.5,366739.8,57251380,4.33231669366442E-12,-2.77518717936782E-14,0.0370498516784634,0.000237333234493026,26.9895538673712,0.172889170311859,0.00640578096108775,664865.509407458,103791483.574949
,595237.118,121.9688,-0.019,4.861923e+02,0.5,526663.1,75490030,4.33610360706733E-12,-3.02512234744014E-14,0.037017211628875,0.000258253963203079,27.0131456568238,0.188459681793402,0.00697659147837138,954791.735905432,136856477.674728
,595238.912,121.9688,-0.019,3.684033e+02,0.5,749700.7,99508790,4.34120906339832E-12,-3.2706733482299E-14,0.0369733786832467,0.000278557983472567,27.0449517315884,0.203757067537833,0.0075340148342674,1359138.38042293,180400279.30939
,595241.299,121.9688,-0.019,2.791500e+02,0.5,1088062,131178200,4.34601941183083E-12,-3.60482044522297E-14,0.0369320105072018,0.000306333805590311,27.0749193372185,0.224573830742399,0.00829453369538536,1972556.28076609,237814005.368802
,595243.67,121.9688,-0.019,2.115173e+02,0.5,1590642,172903500,4.35140071877516E-12,-4.00311199143681E-14,0.0368857533058567,0.000339333954546522,27.1084439116946,0.249386677774514,0.00919959399318117,2883687.57253753,313458134.638871
,595246.072,121.9688,-0.019,1.602760e+02,0.5,2318797,227878000,4.35721171862755E-12,-4.43372746009637E-14,0.0368358640594991,0.000374827280709741,27.1446453957109,0.276213247042884,0.0101756071231097,4203765.58153079,413121844.296018
,595248.475,121.9688,-0.019,1.214445e+02,0.5,3433023,300291900,4.36357116456245E-12,-4.98855952161203E-14,0.0367811810028442,0.000420492994815801,27.1842636001874,0.310778286652108,0.0114322863853471,6223754.78664307,544401581.351229
,595250.799,121.9688,-0.019,9.202165e+01,0.5,5067252,395755900,4.36948504541989E-12,-5.5946814274592E-14,0.0367301785736566,0.000470292599144368,27.2211060143628,0.348538591322308,0.0128039834655655,9186461.579234,717469028.59877
,595253.077,121.9688,-0.019,6.972812e+01,0.5,7594634,521248100,4.37802854190622E-12,-6.37882889497945E-14,0.0366567296248359,0.000534092009424276,27.2743304609899,0.397389568319327,0.0145700943562192,13768372.571434,944974839.202535
