Repository: AlexiLJ/BunchOfScripts

ScriptCutter.py:                filters out a threshold values from an CSV file

From_dat_to_csv.py:             converts .dat file from PPMS to .csv 
                    
Convert_all_files_to_csv.py     Converts all files in a rectory from .dat to .csv
                                and removes LCR head

temp_script.py:                 Script for measuring RaspberryPi CPU and GPU temperatures
                                Run in bash with "watch python3 temp_script.py"

File: Scripts/Data_examples/Nb-PrO2/Jan 30 2019 Pr0.998Nb0.002O2 1300C 10h air.dat (part 29 of 54)
Comment,Time Stamp (sec),Temperature (K),Magnetic Field (Oe),Frequency (Hz),AC Voltage (Vrms),Re[Impedance] (Ohm),-Im[Impedance] (Ohm),Re[Cp] (F),Im[Cp] (F),Re[Modulus],Im[Modulus],Re[Permittivity],Im[Permittivity],Loss Factor,Re[Sp.Impedance] (Ohm-cm),-Im[Sp.Impedance] (Ohm-cm)
,595255.417,121.9688,-0.019,5.283509e+01,0.5,11612410,686280800,4.3880896750138E-12,-7.42499228056897E-14,0.036569975533861,0.000618792700581399,27.337009510832,0.462563665796392,0.0169207851946317,21052230.7371555,1244163937.72522
,595257.866,121.9688,-0.019,4.003407e+01,0.5,16909120,904002000,4.39609197022894E-12,-8.22277457966217E-14,0.0365010873325559,0.000682743252599737,27.3868623708705,0.5122640682792,0.0187047373788996,30654678.5552914,1638872438.26648
,595260.253,121.9688,-0.019,3.033521e+01,0.5,25445910,1190071000,4.40659473389937E-12,-9.42211120221208E-14,0.0364101839030726,0.000778516796628969,27.4522926996952,0.586980582948498,0.0213818419237172,46131093.2559988,2157489210.73209
,595262.577,121.9688,-0.019,2.298591e+01,0.5,38661130,1565671000,4.41972924437495E-12,-1.09136419389247E-13,0.0362964455424713,0.000896268500633532,27.5341183378164,0.679900265441273,0.0246930102173445,70089071.0299727,2838417447.40954
,595265.027,121.9688,-0.019,1.741690e+01,0.5,58577680,2059463000,4.43345299713141E-12,-1.26101508481097E-13,0.0361768853348617,0.00102898571741382,27.6196148493768,0.785589719441447,0.0284431815478112,106195943.426667,3733616903.86703
,595267.507,121.9688,-0.019,1.319742e+01,0.5,89051210,2706642000,4.45074841461183E-12,-1.46434043263485E-13,0.0360264596500125,0.00118530630347486,27.7273621898306,0.912257754484217,0.0329009931863911,161441649.092901,4906892876.40344
,595269.956,121.9688,-0.019,1.000008e+01,0.5,135134100,3554215000,4.47145723576026E-12,-1.70008384198185E-13,0.0358466069670632,0.00136291669765273,27.8563744212616,1.05912165884175,0.038020800654997,244985688.040454,6443464730.35823
,595301.546,119.9843,-0.019,5.000000e+05,0.5,-36.82203,74170.16,4.29161549241965E-12,2.13058721203165E-15,0.0374027538317752,-1.85687252619684E-05,26.7359927034174,-0.0132731751610758,-0.000496453425474611,-66.7549519669442,134463.674821311
,595303.138,119.9843,-0.019,3.788642e+05,0.5,-45.09333,98018.3,4.28577413771316E-12,1.97167087673797E-15,0.0374537337328007,-1.72305944394599E-05,26.6996021141191,-0.0122831549720886,-0.000460050113091127,-81.750057728473,177698.158096703
,595304.713,119.9843,-0.019,2.870762e+05,0.5,-33.12909,129424.3,4.28358209746841E-12,1.09648015735391E-15,0.037472905431946,-9.59204149928898E-06,26.685946097616,-0.00683087418671045,-0.000255972719187973,-60.0599915772859,234634.346065531
,595306.289,119.9843,-0.019,2.175258e+05,0.5,25.83921,170843.3,4.28263830213515E-12,-6.47728008314716E-16,0.0374811651999652,5.66884214157999E-06,26.6800664224242,0.00403522900285213,0.000151245088335334,46.8441099638935,309723.181621824
,595308.067,119.9843,-0.019,1.648255e+05,0.5,-13.85995,225353.7,4.28480511867953E-12,2.63528775896035E-16,0.037462211772231,-2.30404196626252E-06,26.6935652998102,-0.00164173688018925,-6.15030949125752E-05,-25.1268139348713,408545.520686207
,595310.454,119.9843,-0.019,1.248930e+05,0.5,127.9127,297460.4,4.28403431864153E-12,-1.84220284982505E-15,0.0374689453315994,1.61122420447134E-05,26.688763354196,0.0114765924482596,0.000430015894552687,231.89395436542,539268.332410462
,595312.716,119.9843,-0.019,9.463495e+04,0.5,353.4606,392496.5,4.28481868252794E-12,-3.85867028729565E-15,0.0374620629440718,3.3736258146122E-05,26.6936498001465,0.0240388219373922,0.000900544590843485,640.791541781028,711560.036334056
,595314.12,119.9843,-0.019,7.170755e+04,0.5,635.8599,518078.3,4.28409352924464E-12,-5.25805323847022E-15,0.0374683779591554,4.59865604528713E-05,26.6891322256048,0.0327567260548451,0.00122734324135946,1152.75548583839,939228.283492683
,595314.916,119.9843,-0.019,5.433485e+04,0.5,1230.696,683763.8,4.28384648126629E-12,-7.7104297260377E-15,0.0374704738036127,6.74425323894171E-05,26.6875931611294,0.048034590531159,0.00179988469702549,2231.13859735355,1239600.84834365
,595316.694,119.9843,-0.019,4.117107e+04,0.5,1786.742,901680.1,4.28719887792151E-12,-8.49538355957421E-15,0.0374411478555274,7.41922455665604E-05,26.7084779893884,0.0529247117461235,0.00198156973853587,3239.19882709676,1634663.04723149
,595319.065,119.9843,-0.019,3.119651e+04,0.5,2845.564,1189546,4.28874776604506E-12,-1.02592974530941E-14,0.0374275587155356,8.95320682754717E-05,26.7181272838424,0.0639135780762742,0.00239214288476444,5158.74567857518,2156537.43404344
,595321.437,119.9843,-0.019,2.363846e+04,0.5,4307.339,1569290,4.29036422073648E-12,-1.17760599584416E-14,0.0374133895889893,0.000102691122800023,26.7281975058628,0.0733627357064059,0.0027447692905709,7808.80923866352,2844978.36138328
,595323.823,119.9843,-0.019,1.791157e+04,0.5,6344.839,2069806,4.29292527703996E-12,-1.31596486442927E-14,0.0373909999956575,0.000114619377381961,26.7441524260471,0.0819822443913721,0.00306542690474373,11502.6092446015,3752367.81108735
,595326.195,119.9843,-0.019,1.357207e+04,0.5,9128.734,2730048,4.29534768482948E-12,-1.43627827980769E-14,0.0373698462637773,0.000124957285059793,26.7592435909242,0.089477553794934,0.00334379981597393,16549.5547010583,4949325.80054527
,595328.457,119.9843,-0.019,1.028394e+04,0.5,13052.53,3599772,4.29911604492343E-12,-1.55883042453368E-14,0.0373370165681953,0.000135381498846834,26.7827197965986,0.0971123320106655,0.00362593242016439,23663.0357749722,6526055.37912903
,595330.734,119.9843,-0.019,7.792469e+03,0.5,18153.26,4748215,4.30139731096299E-12,-1.64449974883639E-14,0.0373171598791986,0.000142670057221221,26.7969316737568,0.102449376844971,0.00382317565653619,32910.1898875062,8608076.85653735
,595332.996,119.9843,-0.019,5.904585e+03,0.5,25012.36,6260620,4.30534954512347E-12,-1.72006850357416E-14,0.0372828532518355,0.000148952044264319,26.8215533817973,0.107157174360484,0.00399518897489386,45345.1070019745,11349927.9475708
,595335.367,119.9843,-0.019,4.474074e+03,0.5,32627.57,8258936,4.30713242769158E-12,-1.70156621608131E-14,0.0372674336999011,0.000147227899788046,26.8326604195588,0.106004515124634,0.00395057789526399,59150.7819679716,14972690.9672842
,595337.739,119.9843,-0.019,3.390107e+03,0.5,45371.11,10893080,4.30970244873415E-12,-1.79504771716343E-14,0.037245145018984,0.00015513092455231,26.8486711884553,0.111828244522691,0.00416513144124527,82253.6473067058,19748151.6410714
,595340.11,119.9843,-0.019,2.568774e+03,0.5,62595.45,14366010,4.31268278105245E-12,-1.87911827561884E-14,0.0372193453854787,0.000162171798092126,26.8672381228083,0.117065689119967,0.00435719103634203,113479.79071494,26044254.1464075
,595342.481,119.9843,-0.019,1.946446e+03,0.5,86088.83,18946520,4.31558739259143E-12,-1.96090822689838E-14,0.0371942330860462,0.000169002434701729,26.8853333303239,0.122161055991685,0.00454378059928683,156071.126755924,34348297.2704315
,595344.868,119.9843,-0.019,1.474880e+03,0.5,121596.5,24986510,4.31865846426994E-12,-2.10166907643604E-14,0.0371676707662889,0.000180875947794752,26.9044655545721,0.130930203770216,0.00486648595582176,220443.264992412,45298243.3307335
,595347.27,119.9843,-0.019,1.117550e+03,0.5,171389.6,32948650,4.32216935169769E-12,-2.24827079810471E-14,0.037137354217029,0.000193178059930071,26.9263377518406,0.140063227378143,0.00520171843155941,310713.57325041,59732870.4616681
,595349.548,119.9843,-0.019,8.467957e+02,0.5,238669.5,43453550,4.32513036023629E-12,-2.37558657580891E-14,0.0371118143647057,0.000203837389085981,26.9447843025213,0.147994771361387,0.0054925201738408,432685.840744646,78777287.4836941
,595351.841,119.9843,-0.019,6.416440e+02,0.5,341600.2,57296320,4.32894242814683E-12,-2.58091200140505E-14,0.0370789343020513,0.000221064308726417,26.9685328000326,0.160786176113888,0.00596199197435368,619289.727994316,103872955.659497
,595354.025,119.9843,-0.019,4.861923e+02,0.5,493388.8,75551570,4.33259776927168E-12,-2.82939879907675E-14,0.0370473883184807,0.000241937612488916,26.9913049178551,0.176266456724257,0.00653049036571973,894468.491960607,136968044.031717
,595355.819,119.9843,-0.019,3.684033e+02,0.5,698412.2,99600210,4.33725732225083E-12,-3.04135245136462E-14,0.0370073465998421,0.000259501283731814,27.0203330949302,0.189470788079292,0.00701215589806487,1266157.04957407,180566015.356773
,595358.206,119.9843,-0.019,2.791500e+02,0.5,1002550,131309900,4.34170609276754E-12,-3.3148890093619E-14,0.0369690894256791,0.000282258691871021,27.0480481351718,0.206511623707858,0.007634991725681,1817530.89371933,238052765.349554
,595360.577,119.9843,-0.019,2.115173e+02,0.5,1456674,173099500,4.34653368962724E-12,-3.65771282748019E-14,0.036927566268856,0.000310754367673619,27.0781231954012,0.227868931034103,0.0084152409452367,2640815.91649066,313813464.602632
,595362.98,119.9843,-0.019,1.602760e+02,0.5,2138994,228129900,4.35246852576117E-12,-4.08096617838871E-14,0.0368765830150656,0.000345762610730673,27.1150961571805,0.254236853606792,0.00937621065892722,3877799.28829513,413578515.815771
,595365.382,119.9843,-0.019,1.214445e+02,0.5,3123902,300656200,4.35838299311095E-12,-4.52848181708718E-14,0.0368258022005499,0.00038263038362722,27.1519422250977,0.282116273074918,0.0103902796616201,5663346.85945997,545062023.727751
,595367.706,119.9843,-0.019,9.202165e+01,0.5,4599584,396286200,4.36376542734713E-12,-5.06490148770737E-14,0.0367793958151371,0.000426888245215128,27.1854738223993,0.315534253844637,0.0116067226161295,8338622.53080357,718430413.699702
,595370,119.9843,-0.019,6.972812e+01,0.5,6830894,522049100,4.37149069126654E-12,-5.71999636318278E-14,0.0367130598837462,0.000480382056939706,27.2336008272873,0.35634548644852,0.0130847730606182,12383782.2320303,946426978.493213
,595372.324,119.9843,-0.019,5.283509e+01,0.5,10100420,687840100,4.37845149437141E-12,-6.42943018919352E-14,0.0366530662495709,0.000538223001840821,27.2769653787833,0.400541937946291,0.0146842558321331,18311132.0029331,1246990805.1359
,595374.789,119.9843,-0.019,4.003407e+01,0.5,15178620,905749100,4.38791515423044E-12,-7.35330531582148E-14,0.0365716303730345,0.000612870473967624,27.3359222777379,0.458097696816169,0.0167580845512295,27517441.2987143,1642039769.7955
,595377.16,119.9843,-0.019,3.033521e+01,0.5,22876000,1192512000,4.39796679514391E-12,-8.43663530477782E-14,0.036484866219428,0.000699890482976804,27.3985421929177,0.525587206841681,0.0191830354746954,41472082.9132944,2161914519.1073
,595379.484,119.9843,-0.019,2.298591e+01,0.5,34340610,1569544000,4.40940058910041E-12,-9.64748398031961E-14,0.0363862320516332,0.000796107279728784,27.469772672986,0.601020901708822,0.0218793547680091,62256365.8512462,2845438840.00978
,595381.918,119.9843,-0.019,1.741690e+01,0.5,52506220,2065185000,4.4218877136877E-12,-1.12424121379045E-13,0.0362773989822961,0.000922333394825265,27.5475652134506,0.700382057569556,0.0254244631836857,95188945.1522853,3743990363.31928
,595384.43,119.9843,-0.019,1.319742e+01,0.5,78891540,2714705000,4.43858415124565E-12,-1.28988873233505E-13,0.0361337813217216,0.0010500771371084,27.6515810167095,0.803577482578394,0.0290608150793548,143023102.292249,4921510353.43307
,595386.879,119.9843,-0.019,1.000008e+01,0.5,120560300,3569458000,4.45371785542078E-12,-1.50426636415076E-13,0.036000342694924,0.00121593029401182,27.7458612720391,0.937130891781166,0.0337755199809047,218564729.74522,6471098886.67259
,595421.121,117.9919,-0.019,5.000000e+05,0.5,-40.83135,74185.34,4.29073708843561E-12,2.361606589872E-15,0.0374104088483367,-2.05905573436683E-05,26.730520404571,-0.0147123843379457,-0.00055039647995143,-74.0234801828005,134491.194764423
,595422.697,117.9919,-0.019,3.788642e+05,0.5,-47.19294,98043.16,4.28468734320434E-12,2.06242834998996E-15,0.0374632329775396,-1.8032875583723E-05,26.6928315797808,-0.0128485577084082,-0.000481348622382224,-85.5564574489478,177743.226989045
,595424.288,117.9919,-0.019,2.870762e+05,0.5,-42.42996,129453.3,4.28262231418222E-12,1.4036837491656E-15,0.0374813019560726,-1.22849718218391E-05,26.6799668203527,-0.00874469731547125,-0.000327762675806642,-76.9216130061097,234686.920396904
,595425.864,117.9919,-0.019,2.175258e+05,0.5,3.488917,170884.2,4.28161337721659E-12,-8.74170561069915E-17,0.03749013821592,7.65430511152424E-07,26.6736813245065,0.000544592538254872,2.04168495390446E-05,6.32508546518633,309797.329558139
,595427.642,117.9919,-0.019,1.648255e+05,0.5,-31.38741,225414.3,4.28365313205166E-12,5.96469599104801E-16,0.0374722857582956,-5.21776123667747E-06,26.6863886302946,-0.00371589833190882,-0.000139243206841802,-56.9024860095107,408655.382909697
,595429.03,117.9919,-0.019,1.248930e+05,0.5,-12.17268,297531.7,4.28300848462531E-12,1.75227351306193E-16,0.0374779264793493,-1.5333048750659E-06,26.6823725927634,-0.00109163488533316,-4.09122120432882E-05,-22.0679486901994,539397.59274932
,595429.826,117.9919,-0.019,9.463495e+04,0.5,215.8968,392657.8,4.28306069937561E-12,-2.35497448210874E-15,0.0374774583189423,2.06063990660393E-05,26.6826978812674,0.0146710674993147,0.000549834486924747,391.401031225518,711852.458390968
,595430.637,117.9919,-0.019,7.170755e+04,0.5,547.9031,518247.3,4.28269815448936E-12,-4.5277681045497E-15,0.0374806003507806,3.96253624901737E-05,26.6804392918269,0.028207181006739,0.00105722326001505,993.297901366106,939534.664941029
,595431.433,117.9919,-0.019,5.433485e+04,0.5,1183.779,683978.2,4.28250471119987E-12,-7.41184316184269E-15,0.0374822229918316,6.48714658611158E-05,26.6792341749227,0.0461744499347433,0.00173072621320387,2146.08239373215,1239989.53581421
,595433.211,117.9919,-0.019,4.117107e+04,0.5,1671.982,901989.7,4.28572943717946E-12,-7.94428414851542E-15,0.03745400361155,6.94269788961522E-05,26.6993236378331,0.0494914615262586,0.00185365974799934,3031.14950749851,1635224.3235416
,595435.598,117.9919,-0.019,3.119651e+04,0.5,2716.291,1189991,4.28714617357184E-12,-9.7859030588951E-15,0.0374415600770873,8.54646570128274E-05,26.7081496507685,0.0609644161367905,0.00228261474246444,4924.38562548677,2157344.17809382
,595437.969,117.9919,-0.019,2.363846e+04,0.5,4076.608,1569815,4.28893276403005E-12,-1.11378077144804E-14,0.0374259060961577,9.71902728658122E-05,26.7192797880184,0.069386539011332,0.00259687160588987,7390.5151679052,2845930.13807192
,595440.34,117.9919,-0.019,1.791157e+04,0.5,6033.847,2070802,4.29086438636622E-12,-1.25026048869388E-14,0.0374089927138136,0.000109001313722541,26.7313134477852,0.0778889799473721,0.00291377302127388,10938.8093665909,3754173.46743381
,595442.727,117.9919,-0.019,1.357207e+04,0.5,8769.748,2731276,4.29342020882113E-12,-1.37855761517579E-14,0.0373866555547538,0.000120043359872086,26.747235762034,0.0858816601945854,0.00321086115061239,15898.7461175336,4951552.05154272
,595444.989,117.9919,-0.019,1.028394e+04,0.5,12632.79,3601428,4.29714285944351E-12,-1.50731607971475E-14,0.0373541926836374,0.000131027934417105,26.7704272059211,0.0939030809730718,0.00350771693894755,22902.0857801293,6529057.55474122
,595447.267,117.9919,-0.019,7.792469e+03,0.5,17413.21,4750672,4.29917775016051E-12,-1.57582937720963E-14,0.0373364699276744,0.000136853858045615,26.7831042091284,0.0981713361910562,0.00366542038684211,31568.5473381101,8612531.17144021
,595449.529,117.9919,-0.019,5.904585e+03,0.5,25417.28,6266337,4.30141951145193E-12,-1.7447255728512E-14,0.0373168987732121,0.000151363398561295,26.7970699788103,0.108693265432583,0.00405616231619844,46079.1897005779,11360292.3424832
,595451.9,117.9919,-0.019,4.474074e+03,0.5,31799.03,8263662,4.30467261423775E-12,-1.65646191241032E-14,0.037288759194089,0.000143489214863291,26.8173362241202,0.103194598122586,0.00384805549888173,57648.7151915692,14981258.7703899
,595454.271,117.9919,-0.019,3.390107e+03,0.5,43254.76,10898970,4.30738028968564E-12,-1.70947071749975E-14,0.0372652838506241,0.00014789479274561,26.8342045552058,0.10649695134736,0.00396870162960353,78416.899506673,19758829.669064
,595456.643,117.9919,-0.019,2.568774e+03,0.5,60433.42,14375770,4.30976047176337E-12,-1.81175383780816E-14,0.0372446315164894,0.000156570427822735,26.8490326614924,0.112869005794172,0.0042038388204597,109560.229278455,26061948.1282764
,595459.014,117.9919,-0.019,1.946446e+03,0.5,83432.92,18959720,4.3125883506549E-12,-1.89776979223914E-14,0.0372201462287624,0.000163788572969043,26.8666498384141,0.11822764506208,0.00440053545094548,151256.206327079,34372227.6557461
,595461.401,117.9919,-0.019,1.474880e+03,0.5,116509.1,25001330,4.31610698500362E-12,-2.01135595716902E-14,0.0371897156569422,0.000173308392011395,26.8885702976071,0.125303858861146,0.00466011608182445,211220.276943229,45325110.626973
,595463.787,117.9919,-0.019,1.117550e+03,0.5,161877,32969900,4.31939634323991E-12,-2.12075536126785E-14,0.0371613056923433,0.000182456139738351,26.9090624078532,0.132119244990007,0.00490984200740676,293468.104815324,59771394.7562085
,595466.081,117.9919,-0.019,8.467957e+02,0.5,229075.1,43483920,4.3221200464424E-12,-2.27691082554378E-14,0.037137752079858,0.000195643223321832,26.9260305889674,0.14184744958069,0.00526804161170382,415292.07643693,78832345.4989973
,595468.374,117.9919,-0.019,6.416440e+02,0.5,322243.1,57339950,4.32566567285361E-12,-2.43096813998605E-14,0.0371071691678088,0.000208537489566334,26.9481192038553,0.151444943210098,0.00561987061376928,584197.086966123,103952052.834593
,595470.558,117.9919,-0.019,4.861923e+02,0.5,465639.6,75605000,4.32955634243221E-12,-2.66650735198413E-14,0.0370735881970254,0.000228330543993487,26.9723573756227,0.166118612518246,0.00615884663712717,844161.745887098,137064907.705002
,595472.352,117.9919,-0.019,3.684033e+02,0.5,650063.7,99683360,4.33366822494852E-12,-2.82610899239599E-14,0.0370382417241573,0.000241536967220006,26.9979736642085,0.176061507684512,0.00652128599999037,1178505.66818163,180716758.655175
,595474.739,117.9919,-0.019,2.791500e+02,0.5,938213.6,131423300,4.337991599386E-12,-3.09683497159918E-14,0.0370010161481948,0.000264145372731137,27.0249075094281,0.192927249308818,0.00713886806981715,1700894.92085944,238258349.114302
,595477.11,117.9919,-0.019,2.115173e+02,0.5,1347390,173254000,4.34270252868877E-12,-3.37730381990024E-14,0.0369605259769346,0.0002874406541613,27.0542557517596,0.210399954156114,0.00777696330243458,2442694.08098198,314093558.885291
,595479.512,117.9919,-0.019,1.602760e+02,0.5,1963657,228376300,4.34783334134511E-12,-3.73841478978585E-14,0.0369164129104669,0.000317419857605753,27.086219791871,0.232896518149414,0.00859833967009712,3559929.44209088,414025216.341642
,595481.915,117.9919,-0.019,1.214445e+02,0.5,2866568,301021600,4.35316768799399E-12,-4.14543381373215E-14,0.0368705581314906,0.000351110890653264,27.1194518121519,0.258253071348557,0.00952279836397122,5196823.99775296,545724460.303049
,595484.239,117.9919,-0.019,9.202165e+01,0.5,4224282,396745900,4.35880228666658E-12,-4.64095786273393E-14,0.0368220606575066,0.000392056396898905,27.1545543485425,0.289123328439109,0.0106473236396394,7658234.54070367,719263807.497361
,595486.517,117.9919,-0.019,6.972812e+01,0.5,6197790,522838600,4.36502357050837E-12,-5.17435006425713E-14,0.0367685814061053,0.00043585907037649,27.1933118280264,0.322352703328759,0.0118541171214214,11236022.9392895,947858269.342139
,595488.857,117.9919,-0.019,5.283509e+01,0.5,9406171,688784800,4.3725736190172E-12,-5.97126637674998E-14,0.0367034066581716,0.00050122842331785,27.2403472724176,0.371999156403776,0.0136561825986868,17052522.4518546,1248703459.30307
,595491.306,117.9919,-0.019,4.003407e+01,0.5,13684750,907389200,4.38021779042511E-12,-6.60600604542351E-14,0.0366378530510088,0.000552552156825089,27.2879690855429,0.411542296231191,0.0150814556752494,24809192.4570601,1645013120.17083
,595493.693,117.9919,-0.019,3.033521e+01,0.5,20551450,1194864000,4.38962634459947E-12,-7.55007987015415E-14,0.0365568255836508,0.000628770950619586,27.3465826859924,0.470356397667047,0.0171998235782482,37257887.6721641,2166178478.67244
,595496.017,117.9919,-0.019,2.298591e+01,0.5,31060780,1573295000,4.39927891982716E-12,-8.68527737565994E-14,0.0364731902741651,0.000720072039257725,27.4067164937188,0.541077160693811,0.0197425022007951,56310335.8765342,2852239057.83667
,595498.466,117.9919,-0.019,1.741690e+01,0.5,46675830,2070410000,4.41133747404868E-12,-9.94502721737848E-14,0.0363691822412693,0.000819915749794728,27.4818391178797,0.619557310268741,0.0225442448597138,84618984.6042506,3753462807.50629
,595500.947,117.9919,-0.019,1.319742e+01,0.5,70858140,2723555000,4.42490252905125E-12,-1.15121729830999E-13,0.0362515782700815,0.000943149452932799,27.5663469709739,0.717187673080898,0.026016783211648,128459287.338775,4937554589.04169
,595503.349,117.9919,-0.019,1.000008e+01,0.5,106144900,3581321000,4.4401285960497E-12,-1.31598649161814E-13,0.0361199888892174,0.00107054145904461,27.6612026300821,0.819835917263435,0.0296384769753954,192430936.073761,6492605414.02004
,595541.57,115.9824,-0.019,5.000000e+05,0.5,-44.05362,74200.97,4.289833057216E-12,2.54690303059423E-15,0.0374182907922665,-2.22154934579967E-05,26.724888452656,-0.0158667478394918,-0.000593706793859972,-79.8651591742772,134519.530516125
,595543.145,115.9824,-0.019,3.788642e+05,0.5,-56.06868,98062.7,4.28383316735689E-12,2.44933976969755E-15,0.0374706993991889,-2.14243810744484E-05,26.6875102178682,-0.0152589462701148,-0.000571763575753064,-101.647357308925,177778.651210942
,595544.721,115.9824,-0.019,2.870762e+05,0.5,-52.21112,129485,4.28157362354206E-12,1.72642201218357E-15,0.037490480225549,-1.51169630606925E-05,26.6734336662636,-0.0107552986520549,-0.000403221376993474,-94.653956007867,234744.389579819
,595546.296,115.9824,-0.019,2.175258e+05,0.5,-3.688114,170930.6,4.28045111079771E-12,9.23579023770383E-17,0.0375003178721622,-8.09132170300529E-07,26.6664406137416,-0.000575373121943696,-2.1576674978032E-05,-6.68621129575459,309881.448488336
,595547.108,115.9824,-0.019,1.648255e+05,0.5,-152.3153,225401.3,4.28389831822494E-12,2.89485134961479E-15,0.0374701246721761,-2.53204985085708E-05,26.6879160960593,-0.018034403291135,-0.000675751648282419,-276.133622598501,408631.815105978
,595547.903,115.9824,-0.019,1.248930e+05,0.5,-43.1482,297598.7,4.28204414498336E-12,6.20844436405706E-16,0.0374863659870526,-5.43506815346486E-06,26.6763649302232,-0.00386774918466463,-0.000144987864530322,-78.2237160324974,539519.057583871
,595548.699,115.9824,-0.019,9.463495e+04,0.5,174.0493,392758.3,4.2819651924604E-12,-1.89753607847905E-15,0.0374870506014872,1.66122394262666E-05,26.6758730702041,0.0118213085115143,0.000443146077371248,315.535364600492,712034.655642795
,595549.51,115.9824,-0.019,7.170755e+04,0.5,491.2638,518466.3,4.2808900855311E-12,-4.05628356327178E-15,0.0374964388346026,3.55291038749373E-05,26.6691753473844,0.025269917107481,0.000947532751887635,890.616062506561,939931.691788293
,595550.306,115.9824,-0.019,5.433485e+04,0.5,1167.69,684225.4,4.28095786403483E-12,-7.30582595772509E-15,0.037495769630487,6.3989783541832E-05,26.6695975952732,0.0455139818194773,0.00170658674758347,2116.91451726809,1240437.68666646
,595552.084,115.9824,-0.019,4.117107e+04,0.5,1570.91,902331.1,4.28410965280918E-12,-7.45840489671084E-15,0.0374681798231331,6.52300894493807E-05,26.6892326725122,0.0464645211691985,0.00174094631117114,2847.91527230824,1635843.25032541
,595554.455,115.9824,-0.019,3.119651e+04,0.5,2494.196,1190439,4.28553630062231E-12,-8.97901320342072E-15,0.0374556558298405,7.84767190491615E-05,26.6981204318162,0.0559376374501796,0.00209519009373853,4521.7478280297,2158156.36086813
,595556.826,115.9824,-0.019,2.363846e+04,0.5,3823.149,1570520,4.28701098567165E-12,-1.04359586397241E-14,0.0374427139772123,9.11475654555594E-05,26.7073074544627,0.0650141454978107,0.00243432047984107,6931.01732461439,2847208.23819668
,595559.198,115.9824,-0.019,1.791157e+04,0.5,5880.746,2071799,4.28880137585247E-12,-1.2173647895302E-14,0.0374270034969477,0.000106235547515305,26.7184612633012,0.0758396370498844,0.00283847323026992,10661.2513421938,3755980.93668825
,595561.569,115.9824,-0.019,1.357207e+04,0.5,8476.59,2732566,4.29139630238242E-12,-1.33121787297404E-14,0.0374043135232878,0.000116030511236825,26.734627188905,0.0829324793923369,0.00310206231066331,15367.2776404093,4953890.70283482
,595563.831,115.9824,-0.019,1.028394e+04,0.5,12144.17,3603043,4.29522079441611E-12,-1.44771770736359E-14,0.0373709435450135,0.000125959943156672,26.7584530864692,0.0901902095587275,0.00337053152016226,22016.2626837359,6531985.40112629
,595566.108,115.9824,-0.019,7.792469e+03,0.5,16880.01,4752926,4.29714246600303E-12,-1.52612954204538E-14,0.0373541845590396,0.000132663333891256,26.7704247548577,0.095075125841691,0.0035514985926564,30601.9048040409,8616617.46602347
,595568.386,115.9824,-0.019,5.904585e+03,0.5,21596.96,6268970,4.29963260222607E-12,-1.48124800924191E-14,0.0373325786503827,0.00012861286747411,26.7859378556952,0.0922790870640528,0.00344505716250038,39153.3010926343,11365065.7291902
,595570.757,115.9824,-0.019,4.474074e+03,0.5,30838.9,8267868,4.30248660674826E-12,-1.60481461746667E-14,0.0373077382521834,0.000139156746235578,26.8037177905975,0.0999770645313226,0.0037299700479011,55908.0878542925,14988883.861347
,595573.129,115.9824,-0.019,3.390107e+03,0.5,41979.63,10904680,4.30512882888612E-12,-1.65734084208773E-14,0.0372848072340986,0.000143534923749141,26.8201783593328,0.103249353860801,0.00384968930771008,76105.2061562084,19769181.3736205
,595575.5,115.9824,-0.019,2.568774e+03,0.5,58473.22,14381920,4.30792245044661E-12,-1.75149143638613E-14,0.0372605648879768,0.000151491957125262,26.8375821192431,0.109114766562918,0.00406574504655846,106006.567059246,26073097.5123434
,595577.855,115.9824,-0.019,1.946446e+03,0.5,79721.8,18969500,4.31037227211184E-12,-1.81149021430637E-14,0.0372393455117749,0.000156503210681389,26.8528440676357,0.112852582524117,0.00420263053849601,144528.287270374,34389957.8957746
,595580.258,115.9824,-0.019,1.474880e+03,0.5,110301.6,25015620,4.31365125066794E-12,-1.90202215571981E-14,0.0372109721675653,0.000164074676847423,26.8732715143409,0.118492559659374,0.004409309063697,199966.65066747,45351017.081984
,595582.645,115.9824,-0.019,1.117550e+03,0.5,153970.5,32991160,4.31662289706176E-12,-2.01457780136269E-14,0.03718526843894,0.000173544500229086,26.8917843369465,0.12550457396017,0.00466702292371654,279134.347884307,59809937.1798288
,595584.938,115.9824,-0.019,8.467957e+02,0.5,216429.2,43513010,4.31924356682055E-12,-2.14834696513093E-14,0.0371625966018791,0.000184842902214014,26.9081106382362,0.13383815228928,0.00497389631284988,392366.223433204,78885082.9920882
,595587.215,115.9824,-0.019,6.416440e+02,0.5,305026,57382090,4.32250338742005E-12,-2.29771330784778E-14,0.0371344397899271,0.000197395557243772,26.9284187343172,0.143143406816549,0.00531570042150783,552984.069011652,104028448.776802
,595589.415,115.9824,-0.019,4.861923e+02,0.5,434739.5,75669500,4.3258871657458E-12,-2.48532635142659E-14,0.0371052163491146,0.000213178403491577,26.9494990647398,0.154831362023741,0.00574524081697381,788142.708064529,137181840.269607
,595591.209,115.9824,-0.019,3.684033e+02,0.5,604774.4,99763390,4.33021678469643E-12,-2.62501530655154E-14,0.0370679775846378,0.000224709323760578,26.9764718121533,0.16353373270808,0.00606208750524616,1096400.33487663,180861845.680684
,595593.58,115.9824,-0.019,2.791500e+02,0.5,868870.9,131534400,4.33435929613562E-12,-2.86312832426857E-14,0.0370322953269558,0.000244622576069818,27.0022789134203,0.178367745483725,0.00660565525064166,1575182.98678741,238459763.190699
,595595.967,115.9824,-0.019,2.115173e+02,0.5,1245592,173415600,4.33869428304693E-12,-3.11635336694564E-14,0.0369950003382646,0.000265723939837821,27.0292851022634,0.194143210236556,0.00718269867301442,2258143.67459942,314386524.814596
,595598.369,115.9824,-0.019,1.602760e+02,0.5,1810507,228636600,4.34293213360419E-12,-3.43904214304067E-14,0.0369584897033767,0.000292663573187282,27.05568614909,0.214246140656091,0.00791871030272494,3282282.58520283,414497116.288413
,595600.772,115.9824,-0.019,1.214445e+02,0.5,2618095,301372200,4.34816960304637E-12,-3.77736270860009E-14,0.0369135012879979,0.000320676735128857,27.0883146417958,0.235322903446676,0.00868724786161431,4746365.31364231,546360065.840267
,595603.096,115.9824,-0.019,9.202165e+01,0.5,3849133,397237500,4.35349283599182E-12,-4.21842674477604E-14,0.0368676861448002,0.000357238748541095,27.121477425703,0.262800399680364,0.00968975235218226,6978123.92552447,720155033.05953
,595605.39,115.9824,-0.019,6.972812e+01,0.5,5681784,523542800,4.35925144607506E-12,-4.73090740972584E-14,0.0368181042130025,0.000399570991001633,27.1573525308794,0.294727023449296,0.0108525683096014,10300551.5450004,949134919.140511
,595607.73,115.9824,-0.019,5.283509e+01,0.5,8540600,690099100,4.36439144363069E-12,-5.40132881834975E-14,0.0367734420122776,0.000455104576792026,27.1893737912616,0.336493071504729,0.0123759036926725,15483321.880105,1251086164.25904
,595610.179,115.9824,-0.019,4.003407e+01,0.5,12453150,908920100,4.37301386960909E-12,-5.99148348356719E-14,0.0366996665365955,0.000502823573084372,27.2430899544294,0.373258645799562,0.0137010392882719,22576414.9908941,1647788500.99492
,595612.55,115.9824,-0.019,3.033521e+01,0.5,18345630,1197196000,4.38134310247111E-12,-6.71389642639861E-14,0.036628173048518,0.000561283958787102,27.2949795772107,0.418263672933308,0.0153238316867079,33258938.9953061,2170406180.07801
,595614.89,115.9824,-0.019,2.298591e+01,0.5,27835870,1576507000,4.39065813435755E-12,-7.75244188845462E-14,0.0365476530336353,0.000645309991423683,27.3530105506257,0.48296318747449,0.0176566738999573,50463870.8079946,2858062118.2632
,595617.324,115.9824,-0.019,1.741690e+01,0.5,41789370,2075189000,4.40163040676211E-12,-8.86383657929144E-14,0.0364531309866535,0.000734079343356065,27.4213658344265,0.552201077954927,0.020137621199804,75760282.2842428,3762126694.73494
,595619.804,115.9824,-0.019,1.319742e+01,0.5,63542930,2730872000,4.41364405549746E-12,-1.02698286577837E-13,0.0363489703911152,0.000845781157496473,27.4962087054845,0.639791855875336,0.023268366294722,115197484.766291,4950819636.71945
,595622.238,115.9824,-0.019,1.000008e+01,0.5,95330840,3591842000,4.42789270523145E-12,-1.17520406248267E-13,0.0362261001266919,0.000961474517810539,27.5849752308161,0.73213099577679,0.0265409335934042,172826040.42114,6511679018.86052
,595661.129,113.9900,-0.019,5.000000e+05,0.5,-46.46552,74216.75,4.28892078155542E-12,2.68520157988296E-15,0.0374262483786526,-2.34317737244389E-05,26.7192051393564,-0.0167283229296199,-0.000626078614328976,-84.2377119273186,134548.138204024
,595662.72,113.9900,-0.019,3.788642e+05,0.5,-57.46109,98078.91,4.283125086551E-12,2.50933698263536E-15,0.037476893395859,-2.19564343072314E-05,26.6830990017905,-0.0156327181166756,-0.000585865911438045,-104.171668507094,177808.038449272
,595664.296,113.9900,-0.019,2.870762e+05,0.5,-55.15022,129512.1,4.28067763747588E-12,1.82284368376295E-15,0.0374983266325777,-1.5967936304164E-05,26.6678518342076,-0.0113559883252912,-0.000425830636674102,-99.9822738471074,234793.519386033
,595665.871,113.9900,-0.019,2.175258e+05,0.5,-16.34557,170965.4,4.27957978802726E-12,4.09159812428624E-16,0.0375079526143438,-3.58604059660282E-06,26.6610124295825,-0.00254899204715463,-9.56074737929429E-05,-29.6330142640784,309944.537685983
,595666.667,113.9900,-0.019,1.648255e+05,0.5,-168.769,225454.6,4.2828851123214E-12,3.20604785851063E-15,0.0374789851252659,-2.8055718715014E-05,26.6816040054976,-0.0199731015752343,-0.000748571996313227,-305.962666602281,408728.443101225
,595667.478,113.9900,-0.019,1.248930e+05,0.5,-56.82455,297674.5,4.28095369687446E-12,8.1721231545103E-16,0.0374959139674094,-7.15777951432438E-06,26.6695716346135,-0.00509108575584969,-0.00019089492045842,-103.017680062539,539656.476008632
,595668.274,113.9900,-0.019,9.463495e+04,0.5,147.1581,392857.8,4.280880929282E-12,-1.60354790939463E-15,0.0374965474384347,1.40455927758082E-05,26.6691183055992,0.00998981508965125,0.000374583627969204,266.784093572428,712215.039986643
,595669.069,113.9900,-0.019,7.170755e+04,0.5,431.301,518579.1,4.27995979935227E-12,-3.55963235197954E-15,0.0375045967385985,3.11924836113802E-05,26.6633798317951,0.0221758693800677,0.000831697613729516,781.909023980888,940136.187808253
,595669.88,113.9900,-0.019,5.433485e+04,0.5,1060.335,684416.2,4.27976662058222E-12,-6.63044846050553E-15,0.0375062255311968,5.81066953830455E-05,26.6621763627995,0.041306501473298,0.00154925467865898,1922.2897812497,1240783.58950874
,595670.676,113.9900,-0.019,4.117107e+04,0.5,1263.749,902605.9,4.28280993295436E-12,-5.99641191129056E-15,0.037479590552316,5.2475609876801E-05,26.6811356515614,0.0373565677983326,0.00140011161017228,2291.06064476276,1636341.43743787
,595671.472,113.9900,-0.019,3.119651e+04,0.5,2065.286,1190978,4.2836027215995E-12,-7.42823522389275E-15,0.0374726147823717,6.49816089746622E-05,26.6860745822436,0.0462765695333277,0.00173410927825703,3744.1734670251,2159133.51826847
,595673.25,113.9900,-0.019,2.363846e+04,0.5,3647.619,1571111,4.28540064964246E-12,-9.94933447238812E-15,0.0374568039881389,8.69627606874444E-05,26.6972753506076,0.0619825644509572,0.00232168128158991,6612.79758717031,2848279.6668119
,595675.621,113.9900,-0.019,1.791157e+04,0.5,5598.162,2072500,4.2873539977669E-12,-1.15808454672361E-14,0.0374396670465735,0.000101130673752849,26.7094443581281,0.0721465845340347,0.00270116381182147,10148.9525540328,3757251.78518109
,595677.992,113.9900,-0.019,1.357207e+04,0.5,7981.81,2733751,4.28954081910391E-12,-1.25242934727163E-14,0.0374205342153132,0.000109257790561441,26.7230678617745,0.0780240959362393,0.00291972824152602,14470.2870308691,4956038.99878919
,595680.27,113.9900,-0.019,1.028394e+04,0.5,11621.72,3604734,4.29321003143605E-12,-1.38413777234439E-14,0.0373884826822191,0.000120541065431624,26.7459263947238,0.0862292939507018,0.00322401597454902,21069.1089104342,6535051.02851773
,595682.532,113.9900,-0.019,7.792469e+03,0.5,16262.47,4755039,4.29523687791901E-12,-1.46899238618341E-14,0.0373707910435448,0.000127809965012257,26.7585532837997,0.0915155837883127,0.00342004976194727,29482.3616110755,8620448.14058177
,595684.81,113.9900,-0.019,5.904585e+03,0.5,22074.92,6272935,4.29691267336532E-12,-1.5121151982529E-14,0.0373561907707707,0.000131459185017779,26.7689931880512,0.0942020574271495,0.00351907360748995,40019.7985899782,11372253.9093245
,595687.181,113.9900,-0.019,4.474074e+03,0.5,29367.69,8271892,4.30039921536286E-12,-1.5267703088123E-14,0.037325896057645,0.000132518091918166,26.7907137176679,0.0951150444588998,0.003550299012608,53240.9195074282,14996179.003052
,595689.536,113.9900,-0.019,3.390107e+03,0.5,40262.05,10910580,4.30280596417408E-12,-1.58781466127259E-14,0.0373049802573034,0.000137662248970134,26.8057073299263,0.0989179978335579,0.00369018420652248,72991.3916707119,19779877.530693
,595691.908,113.9900,-0.019,2.568774e+03,0.5,55921.51,14390090,4.30548276947153E-12,-1.67315908203375E-14,0.0372817316595299,0.00014488100698576,26.8223833455264,0.104234801761538,0.00388611259554318,101380.551641748,26087908.9705267
,595694.279,113.9900,-0.019,1.946446e+03,0.5,75290.53,18980140,4.30796423731762E-12,-1.70888576506121E-14,0.0372602330752976,0.000147804109778046,26.8378424439345,0.106460509862431,0.00396680582967249,136494.802533043,34409247.2366645
,595696.666,113.9900,-0.019,1.474880e+03,0.5,106428.4,25030070,4.31116682863863E-12,-1.83311747711886E-14,0.037232466679707,0.000158313255087762,26.8577940119027,0.114199922102351,0.00425202166833732,192944.89548563,45377213.6022715
,595699.068,113.9900,-0.019,1.117550e+03,0.5,147317.7,33010650,4.31408234203413E-12,-1.92525953969122E-14,0.0372072361685341,0.000166045941406947,26.8759571360238,0.119940206890128,0.00446273248178997,267073.433685777,59845270.7563273
,595701.346,113.9900,-0.019,8.467957e+02,0.5,204529.3,43540180,4.3165598059314E-12,-2.02769707317536E-14,0.0371858013342034,0.000174679707727981,26.8913912905507,0.126321881000089,0.00469748402510049,370792.799781346,78934339.7018606
,595703.639,113.9900,-0.019,6.416440e+02,0.5,290754.6,57419470,4.31970074198799E-12,-2.18736407939053E-14,0.037158630009547,0.000188159915181624,26.9109587573099,0.136268848338345,0.00506369355203035,527111.334089078,104096215.277034
,595705.839,113.9900,-0.019,4.861923e+02,0.5,414012.3,75720100,4.32300984370904E-12,-2.36367787194763E-14,0.0371300285118389,0.000203014635522827,26.9315738659153,0.147252880527726,0.00546766710556378,750566.201815166,137273573.413313
,595707.617,113.9900,-0.019,3.684033e+02,0.5,565784.2,99838460,4.32698088202379E-12,-2.45209853672735E-14,0.0370958705128681,0.000210222167103005,26.9563127204552,0.152761328925672,0.00566699646609132,1025714.69021822,180997940.682621
,595710.004,113.9900,-0.019,2.791500e+02,0.5,808260.4,131645000,4.3307435534102E-12,-2.65894528221866E-14,0.0370634337353354,0.000227558249658519,26.9797534865047,0.165647509171664,0.0061396969121501,1465301.72776414,238660270.813107
,595712.391,113.9900,-0.019,2.115173e+02,0.5,1153303,173566000,4.33496692163668E-12,-2.88047794822969E-14,0.0370270853874232,0.00024603579421414,27.0060643110151,0.179448595854526,0.00664475185232131,2090832.21018321,314659186.174544
,595714.793,113.9900,-0.019,1.602760e+02,0.5,1666025,228832700,4.33925251043951E-12,-3.15920896082815E-14,0.0369901887394489,0.000269308447589179,27.0327627585262,0.196813036662914,0.00728053726587153,3020350.01467133,414852627.542972
,595717.195,113.9900,-0.019,1.214445e+02,0.5,2415974,301648500,4.34423599905689E-12,-3.47940109882379E-14,0.0369473438269112,0.000295919993153879,27.0638089963701,0.216760431018872,0.00800923591531203,4379938.54014529,546860972.314692
,595719.52,113.9900,-0.019,9.202165e+01,0.5,3511383,397683500,4.34867968242497E-12,-3.83970667863073E-14,0.0369090794876255,0.000325892108318542,27.0914923445906,0.239206820658703,0.00882959187393995,6365814.25582849,720963590.017884
,595721.797,113.9900,-0.019,6.972812e+01,0.5,5168103,524150700,4.35428518065101E-12,-4.29330616270817E-14,0.0368608547303452,0.000363446417059944,27.1264135904326,0.267465252752606,0.00985995630645919,9369295.16176105,950236985.900565
,595724.137,113.9900,-0.019,5.283509e+01,0.5,7554767,690923800,4.35932849058405E-12,-4.76661985342294E-14,0.036817387958052,0.000402572306195978,27.1578325043146,0.296951844465516,0.0109342983987525,13696097.3690602,1252581269.46881
,595726.587,113.9900,-0.019,4.003407e+01,0.5,11193680,910171200,4.36716205468759E-12,-5.37092522245435E-14,0.0367501824761197,0.000451969676231562,27.2066341998728,0.334598982158996,0.012298433525473,20293111.7793708,1650056630.16667
,595728.974,113.9900,-0.019,3.033521e+01,0.5,16694500,1199138000,4.37442682114832E-12,-6.09011377886955E-14,0.0366875884759503,0.000510767689633514,27.2518923884103,0.379403135817825,0.0139220840303618,30265592.2449726,2173926847.37201
,595731.298,113.9900,-0.019,2.298591e+01,0.5,24880830,1579429000,4.38281391775202E-12,-6.90427034132094E-14,0.03661539281669,0.000576804252711129,27.3041424918958,0.430123625459984,0.0157530537934912,45106655.2155789,2863359435.37601
,595733.747,113.9900,-0.019,1.741690e+01,0.5,37605870,2079865000,4.39207965655641E-12,-7.94128352533001E-14,0.0365352704161193,0.000660591254568651,27.3618663782747,0.494727681834527,0.0180809187134742,68175981.7567132,3770603852.44182
,595736.228,113.9900,-0.019,1.319742e+01,0.5,56830880,2737191000,4.40394049553959E-12,-9.14367370889173E-14,0.0364330787432831,0.000756441156678535,27.4357572720583,0.569634427863263,0.02076248241354,103029155.770042,4962275402.2348
,595738.63,113.9900,-0.019,1.000008e+01,0.5,85482070,3601815000,4.41625536806398E-12,-1.04811227259235E-13,0.0363266844220377,0.000862143164108244,27.5124767131493,0.652955096324157,0.0237330540297045,154971126.710965,6529759150.12885
,595781.811,111.9814,-0.019,5.000000e+05,0.5,-51.91759,74233.53,4.28795088267163E-12,2.9989153939828E-15,0.0374347102480795,-2.61811601634543E-05,26.7131628437393,-0.0186827035724219,-0.000699381936976458,-94.1218131289747,134578.558799901
,595783.387,111.9814,-0.019,3.788642e+05,0.5,-66.03096,98103.49,4.28205147198495E-12,2.88213976347405E-15,0.037486285649909,-2.5231063933584E-05,26.6764105761253,-0.0179552123955601,-0.000673074525687109,-119.708054203726,177852.59972738
,595784.978,111.9814,-0.019,2.870762e+05,0.5,-62.50704,129542.6,4.27966955815152E-12,2.06503093390251E-15,0.0375071574596764,-1.80979954981473E-05,26.6615716813122,-0.0128647713381285,-0.000482521116605657,-113.319511520572,234848.813079373
