Repository: AlexiLJ/BunchOfScripts

ScriptCutter.py:                filters out a threshold values from an CSV file

From_dat_to_csv.py:             converts .dat file from PPMS to .csv 
                    
Convert_all_files_to_csv.py     Converts all files in a rectory from .dat to .csv
                                and removes LCR head

temp_script.py:                 Script for measuring RaspberryPi CPU and GPU temperatures
                                Run in bash with "watch python3 temp_script.py"

File: Scripts/Data_examples/Nb-PrO2/Jan 30 2019 Pr0.998Nb0.002O2 1300C 10h air.dat (part 30 of 54)
Comment,Time Stamp (sec),Temperature (K),Magnetic Field (Oe),Frequency (Hz),AC Voltage (Vrms),Re[Impedance] (Ohm),-Im[Impedance] (Ohm),Re[Cp] (F),Im[Cp] (F),Re[Modulus],Im[Modulus],Re[Permittivity],Im[Permittivity],Loss Factor,Re[Sp.Impedance] (Ohm-cm),-Im[Sp.Impedance] (Ohm-cm)
,595786.553,111.9814,-0.019,2.175258e+05,0.5,-26.27449,171006.2,4.27855867043116E-12,6.57385211768092E-16,0.0375169036913844,-5.76433784781044E-06,26.654651050599,-0.00409539164359218,-0.000153646417498313,-47.6332325487203,310018.504331501
,595787.349,111.9814,-0.019,1.648255e+05,0.5,-186.1916,225514.3,4.28175079235034E-12,3.53514624495643E-15,0.0374889094976761,-3.09520063323146E-05,26.6745373960767,-0.0220233253369536,-0.000825631013199606,-337.548237146308,408836.673707534
,595788.16,111.9814,-0.019,1.248930e+05,0.5,-81.6465,297762.6,4.27968691120584E-12,1.17349008033839E-15,0.0375070112902252,-1.02844218760428E-05,26.6616797877198,-0.00731063215725569,-0.00027419998347677,-148.017591256351,539816.193201527
,595788.956,111.9814,-0.019,9.463495e+04,0.5,97.71793,392981.3,4.2795359370258E-12,-1.06414069353115E-15,0.0375083349697212,9.32674621155705E-06,26.6607392457297,0.00662940514310087,0.000248657964132136,177.153614927238,712438.934121972
,595789.752,111.9814,-0.019,7.170755e+04,0.5,427.2005,518695.5,4.27899939466214E-12,-3.52420771126675E-15,0.0375130150012327,3.08959278903212E-05,26.6573966832971,0.0219551802392789,0.000823605564343627,774.475194815564,940347.210296936
,595790.547,111.9814,-0.019,5.433485e+04,0.5,917.0198,684590.1,4.27868206400666E-12,-5.73136563119884E-15,0.0375157553065292,5.02529768222508E-05,26.655419770383,0.0357053771399158,0.00133951659540505,1662.47251174736,1241098.85420618
,595791.358,111.9814,-0.019,4.117107e+04,0.5,1171.875,902929.8,4.2812747796263E-12,-5.55648831434578E-15,0.0374930400981033,4.86606559723301E-05,26.6715719224132,0.0346159229062747,0.00129785837171395,2124.50153715759,1636928.63833207
,595792.154,111.9814,-0.019,3.119651e+04,0.5,1932.159,1191406,4.28206549728572E-12,-6.94442649203553E-15,0.0374860812604484,6.07929364818599E-05,26.6764979512268,0.0432625281431724,0.00162174691079279,3502.82646658804,2159909.44288322
,595792.95,111.9814,-0.019,2.363846e+04,0.5,3089.075,1571830,4.28344692948253E-12,-8.4181424350542E-15,0.0374739456427181,7.36465321544183E-05,26.6851040253729,0.0524435134315917,0.00196527296208878,5600.20871329712,2849583.14764835
,595794.728,111.9814,-0.019,1.791157e+04,0.5,5245.081,2073453,4.28538729003345E-12,-1.08404692330118E-14,0.0374568829706726,9.47522732315122E-05,26.697192122646,0.0675341737458435,0.0025296358297005,9508.84919212036,3758979.48648449
,595797.099,111.9814,-0.019,1.357207e+04,0.5,7693.675,2734910,4.28772561785155E-12,-1.20619572098987E-14,0.0374363990102984,0.000105313698496681,26.7117594844224,0.0751438241665405,0.00281313644690319,13947.9247905202,4958140.15913613
,595799.377,111.9814,-0.019,1.028394e+04,0.5,11144.96,3606297,4.29135293761303E-12,-1.32620682199996E-14,0.037404694196975,0.000115596086688789,26.7343570341906,0.082620299928645,0.00309041656857436,20204.7869026644,6537884.60368793
,595801.639,111.9814,-0.019,7.792469e+03,0.5,15766.13,4757375,4.29313086500351E-12,-1.42276064688316E-14,0.0373891501291122,0.000123909130881022,26.7454332020865,0.088635429574169,0.00331403978034105,28582.5428650891,8624683.09361926
,595803.916,111.9814,-0.019,5.904585e+03,0.5,21802.64,6273499,4.2965276861817E-12,-1.49319616360587E-14,0.0373595494683492,0.00012983772016551,26.7665947871343,0.0930234355930821,0.00347535561892972,39526.1800056264,11373276.3894243
,595806.288,111.9814,-0.019,4.474074e+03,0.5,28979.59,8275934,4.29830035680292E-12,-1.50512295092013E-14,0.0373441350858946,0.000130766838364569,26.7776382063032,0.0937664529933421,0.00350167002298472,52537.3299210211,15003506.7771006
,595808.659,111.9814,-0.019,3.390107e+03,0.5,38636.26,10915730,4.30078060175429E-12,-1.52226262038668E-14,0.0373225889131517,0.000132103418564003,26.793089686297,0.0948342235767183,0.00353950308408141,70043.9840085505,19789214.0067816
,595811.03,111.9814,-0.019,2.568774e+03,0.5,53763.04,14397660,4.30322401623799E-12,-1.60688893135387E-14,0.0373013439558159,0.000139288859936287,26.808311719101,0.100106290556,0.0037341512440216,97467.4441576659,26101632.683923
,595813.386,111.9814,-0.019,1.946446e+03,0.5,74121.54,18990250,4.30567292738549E-12,-1.68056296317384E-14,0.037280080186878,0.000145509245785331,26.8235679951319,0.10469605024125,0.00390313660957597,134375.531235403,34427575.7363258
,595815.788,111.9814,-0.019,1.474880e+03,0.5,101336.4,25044390,4.30870912569091E-12,-1.74342066804048E-14,0.0372537678156149,0.000150738856760747,26.8424829645375,0.108611972209647,0.00404627144043037,183713.568059747,45403174.4445219
,595818.175,111.9814,-0.019,1.117550e+03,0.5,141001.4,33030090,4.311550568396E-12,-1.84054801641361E-14,0.0372291475417156,0.000158926661240961,26.8601846415784,0.114662831337155,0.00426887725707075,255622.56302197,59880513.6874269
,595820.468,111.9814,-0.019,8.467957e+02,0.5,195557.6,43568490,4.31376326577273E-12,-1.93623692540797E-14,0.0372099796916601,0.000167017363341025,26.8739693482987,0.120624078278289,0.00448850992999757,354527.933271764,78985663.1267284
,595822.746,111.9814,-0.019,6.416440e+02,0.5,271865.4,57456120,4.31695933776289E-12,-2.04265773105571E-14,0.037182347814498,0.000175935894409988,26.8938803020082,0.12725390308043,0.00473170482100079,492866.952703967,104162658.354441
,595824.945,111.9814,-0.019,4.861923e+02,0.5,386248.1,75771150,4.32011415439321E-12,-2.20220477571936E-14,0.0371550613360894,0.000189400211643191,26.9135342422453,0.137193397029769,0.00509756153892346,700232.262121981,137366122.365609
,595826.739,111.9814,-0.019,3.684033e+02,0.5,531155.7,99911740,4.32382392572616E-12,-2.29865251465526E-14,0.037123098350629,0.000197355638992947,26.9366454504755,0.143201917711563,0.00531624912147461,962936.406289078,181130790.579276
,595829.111,111.9814,-0.019,2.791500e+02,0.5,753766.1,131752100,4.32724461793036E-12,-2.47565716174798E-14,0.0370935867510447,0.000212215882861424,26.9579557477222,0.154228988896064,0.00572109362962716,1366508.57651821,238854433.257591
,595831.497,111.9814,-0.019,2.115173e+02,0.5,1084208,173718400,4.33118645666314E-12,-2.70317191834937E-14,0.0370595970994696,0.00023129565809967,26.9825126941178,0.168402749064371,0.00624118112992061,1965569.33341743,314935473.350448
,595833.9,111.9814,-0.019,1.602760e+02,0.5,1546363,229055800,4.33505829198349E-12,-2.92661165775609E-14,0.0370262522526958,0.000249965408045705,27.0066335318435,0.182322642990058,0.00675103184464222,2803413.82016308,415257087.312947
,595836.287,111.9814,-0.019,1.214445e+02,0.5,2222053,301961800,4.33977202590577E-12,-3.19351767325536E-14,0.0369857183019077,0.000272167626202748,27.0359992464501,0.198950407745524,0.00735872219598638,4028377.61207093,547428956.384317
,595838.611,111.9814,-0.019,9.202165e+01,0.5,3252364,398133600,4.34381216274047E-12,-3.54847174437406E-14,0.0369508533522122,0.00030185250682689,27.0611685723425,0.221063408018359,0.0081690266784818,5896236.64417791,721779579.898951
,595840.904,111.9814,-0.019,6.972812e+01,0.5,4755918,524749400,4.34938283392766E-12,-3.94194030689079E-14,0.0369029582584471,0.000334459540943919,27.0958728519959,0.245575791839912,0.00906321760444128,8622041.68669477,951322373.907217
,595843.229,111.9814,-0.019,5.283509e+01,0.5,6870812,691601400,4.35514826153401E-12,-4.32668368472461E-14,0.036853495358145,0.00036612626600913,27.1317904291152,0.2695446123473,0.00993464154352493,12456149.8927111,1253809695.91495
,595845.693,111.9814,-0.019,4.003407e+01,0.5,10109160,911549700,4.36068099197139E-12,-4.83603053753377E-14,0.0368058424734294,0.000408179773959328,27.1662583447207,0.301276005255793,0.011090080990647,18326976.8186641,1652555723.81486
,595848.065,111.9814,-0.019,3.033521e+01,0.5,15129580,1201099000,4.36743832246647E-12,-5.50142057355991E-14,0.0367475852077704,0.000462889012652395,27.2083552984506,0.342728607846924,0.0125964470872093,27428536.2914549,2177481959.9176
,595850.389,111.9814,-0.019,2.298591e+01,0.5,22650870,1582046000,4.37575277475465E-12,-6.26496367697948E-14,0.0366760618831699,0.000525107809651323,27.260152840915,0.390295970015851,0.0143174534748041,41063942.940123,2868103815.55542
,595852.838,111.9814,-0.019,1.741690e+01,0.5,33757040,2083523000,4.38465092722497E-12,-7.10396941796997E-14,0.0365995274804875,0.00059298203722249,27.3155867305402,0.44256451879164,0.0162019041786436,61198407.1423062,3777235469.82672
,595855.334,111.9814,-0.019,1.319742e+01,0.5,50050790,2743646000,4.39401102563538E-12,-8.01574704250334E-14,0.0365189973084428,0.000666195516949138,27.3738984602946,0.499366625037461,0.0182424372532025,90737476.5149453,4973977723.23521
,595857.737,111.9814,-0.019,1.000008e+01,0.5,76388890,3610233000,4.40646686361078E-12,-9.32363956932997E-14,0.0364115855148103,0.00077043243486402,27.4514960907938,0.580845977313673,0.0211589916772685,138486028.14017,6545020209.49081
,595901.183,109.9898,-0.019,5.000000e+05,0.5,-53.84309,74246.24,4.28721668304932E-12,3.10907318289688E-15,0.0374411196855299,-2.71521571587835E-05,26.7085889121325,-0.0193689667863174,-0.000725196185018931,-97.6125674413348,134601.600860306
,595902.759,109.9898,-0.019,3.788642e+05,0.5,-69.84034,98119.89,4.28133552983812E-12,3.047393643205E-15,0.0374925522474037,-2.66866646143452E-05,26.6719503853073,-0.0189847143466324,-0.000711785755161364,-126.614109598386,177882.331418226
,595904.35,109.9898,-0.019,2.870762e+05,0.5,-68.82696,129565.6,4.27890963603124E-12,2.27301337980712E-15,0.0375138167719148,-1.99278355243052E-05,26.656837503169,-0.0141604645720555,-0.000531213223262965,-124.776944911261,234890.509962876
,595905.925,109.9898,-0.019,2.175258e+05,0.5,-36.3002,171040.6,4.27769806715111E-12,9.07862199835587E-16,0.0375244506779087,-7.96386977418357E-06,26.6492896469372,-0.00565581823287425,-0.000212231481882079,-65.808922196589,310080.868365957
,595906.721,109.9898,-0.019,1.648255e+05,0.5,-196.534,225558.2,4.28091711071524E-12,3.73006063817369E-15,0.0374962073192641,-3.26712999539997E-05,26.6693437094213,-0.0232376069528282,-0.000871322789417543,-356.298056621849,408916.260367785
,595907.517,109.9898,-0.019,1.248930e+05,0.5,-111.7168,297821.5,4.27884023942849E-12,1.6050498008377E-15,0.037514430499236,-1.40721611072305E-05,26.6564051748143,-0.00999917160323784,-0.000375113280941772,-202.532278038465,539922.973481453
,595908.328,109.9898,-0.019,9.463495e+04,0.5,74.21745,393065.3,4.27862149102498E-12,-8.0787690131658E-16,0.0375163523999079,7.08372885732357E-06,26.6550424116007,0.00503292780469519,0.000188817099855927,134.549407239608,712591.218392156
,595909.123,109.9898,-0.019,7.170755e+04,0.5,316.9878,518844.3,4.27777352012572E-12,-2.61350470081855E-15,0.0375237764916103,2.29251422011715E-05,26.6497597053995,0.0162816642671862,0.000610949758916114,574.669711667372,940616.971004118
,595909.919,109.9898,-0.019,5.433485e+04,0.5,925.7101,684825.1,4.27721367931061E-12,-5.78170966980619E-15,0.0375286333813028,5.07292080273768E-05,26.6462719978044,0.0360190114464477,0.00135174674526386,1678.22722595183,1241524.8875811
,595910.73,109.9898,-0.019,4.117107e+04,0.5,1064.228,903170.9,4.28013316716961E-12,-5.04338388253051E-15,0.0375030514765822,4.41907478051165E-05,26.6644598821183,0.0314193745739893,0.00117832405804926,1929.34743200951,1637365.73044565
,595911.526,109.9898,-0.019,3.119651e+04,0.5,1806.079,1191784,4.28070877546999E-12,-6.48716396972275E-15,0.0374979745518339,5.6825988921316E-05,26.6680458183109,0.0404138648643455,0.00151544155652367,3274.25502867459,2160594.72209904
,595912.321,109.9898,-0.019,2.363846e+04,0.5,2949.927,1572325,4.28209987888028E-12,-8.03388742747566E-15,0.0374857469209054,7.03291094125869E-05,26.6767121423777,0.0500496738397136,0.00187615601100281,5347.94619392227,2850480.53709764
,595913.117,109.9898,-0.019,1.791157e+04,0.5,4585.387,2074201,4.28384836728911E-12,-9.47020207460064E-15,0.0374703955742677,8.28349155897161E-05,26.6876049107124,0.0589976557810534,0.00221067630379119,8312.88467623459,3760335.54165231
,595914.911,109.9898,-0.019,1.357207e+04,0.5,7362.455,2735933,4.28612526378712E-12,-1.1534055979805E-14,0.0374504021899963,0.000100779843971234,26.7017895664125,0.0718550944420721,0.00269102167341086,13347.453409923,4959994.76399801
,595917.173,109.9898,-0.019,1.028394e+04,0.5,10680.18,3607918,4.28942825682877E-12,-1.26975906547814E-14,0.0374215072906535,0.000110775365109598,26.7223666190438,0.0791037062143262,0.00296020585833714,19362.1835324755,6540823.32752087
,595919.451,109.9898,-0.019,7.792469e+03,0.5,15239.41,4759312,4.29138672918887E-12,-1.37411041416634E-14,0.0374043733948418,0.000119769534327038,26.7345675496309,0.0856046075696489,0.00320201953559674,27627.6479747197,8628194.69637337
,595921.713,109.9898,-0.019,5.904585e+03,0.5,20343.04,6278668,4.29299729482065E-12,-1.39094176803788E-14,0.0373903315743481,0.000121145601396702,26.7446010838689,0.0866531706459378,0.003240024795068,36880.059520391,11382647.3107645
,595924.084,109.9898,-0.019,4.474074e+03,0.5,27844.47,8279722,4.2963379608343E-12,-1.44484625764382E-14,0.03736122797036,0.000125644748867637,26.7654128323406,0.0900113234052693,0.00336297160701772,50479.4618166087,15010374.0725226
,595926.455,109.9898,-0.019,3.390107e+03,0.5,37837.58,10920660,4.29884131651007E-12,-1.48944983380817E-14,0.0373394453545754,0.000129372606670236,26.7810082879912,0.0927900459841741,0.00346477044427718,68596.0506643824,19798151.643115
,595928.826,109.9898,-0.019,2.568774e+03,0.5,51745.01,14403870,4.30137321542862E-12,-1.54524166106808E-14,0.0373174327748299,0.000134060563730991,26.7967815629111,0.0962657764851148,0.00359243800450851,93808.9414700669,26112890.8424687
,595931.198,109.9898,-0.019,1.946446e+03,0.5,69518.73,18999310,4.30362767146864E-12,-1.57470313455256E-14,0.0372978660257423,0.00013647339181369,26.8108264185937,0.0981011732989819,0.00365901340627633,126031.060263461,34444000.6826099
,595933.584,109.9898,-0.019,1.474880e+03,0.5,96308.23,25057610,4.30644280902226E-12,-1.65516936584599E-14,0.0372734326910829,0.000143259406164528,26.8283642192716,0.103114074796175,0.00384347230242629,174597.958550124,45427141.087996
,595935.971,109.9898,-0.019,1.117550e+03,0.5,134107.2,33048930,4.30910028140748E-12,-1.74856303444247E-14,0.0372503826379472,0.000151156013659253,26.8449197943054,0.108932332388337,0.00405783787856369,243124.012837461,59914668.8737395
,595938.264,109.9898,-0.019,8.467957e+02,0.5,186266.4,43590910,4.31155271788228E-12,-1.84235062578448E-14,0.037229127652599,0.000159082147699832,26.8601980324914,0.114775130659104,0.00427305601098945,337683.842663091,79026308.5236036
,595940.558,109.9898,-0.019,6.416440e+02,0.5,259642.9,57490870,4.31435857485269E-12,-1.94847037801762E-14,0.0372048360470231,0.000168026184423259,26.877678016805,0.121386200374938,0.00451624579694132,470708.684938285,104225656.90669
,595942.742,109.9898,-0.019,4.861923e+02,0.5,361230.1,75818540,4.31742807355562E-12,-2.05699684371831E-14,0.0371782994465934,0.000177132411504137,26.8968004416983,0.128147204011509,0.00476440327128431,654876.930319009,137452036.074704
,595944.536,109.9898,-0.019,3.684033e+02,0.5,501645.2,99976560,4.32103389990629E-12,-2.1681341255643E-14,0.0371471827999148,0.000186390749442668,26.9192640913826,0.135070856798578,0.00501762813203415,909436.585393258,181248303.274434
,595946.907,109.9898,-0.019,2.791500e+02,0.5,709054.4,131836000,4.32450722663844E-12,-2.32585248102171E-14,0.0371172080210542,0.000199627716731726,26.9409022922725,0.144896426699126,0.00537830638065475,1285450.37886152,239006536.236977
,595949.294,109.9898,-0.019,2.115173e+02,0.5,1001047,173857000,4.32775870153479E-12,-2.49186967731831E-14,0.0370891648375905,0.00021355480189567,26.9611583961238,0.155238999459122,0.00575787572545253,1814806.09302783,315186742.396251
,595951.696,109.9898,-0.019,1.602760e+02,0.5,1448438,229234300,4.33170715285097E-12,-2.73702898958016E-14,0.0370551062962394,0.000234136095922436,26.9857565377247,0.170511983712686,0.00631859193846645,2625884.80638076,415580691.387087
,595954.099,109.9898,-0.019,1.214445e+02,0.5,2076680,302242700,4.33576879956101E-12,-2.9790642919324E-14,0.0370201242707123,0.000254361649331821,27.011059866272,0.185590347767175,0.00687090209292069,3764829.7405307,547938202.235442
,595956.407,109.9898,-0.019,9.202165e+01,0.5,2997253,398498900,4.33987433267921E-12,-3.26417497344303E-14,0.036984756913051,0.000278175607540982,27.0366365992495,0.203352230475443,0.00752135827727504,5433743.87690682,722441835.183451
,595958.716,109.9898,-0.019,6.972812e+01,0.5,4374381,525306200,4.3448282922479E-12,-3.61806777263844E-14,0.0369421151725061,0.000307627982899159,27.0674988764306,0.225399115416074,0.00832729748858856,7930350.2153497,952331801.069577
,595961.041,109.9898,-0.019,5.283509e+01,0.5,6473861,692515500,4.34944876405421E-12,-4.06600671394485E-14,0.036902205178725,0.000344973862564153,27.0962835848273,0.253304905875397,0.00934832649955127,11736514.2577873,1255466875.09799
,595963.521,109.9898,-0.019,4.003407e+01,0.5,9259426,912800500,4.35479307662305E-12,-4.4174914713898E-14,0.0368563462997877,0.00037386987758361,27.1295776909972,0.275201774145654,0.0101439756003639,16786487.270568,1654823309.11421
,595965.877,109.9898,-0.019,3.033521e+01,0.5,13624060,1202806000,4.36137257694002E-12,-4.94008191433909E-14,0.036799810817774,0.000416827676757517,27.1705667946989,0.307758218902288,0.0113268972718793,24699167.0718525,2180576593.83669
,595968.217,109.9898,-0.019,2.298591e+01,0.5,20391200,1584482000,4.36919742526226E-12,-5.62285835610678E-14,0.0367325348850595,0.000472722609249095,27.2193141925071,0.350293963302992,0.0128693162812831,36967369.1686295,2872520059.39074
,595970.65,109.9898,-0.019,1.741690e+01,0.5,30787900,2087374000,4.3767583669221E-12,-6.45553690545925E-14,0.0366671748164311,0.000540825607452617,27.2664174992702,0.402168339418705,0.0147495848851236,55815629.5473954,3784216978.45144
,595973.162,109.9898,-0.019,1.319742e+01,0.5,45127420,2748934000,4.38583595468376E-12,-7.19993499946216E-14,0.0365893826488865,0.000600663543881742,27.3229692384903,0.448543001931815,0.0164163344772919,81811859.7614557,4983564380.62485
,595975.611,109.9898,-0.019,1.000008e+01,0.5,68382830,3618778000,4.396460123062E-12,-8.3078427357834E-14,0.0364977674865069,0.000689686029209122,27.3891558968109,0.517563661416954,0.0188966634593225,123971778.090825,6560511508.16602
,596021.709,107.9800,-0.019,5.000000e+05,0.5,-53.89481,74256.45,4.28662720216286E-12,3.1112039237184E-15,0.0374462684153779,-2.71782386776609E-05,26.7049165522235,-0.019382240918438,-0.000725792978253068,-97.7063310419763,134620.110650765
,596023.285,107.9800,-0.019,3.788642e+05,0.5,-69.11582,98140.23,4.28044824961269E-12,3.01453023637244E-15,0.0375003243567356,-2.64098185645352E-05,26.6664227890735,-0.018779981232299,-0.000704255736918489,-125.300621509894,177919.205966506
,596024.861,107.9800,-0.019,2.870762e+05,0.5,-72.55603,129587.8,4.27817647175151E-12,2.39534508981321E-15,0.0375202444559015,-2.10075329803401E-05,26.6522700215603,-0.0149225691249673,-0.00055989861699944,-131.537405666178,234930.756519995
,596026.436,107.9800,-0.019,2.175258e+05,0.5,-42.25709,171063.6,4.27712284982218E-12,1.05655887755193E-15,0.0375294966282012,-9.270746767124E-06,26.6457061464265,-0.0065821717930822,-0.000247025609188629,-76.6082156038881,310122.565249459
,596027.247,107.9800,-0.019,1.648255e+05,0.5,-211.9265,225599.1,4.28014047407387E-12,4.02073940090548E-15,0.0375030064286707,-3.52301090381375E-05,26.6645054028178,-0.0250484833682859,-0.000939394261767888,-384.203242678978,408990.408304101
,596028.043,107.9800,-0.019,1.248930e+05,0.5,-126.5519,297876.1,4.27805576770756E-12,1.81752106231198E-15,0.0375213080682001,-1.5940831864376E-05,26.6515180570742,-0.0113228293508847,-0.000424847444961177,-229.426949188448,540021.958257072
,596028.839,107.9800,-0.019,9.463495e+04,0.5,49.62794,393140.1,4.27780751217E-12,-5.4000793748977E-16,0.0375234917305981,4.73676838408653E-06,26.6499714697221,0.00336415233424695,0.000126234744306165,89.9708883762896,712726.823908938
,596029.65,107.9800,-0.019,7.170755e+04,0.5,307.3662,518955.2,4.276859461992E-12,-2.53309349394037E-15,0.0375317969841028,2.22292903475582E-05,26.6440652876127,0.0157807169096782,0.000592278871085597,557.226636262644,940818.02249892
,596030.445,107.9800,-0.019,5.433485e+04,0.5,847.3675,684980.4,4.27624521119459E-12,-5.29000715056509E-15,0.037537143870717,4.64360086199105E-05,26.6402386156132,0.0329557931805284,0.00123706824312053,1536.19930136523,1241806.43219014
,596031.241,107.9800,-0.019,4.117107e+04,0.5,970.0134,903415.6,4.27897485429976E-12,-4.59441141699768E-15,0.0375132123405962,4.02786033885442E-05,26.6572438012529,0.0286223568579978,0.00107371778835787,1758.54503199015,1637809.34902796
,596032.037,107.9800,-0.019,3.119651e+04,0.5,1666.737,1192124,4.27948935771861E-12,-5.98325614920582E-15,0.0375086722213341,5.24417693227968E-05,26.6604490650228,0.0372746097665083,0.00139812385288779,3021.64080515193,2161211.11081169
,596032.848,107.9800,-0.019,2.363846e+04,0.5,2769.812,1572917,4.28049001534854E-12,-7.53768483040908E-15,0.0374998607727981,6.60349938152015E-05,26.6666829820966,0.0469584208982464,0.00176093970629092,5021.41427339735,2851553.77862084
,596033.643,107.9800,-0.019,1.791157e+04,0.5,4280.727,2074778,4.28265971925177E-12,-8.83607648240606E-15,0.0374808190666132,7.73312393714247E-05,26.680199847209,0.0550471673843388,0.00206322170371963,7760.56413154302,3761381.58955583
,596035.422,107.9800,-0.019,1.357207e+04,0.5,7037.137,2736995,4.28446487850678E-12,-1.10158645966619E-14,0.0374649392152545,9.63267780739162E-05,26.6914456647236,0.0686268553178636,0.00257111795966014,12757.6818122142,4961920.07227104
,596037.699,107.9800,-0.019,1.028394e+04,0.5,10261.73,3609254,4.28784339604267E-12,-1.21910763865533E-14,0.0374353643499714,0.000106435180624869,26.7124932213716,0.0759482134159983,0.00284317202391408,18603.5721889247,6543245.37257998
,596039.962,107.9800,-0.019,7.792469e+03,0.5,14535.03,4761119,4.28976201010944E-12,-1.3096043075126E-14,0.0374185749648848,0.000114233672729425,26.7244458419594,0.0815859931344407,0.00305286005243725,26350.6718529123,8631470.62109029
,596042.239,107.9800,-0.019,5.904585e+03,0.5,21508.92,6280869,4.29148762668103E-12,-1.46962568465083E-14,0.0374034388320969,0.000128088577164158,26.7351961228614,0.0915550371438945,0.00342451339137944,38993.6926742183,11386637.5212249
,596044.61,107.9800,-0.019,4.474074e+03,0.5,26535.65,8283331,4.29447056790126E-12,-1.37573360191847E-14,0.037377513139324,0.000119738859467949,26.7537793102042,0.085705729247427,0.00320349989635812,48106.6915963526,15016916.8574166
,596046.982,107.9800,-0.019,3.390107e+03,0.5,36461.02,10925520,4.29693279010896E-12,-1.43398714568111E-14,0.0373560624550458,0.000124665932632467,26.7691185117463,0.0893348202592783,0.00333723429182318,66100.4740576712,19806962.3758899
,596049.368,107.9800,-0.019,2.568774e+03,0.5,49903.46,14411790,4.29901333096434E-12,-1.48861203085283E-14,0.0373379518483551,0.000129289490517577,26.7820799071058,0.0927378523667817,0.00346268298386252,90470.3807824914,26127249.0736574
,596051.74,107.9800,-0.019,1.946446e+03,0.5,67529.88,19008740,4.30149599708532E-12,-1.52813657561549E-14,0.0373163782178495,0.000132569046821935,26.7975464705509,0.0952001604236119,0.00355257002831329,122425.458230671,34461096.404846
,596054.126,107.9800,-0.019,1.474880e+03,0.5,93843.33,25069240,4.30444825415315E-12,-1.61131234126929E-14,0.0372907324264606,0.000139592844020722,26.8159385011426,0.100381861038565,0.0037433655747043,170129.321674228,45448225.2077845
,596056.513,107.9800,-0.019,1.117550e+03,0.5,128185.8,33063890,4.30715678057095E-12,-1.66984688626447E-14,0.0372672444765684,0.000144481836439224,26.8328121336176,0.104028457921844,0.00387691224474797,232389.059534314,59941789.9770959
,596058.806,107.9800,-0.019,8.467957e+02,0.5,176857.8,43613650,4.30931251175545E-12,-1.74747018500296E-14,0.0372485489118208,0.000151046665751136,26.8462419512053,0.108864249833661,0.00405510201508014,320626.916657757,79067534.0510318
,596061.1,107.9800,-0.019,6.416440e+02,0.5,247498.5,57521500,4.31206931387383E-12,-1.85535962567006E-14,0.0372246580488144,0.000160167016334666,26.8634163326129,0.11558556795628,0.00430271289865529,448692.005285714,104281186.278067
,596063.284,107.9800,-0.019,4.861923e+02,0.5,345348.5,75861140,4.31501213545247E-12,-1.96435614922253E-14,0.0371991887377407,0.000169344726849552,26.8817495818038,0.122375855351654,0.00455237688228782,626085.050969656,137529265.954583
,596065.078,107.9800,-0.019,3.684033e+02,0.5,472442.9,100042300,4.31820686884746E-12,-2.03924357588561E-14,0.0371716090834084,0.000175540374351967,26.9016521963061,0.127041207353432,0.00472243141151293,856495.502736373,181367483.844932
,596067.449,107.9800,-0.019,2.791500e+02,0.5,664502.6,131924700,4.32161499295187E-12,-2.1767905471951E-14,0.0371421806867257,0.000187084568970019,26.9228841965514,0.135610136298262,0.00503698397646536,1204682.06519058,239167341.174659
,596069.836,107.9800,-0.019,2.115173e+02,0.5,929484.1,173978000,4.32476872595647E-12,-2.31052418521525E-14,0.0371149779422993,0.000198288185110864,26.9425313859952,0.143941501437156,0.00534253813700583,1685069.14066222,315406104.261634
,596072.238,107.9800,-0.019,1.602760e+02,0.5,1350183,229401400,4.32857473007015E-12,-2.54766013405773E-14,0.0370821175605314,0.000218253440189253,26.9662421071425,0.1587146445791,0.0058856789888815,2447757.53296558,415883628.310274
,596074.641,107.9800,-0.019,1.214445e+02,0.5,1939356,302470100,4.33253554893778E-12,-2.77790393564382E-14,0.0370479773049102,0.000237541552286132,26.9909172963648,0.173058419341974,0.00641172796914472,3515873.9653084,548350457.509725
,596076.949,107.9800,-0.019,9.202165e+01,0.5,2769148,398876300,4.33580443311204E-12,-3.01007710268656E-14,0.0370197834771369,0.000257005140130277,27.0112818568865,0.187522390102981,0.00694237286095965,5020210.50249971,723126026.65449
,596079.243,107.9800,-0.019,6.972812e+01,0.5,3990393,525845900,4.34042002584088E-12,-3.29373713633124E-14,0.036980069530476,0.000280624058481628,27.040036169508,0.205193900058081,0.00758852165624948,7234215.30654965,953310227.505505
,596081.567,107.9800,-0.019,5.283509e+01,0.5,5759814,692939300,4.3468681898571E-12,-3.61318116263482E-14,0.0369247882899402,0.000306924304249208,27.0802070716759,0.225094688401044,0.00831214797602041,10442012.754553,1256235185.49922
,596084.047,107.9800,-0.019,4.003407e+01,0.5,8436437,913866600,4.34978974299321E-12,-4.0155452808986E-14,0.0368993924536737,0.000340639869947861,27.0984078222948,0.250161249347659,0.00923158478491281,15294483.9463536,1656756050.30995
,596086.419,107.9800,-0.019,3.033521e+01,0.5,12551930,1204222000,4.35632980923106E-12,-4.54071980269266E-14,0.036843133292153,0.000384025893949599,27.1391512587755,0.282878677569054,0.0104232691314392,22755494.0409979,2183143671.53406
,596088.743,107.9800,-0.019,2.298591e+01,0.5,18383700,1586752000,4.36308380580255E-12,-5.05495652507338E-14,0.0367851595625182,0.00042618338458024,27.181227442761,0.314914700557797,0.011585742447465,33327956.4020428,2876635360.50165
,596091.192,107.9800,-0.019,1.741690e+01,0.5,27753350,2090443000,4.37051322441107E-12,-5.80242480645054E-14,0.0367210854043333,0.000487520174243618,27.2275113845677,0.361480630222825,0.0132763007649575,50314269.6416192,3789780793.03707
,596093.688,107.9800,-0.019,1.319742e+01,0.5,41217100,2753744000,4.37837416888757E-12,-6.55340096815303E-14,0.0366534056230798,0.000548615661044398,27.2764836549254,0.408265094523465,0.0149676585768321,74722809.4354585,4992284468.00083
,596096.091,107.9800,-0.019,1.000008e+01,0.5,61252040,3626599000,4.38729386344251E-12,-7.40999209494447E-14,0.0365766474397706,0.000617767299899087,27.3320517478635,0.461629181208676,0.0168896643935544,111044312.007712,6574690261.46488
,596141.237,105.9888,-0.019,5.000000e+05,0.5,-55.99012,74270.27,4.28582938074792E-12,3.23095770794427E-15,0.0374532376070037,-2.8234867976172E-05,26.6999462682906,-0.0201282854573592,-0.000753869886295014,-101.504935258144,134645.165039026
,596142.829,105.9888,-0.019,3.788642e+05,0.5,-74.76945,98153.4,4.27987354799069E-12,3.26024153267042E-15,0.0375053567402115,-2.85701248812513E-05,26.6628425013242,-0.0203107184189303,-0.000761761181986564,-135.550132443671,177943.081964581
,596144.404,105.9888,-0.019,2.870762e+05,0.5,-79.33441,129609.4,4.27746323233749E-12,2.6182516224455E-15,0.0375264984186992,-2.29701133668811E-05,26.6478266682817,-0.0163112367352244,-0.000612103828888954,-143.825984848632,234969.915332328
,596145.98,105.9888,-0.019,2.175258e+05,0.5,-56.89062,171103.4,4.27612774552665E-12,1.42178097362304E-15,0.0375382283160986,-1.24811843750878E-05,26.6395068256272,-0.00885743976919316,-0.00033249263310957,-103.13745889267,310194.718986999
,596146.791,105.9888,-0.019,1.648255e+05,0.5,-220.0696,225644.1,4.27928659535317E-12,4.17356753101337E-15,0.0375104871113919,-3.6583796759628E-05,26.6591858919514,-0.0260005751338829,-0.000975295166148816,-398.965933637679,409071.989163127
,596147.587,105.9888,-0.019,1.248930e+05,0.5,-146.4222,297940.2,4.27713510932689E-12,2.10199070956146E-15,0.0375293822837789,-1.84437505198424E-05,26.645782520936,-0.0130950240935496,-0.000491448283917377,-265.449974591143,540138.165658486
,596148.382,105.9888,-0.019,9.463495e+04,0.5,33.98515,393245.3,4.27666316000183E-12,-3.69598922077737E-16,0.037533532607451,3.24373294657079E-06,26.6428423615174,0.0023025348149934,8.64222662038173E-05,61.6119495812532,712917.541828263
,596149.178,105.9888,-0.019,7.170755e+04,0.5,268.9224,519055.6,4.27603254889055E-12,-2.21540993975552E-15,0.037539058097234,1.94489638436568E-05,26.6389137677047,0.013801605500074,0.000518099409774213,487.531564523611,941000.038459949
,596149.989,105.9888,-0.019,5.433485e+04,0.5,761.6797,685115.7,4.27540197580052E-12,-4.75319262762063E-15,0.0375445583537674,4.17402899153093E-05,26.6349854107576,0.0296115352445875,0.00111175338705565,1380.85520509587,1242051.71863961
,596150.785,105.9888,-0.019,4.117107e+04,0.5,888.1211,903656.4,4.27783542295701E-12,-4.20429258449954E-15,0.0375232112619471,3.68781271969001E-05,26.6501453489056,0.0261919866914349,0.000982808399298671,1610.08182795271,1638245.89726915
,596151.58,105.9888,-0.019,3.119651e+04,0.5,1531.971,1192452,4.27831352808669E-12,-5.49644954592428E-15,0.0375189923260284,4.82015277702567E-05,26.65312385788,0.0342418921765239,0.00128472341025048,2777.32244853832,2161805.7446286
,596152.391,105.9888,-0.019,2.363846e+04,0.5,2477.458,1573374,4.27924936976848E-12,-6.73816942769353E-15,0.037510756094276,5.90649920310193E-05,26.6589539832535,0.0419775837260838,0.00157461480868503,4491.40337428766,2852382.27756696
,596153.187,105.9888,-0.019,1.791157e+04,0.5,4219.86,2075612,4.28093943594536E-12,-8.70344028082724E-15,0.0374958852583221,7.62316783513408E-05,26.66948279159,0.0542208677021133,0.00203306783734147,7650.2178616233,3762893.5548098
,596153.983,105.9888,-0.019,1.357207e+04,0.5,6399.27,2738118,4.2827125854484E-12,-1.00091501413315E-14,0.0374803112297224,8.75954327910725E-05,26.6805291941064,0.0623552053110821,0.00233710526719447,11601.2876387724,4963955.96793075
,596155.667,105.9888,-0.019,1.028394e+04,0.5,9965.348,3610648,4.28618994198286E-12,-1.18298361861801E-14,0.0374498229882119,0.000103361091586865,26.70219249994,0.0736977519339721,0.00275998878871604,18066.2588964781,6545772.56630183
,596157.929,105.9888,-0.019,7.792469e+03,0.5,14235.87,4763110,4.28797053172148E-12,-1.28157844461744E-14,0.0374342226272841,0.000111882515178754,26.7132852537862,0.0798400322784518,0.00298877624073347,25808.3223021018,8635080.12087523
,596160.207,105.9888,-0.019,5.904585e+03,0.5,20890.3,6282328,4.29049385162706E-12,-1.42669570434152E-14,0.0374121273777832,0.000124404609972625,26.729005082998,0.088880576576924,0.00332524822008657,37872.1915406362,11389282.5539653
,596162.578,105.9888,-0.019,4.474074e+03,0.5,25900.42,8287166,4.2924853652347E-12,-1.3415584266495E-14,0.0373948181055132,0.000116872462160936,26.7414118546151,0.0835766772896198,0.00312536517308812,46955.0780612497,15023869.3595137
,596164.95,105.9888,-0.019,3.390107e+03,0.5,35042.75,10931060,4.29475874348035E-12,-1.37681210201112E-14,0.0373750045819195,0.00011981664557811,26.7555745922358,0.0857729178635988,0.00320579614419828,63529.281059182,19817005.8860901
,596167.321,105.9888,-0.019,2.568774e+03,0.5,48049.15,14418030,4.29715655396142E-12,-1.43205916366366E-14,0.0373541183911325,0.000124485358796818,26.7705125203048,0.0892147104469199,0.00333257386758108,87108.6873891118,26138561.6194425
,596169.676,105.9888,-0.019,1.946446e+03,0.5,66346.77,19017320,4.29955723309757E-12,-1.50001017412633E-14,0.037333221760615,0.000130246463618981,26.7854683195792,0.0934479361940278,0.00348875498755871,120280.588672376,34476651.1553004
,596172.079,105.9888,-0.019,1.474880e+03,0.5,90937.16,25082510,4.30217470486457E-12,-1.55976235824972E-14,0.0373104716774031,0.000135269888563923,26.8017746979553,0.0971703898051634,0.00362552073137816,164860.702894716,45472282.4966575
,596174.466,105.9888,-0.019,1.117550e+03,0.5,124453.9,33081700,4.30484174016093E-12,-1.61948854939684E-14,0.0372873186307023,0.000140275506522747,26.8183898482056,0.100891224100624,0.0037620164622737,225623.468249819,59974077.8681908
,596176.759,105.9888,-0.019,8.467957e+02,0.5,170451,43636380,4.30707291651858E-12,-1.6824147321421E-14,0.0372679616304711,0.000145574892506561,26.8322896756537,0.104811412117706,0.00390616728518727,309011.977821907,79108741.4493803
,596179.036,105.9888,-0.019,6.416440e+02,0.5,234945.5,57553190,4.30970296485528E-12,-1.75932093065459E-14,0.0372451660225906,0.00015204342546018,26.8486744037972,0.109602529975095,0.00408223245314465,425934.57143318,104338637.331902
,596181.236,105.9888,-0.019,4.861923e+02,0.5,329264,75909500,4.3122713856684E-12,-1.87048488730755E-14,0.0372229024964235,0.000161457548364597,26.864675203552,0.116527844554665,0.00433758620462524,596925.332591492,137616938.184417
,596183.03,105.9888,-0.019,3.684033e+02,0.5,440371.6,100099600,4.31574771745381E-12,-1.89864168041779E-14,0.0371928994096052,0.00016362399671574,26.8863321253833,0.118281962127585,0.00439933426307398,798353.187089532,181471363.472093
,596185.401,105.9888,-0.019,2.791500e+02,0.5,620472.2,132015600,4.31865349377158E-12,-2.02976347819359E-14,0.0371677727420756,0.000174688216562101,26.9044345892613,0.126450614316452,0.00469999151615415,1124859.00173956,239332134.509893
,596187.788,105.9888,-0.019,2.115173e+02,0.5,879985.4,174092000,4.32194968753446E-12,-2.18462228279581E-14,0.0371392977269009,0.000187728555969981,26.9249692836087,0.136098039341406,0.00505471474852377,1595332.55251305,315612775.771169
,596190.19,105.9888,-0.019,1.602760e+02,0.5,1245432,229575100,4.32532220417714E-12,-2.34646295847971E-14,0.0371101956970217,0.000201320723577309,26.9459794557712,0.146180422378385,0.00542494373300937,2257853.60932288,416198530.426117
,596192.593,105.9888,-0.019,1.214445e+02,0.5,1778131,302719100,4.32900044939078E-12,-2.54279624182144E-14,0.0370784760099026,0.000217793947015448,26.9688942619478,0.158411632840119,0.00587386458271051,3223587.87649498,548801871.59634
,596194.917,105.9888,-0.019,9.202165e+01,0.5,2551476,399215500,4.33215228026095E-12,-2.76877590460067E-14,0.0370512646921287,0.000236802961387055,26.9885296014361,0.172489759424055,0.00639122478961864,4625591.19703099,723740965.040754
,596197.211,105.9888,-0.019,6.972812e+01,0.5,3750308,526293300,4.33675977090194E-12,-3.09032717362956E-14,0.0370115328985614,0.000263740100665804,27.0172334395074,0.19252182519909,0.00712588968926642,6798963.29456161,954121322.53503
,596199.535,105.9888,-0.019,5.283509e+01,0.5,5224606,693797800,4.34154317182723E-12,-3.26937509816082E-14,0.036970535342744,0.000278404573745999,27.0470331670137,0.203676188893333,0.0075304447491762,9471729.90126314,1257791566.99866
,596202,105.9888,-0.019,4.003407e+01,0.5,7734567,914863600,4.34510915351128E-12,-3.67350257132826E-14,0.0369396485416808,0.000312300310780844,27.0692485915907,0.228852603679187,0.0084543389856149,14022058.2235719,1658563519.56439
,596204.371,105.9888,-0.019,3.033521e+01,0.5,11419200,1205677000,4.35115503660504E-12,-4.12106307029165E-14,0.0368876489702756,0.000349370056094104,27.1069133559588,0.256734817861139,0.00947119336273314,20701958.7866538,2185781452.6426
,596206.695,105.9888,-0.019,2.298591e+01,0.5,16694850,1589134000,4.35664779128004E-12,-4.5769319250769E-14,0.0368403806998338,0.000387031320031301,27.141132229754,0.285134627668849,0.0105056275933936,30266226.7627651,2880953707.30614
,596209.145,105.9888,-0.019,1.741690e+01,0.5,24852280,2094021000,4.36319989571111E-12,-5.17833706081187E-14,0.0367839371747842,0.000436559473935622,27.1819506620134,0.322601086043809,0.0118682095356255,45054896.6927963,3796267377.78369
,596211.641,105.9888,-0.019,1.319742e+01,0.5,36885780,2758176000,4.37153623102709E-12,-5.84616513520872E-14,0.0367123972699873,0.000490964104166431,27.2338845318056,0.36420557404081,0.0133732510180641,66870524.8505656,5000319276.16099
,596214.09,105.9888,-0.019,1.000008e+01,0.5,55905710,3633232000,4.37949651847788E-12,-6.73887223023561E-14,0.0366435456279817,0.000563846028893754,27.283475691027,0.419819620595272,0.0153873218115441,101351907.69569,6586715280.08544
,596261.826,103.9809,-0.019,5.000000e+05,0.5,-59.14048,74279.06,4.2853219251803E-12,3.41194403388636E-15,0.0374576702549335,-2.98235410970264E-05,26.6967849113663,-0.0212557977189663,-0.000796193166687893,-107.216248036896,134661.100500156
,596263.402,103.9809,-0.019,3.788642e+05,0.5,-77.21684,98168.89,4.27919806537548E-12,3.36589475894459E-15,0.0375112756179673,-2.95052961033631E-05,26.6586343661119,-0.0209689190176904,-0.000786571387330549,-139.987025300865,177971.163909166
,596264.977,103.9809,-0.019,2.870762e+05,0.5,-83.61649,129630.6,4.27676351195264E-12,2.75866927584654E-15,0.0375326365673712,-2.42099267473052E-05,26.6434675361234,-0.0171860134628675,-0.000645036665725531,-151.589001844669,235008.34898147
,596266.569,103.9809,-0.019,2.175258e+05,0.5,-62.14848,171124.4,4.27560289751604E-12,1.55280147754626E-15,0.0375428354881047,-1.36347017752919E-05,26.6362371169111,-0.00967367394559517,-0.000363177197407266,-112.669475235846,310232.790054545
,596267.364,103.9809,-0.019,1.648255e+05,0.5,-231.0201,225681.5,4.27857701719741E-12,4.37978873044821E-15,0.0375167043899202,-3.84041793404856E-05,26.6547653476532,-0.02728529611905,-0.00102365546134708,-418.818182454868,409139.791921519
,596268.16,103.9809,-0.019,1.248930e+05,0.5,-160.4062,297989.7,4.27642441475942E-12,2.30197550438415E-15,0.0375356174424552,-2.02052143365961E-05,26.6413550215937,-0.014340893399553,-0.000538294444405293,-290.801679760731,540227.904603416
,596268.971,103.9809,-0.019,9.463495e+04,0.5,-10.76927,393313,4.2759270572137E-12,1.17078797241484E-16,0.0375399942743992,-1.02787940937487E-06,26.6382565735298,-0.00072937985108455,-2.7380915454104E-05,-19.5236955042689,713040.275698399
,596269.767,103.9809,-0.019,7.170755e+04,0.5,234.7859,519136.6,4.27536563994602E-12,-1.93358659282317E-15,0.0375449161665928,1.69801492181403E-05,26.6347590449188,0.0120458967324677,0.000452262275478169,425.645231319831,941146.884006197
,596270.562,103.9809,-0.019,5.433485e+04,0.5,698.5089,685274.6,4.27441144683683E-12,-4.35696060802108E-15,0.0375532661243271,3.82785099752873E-05,26.6288145934529,0.0271430810217929,0.00101931240410778,1266.33235777558,1242339.78971738
,596271.358,103.9809,-0.019,4.117107e+04,0.5,794.1897,903864.8,4.27684993102979E-12,-3.75789627350193E-15,0.0375318648134817,3.29777423090927E-05,26.6440059114322,0.0234110179548961,0.000878659839391909,1439.79284347283,1638623.70729185
,596272.169,103.9809,-0.019,3.119651e+04,0.5,1404.416,1192761,4.2772063059427E-12,-5.03619498907729E-15,0.0375287146197801,4.41881712023222E-05,26.6462260630483,0.0313745890606434,0.00117744963156911,2546.07697135676,2162365.93319391
,596272.965,103.9809,-0.019,2.363846e+04,0.5,2525.322,1573761,4.27819666085177E-12,-6.86497133171778E-15,0.0375199825481316,6.02061160293162E-05,26.6523957960241,0.0427675367837982,0.00160464136549324,4578.17640176458,2853083.87295459
,596273.76,103.9809,-0.019,1.791157e+04,0.5,3897.001,2076194,4.27974201208475E-12,-8.03304455211616E-15,0.0375063990755579,7.03992375971842E-05,26.6620230562859,0.0500444228778087,0.00187699270877384,7064.9042046333,3763948.66725321
