Repository: AlexiLJ/BunchOfScripts

ScriptCutter.py:                filters out a threshold values from an CSV file

From_dat_to_csv.py:             converts .dat file from PPMS to .csv 
                    
Convert_all_files_to_csv.py     Converts all files in a rectory from .dat to .csv
                                and removes LCR head

temp_script.py:                 Script for measuring RaspberryPi CPU and GPU temperatures
                                Run in bash with "watch python3 temp_script.py"

File: Scripts/Data_examples/Nb-PrO2/Jan 30 2019 Pr0.998Nb0.002O2 1300C 10h air.dat (part 32 of 54)
Comment,Time Stamp (sec),Temperature (K),Magnetic Field (Oe),Frequency (Hz),AC Voltage (Vrms),Re[Impedance] (Ohm),-Im[Impedance] (Ohm),Re[Cp] (F),Im[Cp] (F),Re[Modulus],Im[Modulus],Re[Permittivity],Im[Permittivity],Loss Factor,Re[Sp.Impedance] (Ohm-cm),-Im[Sp.Impedance] (Ohm-cm)
,596772.542,95.9775,-0.019,8.467957e+02,0.5,143244,43736570,4.29722591731914E-12,-1.40740764376462E-14,0.0373535296147026,0.000122338560068347,26.770944641549,0.0876789650910906,0.00327515395011543,259688.190454273,79290376.6997336
,596774.835,95.9775,-0.019,6.416440e+02,0.5,193207.4,57686670,4.29975425258801E-12,-1.44009758195693E-14,0.0373315467212225,0.000125032890267126,26.7866957155722,0.0897154894501076,0.00334925555591959,350267.236940988,104580624.288855
,596777.019,95.9775,-0.019,4.861923e+02,0.5,266984,76091260,4.30199859452033E-12,-1.5094569241716E-14,0.0373120301386521,0.000130917993137949,26.8006775621827,0.0940364517325878,0.00350873411742689,484017.42369833,137946452.338566
,596778.813,95.9775,-0.019,3.684033e+02,0.5,348895.5,100357300,4.30469691719748E-12,-1.49654223785821E-14,0.0372886501436526,0.000129635235664917,26.8174876271886,0.093231890001343,0.00347653334635348,632515.435568951,181938549.85812
,596781.2,95.9775,-0.019,2.791500e+02,0.5,470714.5,132372400,4.30705356184048E-12,-1.53158253822924E-14,0.0372682264862875,0.000132525319450124,26.8321690994899,0.0954148376971472,0.0035559867464819,853362.072586551,239978980.076577
,596783.571,95.9775,-0.019,2.115173e+02,0.5,664737,174595400,4.30953611926363E-12,-1.64076952274284E-14,0.0372466887757471,0.000141809304006427,26.8476349857671,0.102216990467869,0.00380729961957761,1205107.01082071,316525393.647482
,596785.974,95.9775,-0.019,1.602760e+02,0.5,902431.2,230288900,4.31197618513646E-12,-1.68973052679661E-14,0.0372255795417354,0.000145875569411047,26.8628361573276,0.105267172967783,0.00391869169551811,1636024.72241405,417492584.141081
,596788.376,95.9775,-0.019,1.214445e+02,0.5,1262032,303754700,4.3143158353006E-12,-1.79250054147511E-14,0.0372053212263289,0.000154579685377399,26.8774117570819,0.11166956005821,0.00415477357222785,2287947.88176389,550679319.098744
,596790.701,95.9775,-0.019,9.202165e+01,0.5,1823448,400649800,4.31673036919521E-12,-1.9646417789921E-14,0.0371843823414883,0.00016923454750713,26.8924538690098,0.122393649572615,0.00455122653249796,3305743.42735098,726341218.954137
,596792.978,95.9775,-0.019,6.972812e+01,0.5,2600598,528354500,4.31995603534361E-12,-2.12631273616531E-14,0.0371564866184939,0.000182886839777236,26.9125491890028,0.132465459451604,0.00492207031453314,4714644.8627447,957858088.460055
,596795.318,95.9775,-0.019,5.283509e+01,0.5,3565196,696606000,4.32417322295891E-12,-2.21309105546036E-14,0.0371201764303195,0.000189979277423205,26.9388215094171,0.137871592679488,0.00511795189820358,6463372.27286876,1262882575.18353
,596797.768,95.9775,-0.019,4.003407e+01,0.5,5096710,918945900,4.32598267936371E-12,-2.3993011102982E-14,0.0371044804655235,0.000205790979244195,26.950094097402,0.149472144211286,0.00554625685799349,9239866.22246096,1665964353.80451
,596800.139,95.9775,-0.019,3.033521e+01,0.5,7490642,1211636000,4.32997833202411E-12,-2.6769027622941E-14,0.0370699643832874,0.000229175950655112,26.9749862948886,0.166766227885204,0.0061822544064389,13579844.6449469,2196584571.28573
,596802.479,95.9775,-0.019,2.298591e+01,0.5,10706000,1597609000,4.33382030184746E-12,-2.90420748453338E-14,0.0370368538899053,0.000248193743115698,26.9989210759391,0.180926903290482,0.0067012642016914,19408992.8164771,2896318102.42286
,596804.928,95.9775,-0.019,1.741690e+01,0.5,15893100,2106601000,4.33750817432256E-12,-3.2724019007551E-14,0.0370049196432784,0.000279180959461516,27.0218958582232,0.203864753251483,0.00754442820448675,28812727.7911033,3819073760.15164
,596807.424,95.9775,-0.019,1.319742e+01,0.5,23019090,2775981000,4.3439755323548E-12,-3.60212709442439E-14,0.0369493887576197,0.000306393057177494,27.062186335659,0.224406039831434,0.00829223615003129,41731491.91592,5032598102.71595
,596809.92,95.9775,-0.019,1.000008e+01,0.5,34272920,3659190000,4.34907676733348E-12,-4.07345779040386E-14,0.0369053492115159,0.000345665046389596,27.0939661121579,0.2537690945386,0.00936625865287126,62133650.11019,6633774745.38809
,596861.229,93.9935,-0.019,5.000000e+05,0.5,-66.28745,74336.65,4.28200131530627E-12,3.81834462661822E-15,0.0374867119152612,-3.34276368621304E-05,26.6760981090375,-0.0237876003236347,-0.000891719629550161,-120.173046971099,134765.505870631
,596862.804,93.9935,-0.019,3.788642e+05,0.5,-88.77811,98242.5,4.27599095125166E-12,3.86405471185307E-15,0.0375394027058689,-3.3922968397139E-05,26.6386546218955,-0.0240723659340372,-0.000903662976817569,-160.946543924007,178104.612065454
,596864.38,93.9935,-0.019,2.870762e+05,0.5,-105.8535,129732.5,4.27340320806281E-12,3.4868262500505E-15,0.0375621402159404,-3.06483264359204E-05,26.6225334472148,-0.0217223004586727,-0.000815936638853024,-191.902654688862,235193.084304466
,596865.191,93.9935,-0.019,2.175258e+05,0.5,42.72538,170857.2,4.2822897204652E-12,-1.07085013436349E-15,0.037484214709055,9.37348450896985E-06,26.6778948213101,0.00667120375284453,0.000250064849476639,77.4571822810811,309748.381042723
,596865.987,93.9935,-0.019,1.648255e+05,0.5,-274.4139,225872.5,4.27495718031228E-12,5.19367197061394E-15,0.0375484557321369,-4.56178515597651E-05,26.632214414859,-0.0323556423345811,-0.00121490619708021,-497.487148686855,409486.057345388
,596866.782,93.9935,-0.019,1.248930e+05,0.5,-230.2898,298256.6,4.27259627435606E-12,3.29895580350008E-15,0.0375692369141866,-2.90079483743885E-05,26.6175063953427,-0.0205519013637324,-0.000772119711684503,-417.494215758262,540711.769742844
,596867.578,93.9935,-0.019,9.463495e+04,0.5,-121.7698,393677.2,4.27197089140699E-12,1.32137965077086E-15,0.0375747555609947,-1.16223913137749E-05,26.6136103720403,-0.00823195758423723,-0.0003093138236098,-220.757441945064,713700.536784123
,596868.389,93.9935,-0.019,7.170755e+04,0.5,89.53909,519682,4.27087944198466E-12,-7.35855116657907E-16,0.0375843605002754,6.47563209313889E-06,26.6068108384281,0.00458424503884104,0.000172295923276157,162.32613063739,942135.644017603
,596869.185,93.9935,-0.019,5.433485e+04,0.5,460.687,686008.3,4.26984238655411E-12,-2.86740099140849E-15,0.0375934731177797,2.52457941838467E-05,26.6003501696023,0.0178633924962476,0.000671547268451417,835.183137833401,1243669.92030111
,596869.98,93.9935,-0.019,4.117107e+04,0.5,428.2297,904859.2,4.27215220469591E-12,-2.02182003230035E-15,0.0375731560401901,1.77817071862051E-05,26.6147399212225,0.0125955751922986,0.000473255618111636,776.341039706907,1640426.46298554
,596870.792,93.9935,-0.019,3.119651e+04,0.5,908.0826,1194160,4.27219886235979E-12,-3.24873505279755E-15,0.0375727323834,2.85716692167064E-05,26.6150305900774,0.0202390351186751,0.000760436289944396,1646.27019056303,2164902.19145566
,596871.587,93.9935,-0.019,2.363846e+04,0.5,1655.647,1575812,4.27263465380386E-12,-4.48909815807114E-15,0.0375688803694693,3.94722238928696E-05,26.6177454924002,0.0279662741946729,0.00105066276941666,3001.53565567176,2856802.14721823
,596872.383,93.9935,-0.019,1.791157e+04,0.5,2918.822,2079215,4.27353038582194E-12,-5.99922302782809E-15,0.0375609733743023,5.27284554153022E-05,26.6233257417823,0.0373740805488035,0.00140380961083871,5291.55569125493,3769425.46225588
,596873.178,93.9935,-0.019,1.357207e+04,0.5,4595.289,2743044,4.27503297794644E-12,-7.16175607033447E-15,0.0375477400304964,6.29019136174993E-05,26.6326866204882,0.0446164523309056,0.00167525165473102,8330.83609103645,4972886.35263223
,596873.99,93.9935,-0.019,1.028394e+04,0.5,7227.378,3618465,4.2769459672716E-12,-8.54260168083635E-15,0.0375309013060924,7.49627287868816E-05,26.6446041999474,0.0532188721497672,0.00199736020660695,13102.5712389281,6559944.06796878
,596874.785,93.9935,-0.019,7.792469e+03,0.5,10637.19,4773314,4.27882103192215E-12,-9.53522694977787E-15,0.0375144178794804,8.35997779998195E-05,26.6562855155042,0.059402749059179,0.00222847061810725,19284.2466184852,8653579.03388657
,596875.581,93.9935,-0.019,5.904585e+03,0.5,16391.75,6295690,4.28140600564905E-12,-1.11472669227833E-14,0.0374916999257339,9.76151259445189E-05,26.6723894369349,0.0694454681778928,0.00260364630405881,29716.7343545198,11413506.6303724
,596876.392,93.9935,-0.019,4.474074e+03,0.5,20691.37,8306715,4.28239870108519E-12,-1.06671164246845E-14,0.0374830305654959,9.33672642135892E-05,26.6785737509733,0.0664542169261468,0.0024909208995373,37511.5497564982,15059309.8975829
,596878.17,93.9935,-0.019,3.390107e+03,0.5,29309.3,10956840,4.28466711735075E-12,-1.14613879496797E-14,0.0374631504358551,0.000100213082884263,26.6927055763504,0.0714023856831831,0.00267497745700403,53135.0638105709,19863742.6537726
,596880.542,93.9935,-0.019,2.568774e+03,0.5,40677.23,14453180,4.28671956256964E-12,-1.20646029172919E-14,0.0374451847338609,0.000105386246612285,26.7054919409474,0.0751603064477897,0.00281441385217648,73744.0748051735,26202285.3348824
,596882.897,93.9935,-0.019,1.946446e+03,0.5,55421.52,19064660,4.28889683717539E-12,-1.24679475972534E-14,0.0374261557133564,0.000108798921008342,26.719055970175,0.0776730712654815,0.00290702902648146,100474.11578164,34562474.2189967
,596885.3,93.9935,-0.019,1.474880e+03,0.5,75220.72,25145950,4.29133887781504E-12,-1.28369618230069E-14,0.0374048392794977,0.000111891534902762,26.7342694441776,0.0799719635275279,0.00299136520990458,136368.243427072,45587293.3788056
,596887.687,93.9935,-0.019,1.117550e+03,0.5,102770.8,33168630,4.29357894233826E-12,-1.33033695623623E-14,0.0373852998894819,0.000115835871963417,26.7482246432988,0.0828775998638331,0.00309843367060985,186314.003263927,60131673.9587509
,596889.98,93.9935,-0.019,8.467957e+02,0.5,137589.5,43757060,4.29521727238763E-12,-1.35058616117988E-14,0.0373710292453733,0.0001175092940055,26.7584311448651,0.0841390889151699,0.00314439544155846,249437.102290554,79327523.1842105
,596892.257,93.9935,-0.019,6.416440e+02,0.5,187510.4,57712150,4.29785874599325E-12,-1.39640129956117E-14,0.0373480359345963,0.000121346114419763,26.7748870503792,0.0869932896412875,0.0032490628056657,339939.100188189,104626817.184144
,596894.457,93.9935,-0.019,4.861923e+02,0.5,255075,76125760,4.30005360089409E-12,-1.44082130969604E-14,0.0373289475223277,0.000125078308436694,26.7885606016836,0.0897605763866848,0.00335070546422131,462427.502583869,138008997.66382
,596896.251,93.9935,-0.019,3.684033e+02,0.5,331970.8,100407000,4.30257112437564E-12,-1.42253824754836E-14,0.0373071166220467,0.000123346712387723,26.8042443202162,0.0886215744955794,0.0033062515561664,601832.511907356,182028651.384646
,596898.622,93.9935,-0.019,2.791500e+02,0.5,453952.9,132438700,4.30490127061801E-12,-1.47556750104821E-14,0.0372868926388694,0.000127806245798271,26.8187607122471,0.0919252016195465,0.00342764539368025,822974.834216229,240099175.875543
,596901.009,93.9935,-0.019,2.115173e+02,0.5,618422.9,174689500,4.30722315637984E-12,-1.52481141414657E-14,0.0372667632646156,0.000131929050181706,26.8332256429698,0.0949930088441479,0.00354012633844621,1121143.80941948,316695988.288247
,596903.411,93.9935,-0.019,1.602760e+02,0.5,866579.4,230403600,4.30983480297661E-12,-1.62098771792741E-14,0.0372441204873626,0.000140080222641775,26.849495731583,0.100984619603937,0.00376113654474149,1571028.70815496,417700524.686201
,596905.814,93.9935,-0.019,1.214445e+02,0.5,1196132,303917200,4.31201667684324E-12,-1.69708760534312E-14,0.0372252249996673,0.000146507939758928,26.8630884133787,0.105725505730085,0.00393571670178588,2168477.24598901,550973916.64523
,596908.138,93.9935,-0.019,9.202165e+01,0.5,1686839,400879000,4.31427528184495E-12,-1.81538264717086E-14,0.0372056544360524,0.000156555840847877,26.8771591163464,0.113095074091331,0.00420785074798131,3058083.88133322,726756737.46278
,596910.431,93.9935,-0.019,6.972812e+01,0.5,2397709,528721900,4.31696997561585E-12,-1.95770929164536E-14,0.03718232399318,0.000168618687592407,26.893946573919,0.121961768078464,0.00453491523615723,4346825.77592028,958524150.85131
,596912.756,93.9935,-0.019,5.283509e+01,0.5,3641122,697313000,4.31978434738732E-12,-2.25563869059197E-14,0.0371578504738049,0.000194025160627841,26.9114796039119,0.140522233829507,0.00522164652028573,6601019.12403482,1264164301.12424
,596915.221,93.9935,-0.019,4.003407e+01,0.5,4736145,919535300,4.32322812578915E-12,-2.22671552378856E-14,0.0371282787987947,0.000191232367035303,26.932933724018,0.138720372553766,0.00515058530107545,8586195.05723837,1667032881.76696
,596917.592,93.9935,-0.019,3.033521e+01,0.5,6740480,1212657000,4.32636437967874E-12,-2.40478326302796E-14,0.0371012018453927,0.00020622476843397,26.9524720217188,0.149813672467116,0.00555843903098733,12219869.9700736,2198435550.33165
,596919.916,93.9935,-0.019,2.298591e+01,0.5,9918243,1599086000,4.32984522560598E-12,-2.68556269643721E-14,0.0370710947042694,0.000229931426798157,26.9741570658419,0.167305726208088,0.00620244502171866,17980861.8661568,2898995767.50692
,596922.35,93.9935,-0.019,1.741690e+01,0.5,14633820,2107994000,4.33467969477813E-12,-3.00916048200507E-14,0.0370293893236133,0.000257060227909414,27.0042749393419,0.187465286282997,0.00694205960738029,26529769.0320959,3821599140.96552
,596924.862,93.9935,-0.019,1.319742e+01,0.5,21051920,2778865000,4.33951654273609E-12,-3.28749885641644E-14,0.0369877759213564,0.000280209257979183,27.0344076322497,0.20480526643846,0.0075757260608198,38165193.7281011,5037826529.32558
,596927.358,93.9935,-0.019,1.000008e+01,0.5,31249120,3663395000,4.34414971386522E-12,-3.70560247274837E-14,0.0369477594152589,0.000315168025205733,27.0632714551437,0.230852369808432,0.00853009844693242,56651778.9651813,6641398023.43715
,596981.74,91.9821,-0.019,5.000000e+05,0.5,-68.78359,74351.52,4.28114467280998E-12,3.96054445027144E-15,0.03749421060408,-3.46863979319413E-05,26.6707613803463,-0.0246734796514392,-0.000925113434130197,-124.698319092239,134792.463812269
,596983.331,91.9821,-0.019,3.788642e+05,0.5,-99.43271,98263.7,4.27506753697666E-12,4.32592656937012E-15,0.0375475034294597,-3.79941933768571E-05,26.6329019170313,-0.0269497445422329,-0.00101189666173775,-180.262353270395,178143.045714596
,596984.906,91.9821,-0.019,2.870762e+05,0.5,-104.9313,129756.9,4.27259967084203E-12,3.45514911223238E-15,0.0375692048776193,-3.03813169686925E-05,26.6175275548394,-0.0215249575869578,-0.000808676070405504,-190.230790951205,235237.319259139
,596985.702,91.9821,-0.019,2.175258e+05,0.5,29.42996,170885.8,4.28157316335878E-12,-7.37372718708765E-16,0.0374904892385491,6.45661370734683E-06,26.6734307994045,0.00459369942668872,0.000172220044029404,53.3538092872416,309800.230210904
,596986.498,91.9821,-0.019,1.648255e+05,0.5,-283.9835,225915,4.27415251377076E-12,5.37276759132603E-15,0.0375555208213736,-4.72086769235179E-05,26.6272014870185,-0.0334713758426342,-0.00125703693867162,-514.835952876707,409563.105934469
,596987.309,91.9821,-0.019,1.248930e+05,0.5,-242.5363,298309.2,4.27184262272008E-12,3.4731644344084E-15,0.0375758625575477,-3.05505518234642E-05,26.612811281189,-0.0216371898041959,-0.000813036607654072,-439.695993315425,540807.128702506
,596988.104,91.9821,-0.019,9.463495e+04,0.5,-112.9313,393736.5,4.27132755424659E-12,1.22509996768623E-15,0.0375804154849241,-1.07787954006108E-05,26.6096024972303,-0.00763215247378759,-0.000286819484604551,-204.734054778201,713808.042227241
,596988.9,91.9821,-0.019,7.170755e+04,0.5,27.77684,519759.7,4.27024109356372E-12,-2.28208927351129E-16,0.0375899799075492,2.00887228751134E-06,26.6028340425677,0.00142170057576021,5.34416962300078E-05,50.3568548500312,942276.506967522
,596989.711,91.9821,-0.019,5.433485e+04,0.5,418.4808,686129.5,4.26908848578813E-12,-2.60378188782643E-15,0.0376001149163437,2.29328809944529E-05,26.5956535034135,0.0162210928908191,0.000609915183649734,758.667181116532,1243889.64474809
,596990.507,91.9821,-0.019,4.117107e+04,0.5,372.7036,905099.6,4.27101772726299E-12,-1.75872763905181E-15,0.0375831383520372,1.54760547492257E-05,26.6076723308425,0.0109565568975231,0.000411781863565071,675.677330008888,1640862.28606354
,596991.302,91.9821,-0.019,3.119651e+04,0.5,778.3328,1194455,4.27114439419027E-12,-2.78317037940686E-15,0.0375820141848781,2.44892560457748E-05,26.6084614430194,0.0173386509317114,0.00065162170194775,1411.04574295054,2165436.99930928
,596992.098,91.9821,-0.019,2.363846e+04,0.5,1548.029,1576228,4.27150761014368E-12,-4.19508957728394E-15,0.0375787982113398,3.69065068101202E-05,26.6107242130875,0.0261346536115724,0.000982109821675544,2806.43412485506,2857556.31693724
,596992.909,91.9821,-0.019,1.791157e+04,0.5,2712.822,2079769,4.27239317139012E-12,-5.5728507290939E-15,0.0375709813721521,4.90070699332303E-05,26.6162411003914,0.0347178578074998,0.00130438620827602,4918.09664770979,3770429.8132759
,596993.705,91.9821,-0.019,1.357207e+04,0.5,4404.223,2743834,4.27380310076985E-12,-6.86002940188142E-15,0.03755855382518,6.0286535775705E-05,26.625024706862,0.0427367494496861,0.00160513464006933,7984.45101524035,4974318.54993514
,596994.5,91.9821,-0.019,1.028394e+04,0.5,6914.308,3619595,4.27561220460756E-12,-8.16746063336249E-15,0.0375426217230305,7.17155509720076E-05,26.6362950984174,0.0508818108902649,0.00191024354934737,12535.0041381384,6561992.65398435
,596995.312,91.9821,-0.019,7.792469e+03,0.5,10367.57,4774746,4.27753884071342E-12,-9.28796701621724E-15,0.0375256722504276,8.14807811459219E-05,26.6482976948661,0.057862364140912,0.00217133434951304,18795.4503693558,8656175.1181116
,596996.107,91.9821,-0.019,5.904585e+03,0.5,13555.3,6299440,4.2788665167315E-12,-9.2073770516507E-15,0.0375140316915485,8.0723676039211E-05,26.6565688776863,0.0573603031551537,0.00215182619407439,24574.5115192595,11420305.0352913
,596996.903,91.9821,-0.019,4.474074e+03,0.5,19650.99,8310110,4.28065179961426E-12,-1.01224948535822E-14,0.0374983500857599,8.86726773233768E-05,26.6676908689764,0.0630613224842206,0.00236470877040135,35625.436553957,15065464.7201695
,596997.698,91.9821,-0.019,3.390107e+03,0.5,27095.44,10961900,4.28269379888257E-12,-1.05858904812117E-14,0.0374804513676206,9.26435491296475E-05,26.68041215718,0.0659481939061787,0.00247178317627419,49121.5393535668,19872915.9681431
,596999.477,91.9821,-0.019,2.568774e+03,0.5,39589.1,14458810,4.2850522078663E-12,-1.17327332168027E-14,0.0374597708934501,0.000102567127991715,26.6951046210067,0.0730928178979803,0.00273806073943845,71771.3952466648,26212492.0068006
,597001.848,91.9821,-0.019,1.946446e+03,0.5,54094.83,19071350,4.28739408188552E-12,-1.21609563037018E-14,0.037439288965233,0.000106194473484843,26.7096940749782,0.075760570716701,0.00283644471943517,98068.9488958108,34574602.573372
,597004.235,91.9821,-0.019,1.474880e+03,0.5,73634.15,25156410,4.28955617782733E-12,-1.25557590702157E-14,0.0374203986287712,0.000109531496969986,26.7231635438592,0.0782201209498121,0.00292705318445676,133491.938015823,45606256.3962594
,597006.622,91.9821,-0.019,1.117550e+03,0.5,99343.23,33182600,4.29177406425476E-12,-1.28488634999456E-14,0.0374010458711355,0.000111972560987287,26.7369805774321,0.0800461088344304,0.00299383502196935,180100.13426449,60157000.2832088
,597008.915,91.9821,-0.019,8.467957e+02,0.5,134087.8,43774060,4.29355135561732E-12,-1.31519181785227E-14,0.0373855482166472,0.000114518642140212,26.7480527829885,0.0819340849798901,0.00306317942635433,243088.842422681,79358342.6198429
,597011.208,91.9821,-0.019,6.416440e+02,0.5,183626.6,57740730,4.295733331657E-12,-1.36612562085524E-14,0.0373665312924544,0.000118832738952677,26.761646101304,0.08510716930641,0.00318019186802799,332898.128181778,104678630.094166
,597013.392,91.9821,-0.019,4.861923e+02,0.5,248215.8,76161160,4.29805752224851E-12,-1.40077407740498E-14,0.0373463062290558,0.000121714838346607,26.7761253907012,0.0872657058368491,0.0032590863899657,449992.404178602,138073174.606255
,597015.186,91.9821,-0.019,3.684033e+02,0.5,317297.9,100452100,4.30064350057075E-12,-1.35844362773874E-14,0.0373238739294023,0.000117894865489762,26.7922355705802,0.0846285949507316,0.00315869852397312,575231.894431466,182110413.53447
,597017.557,91.9821,-0.019,2.791500e+02,0.5,437783,132496700,4.30302039260865E-12,-1.42176309035424E-14,0.0373032220031191,0.000123253759815841,26.8070431805103,0.088573283596447,0.00330410493242473,793660.293496712,240204324.538289
,597019.944,91.9821,-0.019,2.115173e+02,0.5,595394.9,174788400,4.30479001266066E-12,-1.46637306543746E-14,0.0372878617444147,0.000127016453692177,26.8180675951817,0.0913524048164892,0.00340637536587096,1079396.16449347,316875284.887309
,597022.347,91.9821,-0.019,1.602760e+02,0.5,823272.1,230537500,4.30733758128676E-12,-1.5381926393558E-14,0.0372657650612028,0.000133079714406737,26.8339384895615,0.0958266351095685,0.00357109841132137,1492516.55846311,417943273.064505
,597024.749,91.9821,-0.019,1.214445e+02,0.5,1145392,304070300,4.30985117313722E-12,-1.62346307906494E-14,0.037243977416271,0.000140293063086982,26.8495977147395,0.101138830151057,0.00376686575439956,2076490.29516629,551251472.856719
,597027.058,91.9821,-0.019,9.202165e+01,0.5,1620692,401100500,4.31189875464607E-12,-1.74227152957048E-14,0.0372262118921865,0.000150416725493914,26.8623537792977,0.108540382949604,0.00404061326276083,2938165.45728768,727158296.57999
,597029.351,91.9821,-0.019,6.972812e+01,0.5,2182413,529046300,4.31433820927624E-12,-1.77974362439E-14,0.0372051373964141,0.000153478014156266,26.8775511429263,0.110874827066151,0.00412518337241939,3956513.93980817,959112258.199495
,597031.675,91.9821,-0.019,5.283509e+01,0.5,3464789,697919700,4.31604047561073E-12,-2.14267766957299E-14,0.0371901798121113,0.000184628870514796,26.8881559560506,0.133484965371816,0.00496445221420172,6281343.62148411,1265264192.39472
,597034.14,91.9821,-0.019,4.003407e+01,0.5,4403212,920236900,4.31994773957656E-12,-2.06703792537295E-14,0.0371566074561124,0.000177789458160223,26.912497507866,0.128772745340472,0.00478486789651665,7982618.16527422,1668304818.00459
,597036.511,91.9821,-0.019,3.033521e+01,0.5,6317428,1213695000,4.32268074015378E-12,-2.25000715524973E-14,0.0371329594219502,0.000193281506123937,26.9295236099528,0.140171399305573,0.00520511990244666,11452915.6240063,2200317348.81321
,597038.852,91.9821,-0.019,2.298591e+01,0.5,9524227,1600491000,4.32605747577161E-12,-2.57435708256378E-14,0.0371036663658683,0.000220797081021258,26.9505600655717,0.160377816458599,0.00595081571842641,17266547.1161496,2901542903.21654
,597041.285,91.9821,-0.019,1.741690e+01,0.5,13351360,2109913000,4.33077252595233E-12,-2.74047807052229E-14,0.0370630988114543,0.000234532312444778,26.9799339802317,0.170726855252471,0.00632791968199637,24204787.0661498,3825078111.37602
,597043.797,91.9821,-0.019,1.319742e+01,0.5,19827910,2781860000,4.33487310424061E-12,-3.08971241443867E-14,0.0370276405383437,0.000263917207949585,27.0054798455099,0.192483526807095,0.00712757291883848,35946176.233491,5043256188.72081
,597046.199,91.9821,-0.019,1.000008e+01,0.5,29007150,3668662000,4.3379573779878E-12,-3.42990933361805E-14,0.0370008805907915,0.000292556276219826,27.0246943162717,0.213677183053724,0.00790673820591812,52587293.6649051,6650946609.75925
,597101.86,89.9842,-0.019,5.000000e+05,0.5,-70.95027,74362.66,4.28050309681505E-12,4.08407728361067E-15,0.0374998283171561,-3.57790179110843E-05,26.6667644772804,-0.0254430669867034,-0.000954111512417657,-128.626310550823,134812.659607148
,597103.436,89.9842,-0.019,3.788642e+05,0.5,-97.23401,98280.18,4.27435086996827E-12,4.22885138421606E-15,0.0375538005957227,-3.71540489919992E-05,26.6284372104561,-0.0263449835969557,-0.000989355229101127,-176.276312498343,178172.922438079
,597105.012,89.9842,-0.019,2.870762e+05,0.5,-109.177,129782.2,4.27176653231264E-12,3.59354868925243E-15,0.0375765301210816,-3.16105970543674E-05,26.6123372516349,-0.0223871620616829,-0.000841232464852653,-197.92785435499,235283.185830991
,597105.823,89.9842,-0.019,2.175258e+05,0.5,34.01982,170920.5,4.28070388276515E-12,-8.52026383991221E-16,0.0374981020418164,7.46357915992655E-06,26.6680153376397,0.00530797114181003,0.000199038851395824,61.6748031008635,309863.138117754
,597106.618,89.9842,-0.019,1.648255e+05,0.5,-292.0135,225960.8,4.27328580132489E-12,5.52244966093759E-15,0.0375631344940098,-4.85435631957691E-05,26.6218020243523,-0.0344038682171341,-0.0012923192872392,-529.393603943054,409646.137119878
,597107.414,89.9842,-0.019,1.248930e+05,0.5,-244.1286,298367,4.27101504034704E-12,3.49461207968329E-15,0.0375831432074768,-3.07511223923584E-05,26.6076555918393,-0.0217708047770628,-0.000818215821454786,-442.58268668939,540911.914783656
,597108.21,89.9842,-0.019,9.463495e+04,0.5,-154.3483,393824.6,4.27037173805212E-12,1.67365019385887E-15,0.0375888242420605,-1.47318657106763E-05,26.6036479342351,-0.0104265397145016,-0.000391921428981328,-279.819264518537,713967.759420135
,597109.021,89.9842,-0.019,7.170755e+04,0.5,-1.081443,519885.3,4.26920945071474E-12,8.88062554569114E-18,0.0375990635311475,-7.82119518715278E-08,26.5964070931517,-5.53247000367951E-05,-2.08015691153414E-06,-1.96055664285722,942504.208209606
,597109.816,89.9842,-0.019,5.433485e+04,0.5,399.2196,686276.1,4.26817668082679E-12,-2.48287793680852E-15,0.0376081486429897,2.18773611058215E-05,26.5899731224856,0.0154678830196322,0.000581718640646236,723.748397963466,1244155.41705772
,597110.612,89.9842,-0.019,4.117107e+04,0.5,339.1898,905300.4,4.27007051953434E-12,-1.59987156252969E-15,0.0375914763229976,1.40844357692787E-05,26.6017713970411,0.00996691210984564,0.00037467099318635,614.919894603242,1641226.3179856
,597111.408,89.9842,-0.019,3.119651e+04,0.5,701.7968,1194790,4.26994717350253E-12,-2.50808532255302E-15,0.0375925545357092,2.20811477138126E-05,26.6010029734458,0.0156249204994641,0.000587380878648131,1272.29301791767,2166044.32348204
,597112.219,89.9842,-0.019,2.363846e+04,0.5,1372.133,1576604,4.27048979433539E-12,-3.71664664872777E-15,0.0375877624145689,3.27129762484363E-05,26.6043834036483,0.0231540402109839,0.00087030922159274,2487.5508630909,2858237.97033711
,597113.014,89.9842,-0.019,1.791157e+04,0.5,2503.067,2080293,4.2713180920349E-12,-5.13936996503643E-15,0.0375804474206599,4.52178504585118E-05,26.6095435493532,0.0320173506056353,0.00120322810296434,4537.83013470586,3771379.77705657
,597113.81,89.9842,-0.019,1.357207e+04,0.5,4142.142,2744778,4.27233450732609E-12,-6.447376145118E-15,0.0375714756254095,5.66990799219409E-05,26.6158756338228,0.0401659938725951,0.00150909909653896,7509.32227935999,4976029.93506673
,597114.621,89.9842,-0.019,1.028394e+04,0.5,6605.865,3620916,4.27405372600089E-12,-7.79742526938179E-15,0.0375563232015927,6.85163646342773E-05,26.6265860569784,0.0485765571207068,0.00182436295125322,11975.8253625647,6564387.50542378
,597115.417,89.9842,-0.019,7.792469e+03,0.5,9751.938,4776448,4.27601695372878E-12,-8.73022216921694E-15,0.0375390486047238,7.66424076159215E-05,26.6388166126516,0.0543877140502625,0.00204167155174724,17679.3662048132,8659260.68749079
,597116.212,89.9842,-0.019,5.904585e+03,0.5,13962.98,6302510,4.2767810600791E-12,-9.4750517502175E-15,0.0375323139638287,8.31514665158265E-05,26.6435768577954,0.0590278683879692,0.00221546336300934,25313.5978438832,11425870.6627849
,597117.008,89.9842,-0.019,4.474074e+03,0.5,18814.23,8312842,4.2792469802468E-12,-9.68510371220442E-15,0.0375106779000048,8.48969006588368E-05,26.6589390969632,0.0603364543349023,0.0022632728975241,34108.4676739724,15070417.5847664
,597117.819,89.9842,-0.019,3.390107e+03,0.5,26082.21,10966530,4.28088761249108E-12,-1.01814347560615E-14,0.0374962820621017,8.91791572140841E-05,26.6691599407899,0.0634285074767742,0.00237834666024713,47284.6466026385,19881309.732083
,597118.615,89.9842,-0.019,2.568774e+03,0.5,36303.09,14465830,4.28297788649641E-12,-1.07484556144714E-14,0.0374779582540746,9.40537592045471E-05,26.6821819719232,0.0669609454502856,0.00250957532336548,65814.1615006465,26225218.6208088
,597120.393,89.9842,-0.019,1.946446e+03,0.5,52187.07,19080500,4.28534049382726E-12,-1.17208335381776E-14,0.0374572514846158,0.000102449317640274,26.6969005906974,0.0730186850402122,0.00273509970912712,94610.3555709871,34591190.6813741
,597122.78,89.9842,-0.019,1.474880e+03,0.5,71796,25166180,4.28789272714411E-12,-1.2232827796592E-14,0.0374349315964961,0.000106797231399522,26.7128005452617,0.0762083171918666,0.00285287636025809,130159.541215374,45623968.5072081
,597125.182,89.9842,-0.019,1.117550e+03,0.5,98187.99,33196130,4.2900257528495E-12,-1.26890997752006E-14,0.0374162959163591,0.000110670457347664,26.7260889117979,0.0790508095615579,0.0029578143596859,178005.790451553,60181528.9281562
,597127.46,89.9842,-0.019,8.467957e+02,0.5,129635.2,43792510,4.29174512302079E-12,-1.2704483880276E-14,0.0374013055707651,0.000110715867346431,26.7368002787494,0.0791466497694636,0.00296021397266336,235016.68835817,79391790.7720439
,597129.753,89.9842,-0.019,6.416440e+02,0.5,176713.5,57763280,4.29405957547401E-12,-1.31366898969471E-14,0.037381124375719,0.000114358972038441,26.7512189012963,0.0818392155243646,0.00305927052618896,320365.314036477,104719511.169079
,597131.953,89.9842,-0.019,4.861923e+02,0.5,242371.1,76196220,4.29608203010396E-12,-1.36653252264552E-14,0.0373634982137418,0.000118848837408373,26.7638184299178,0.0851325185561627,0.00318088088884199,439396.500917397,138136735.159977
,597133.731,89.9842,-0.019,3.684033e+02,0.5,310231.6,100499800,4.2986042234704E-12,-1.32693086554797E-14,0.0373415972899536,0.0001152693186834,26.7795312409935,0.0826654065395493,0.00308688773509997,562421.342783878,182196889.245039
,597136.118,89.9842,-0.019,2.791500e+02,0.5,420359.8,132569200,4.30067084886917E-12,-1.36368714444718E-14,0.0373236337084312,0.000118348418795236,26.792405945561,0.0849552566116022,0.00317087076032744,762073.635207898,240335760.366721
,597138.489,89.9842,-0.019,2.115173e+02,0.5,570306.1,174862700,4.30296504477795E-12,-1.40339089647114E-14,0.0373037122706946,0.000121664223763112,26.806698373479,0.0874287289585209,0.00326145084114565,1033912.47880563,317009983.950102
,597140.907,89.9842,-0.019,1.602760e+02,0.5,788463.2,230652400,4.30519646628589E-12,-1.4716902934617E-14,0.0372843383362905,0.000127452949609518,26.8205997281693,0.09168365855977,0.0034184044909136,1429411.22593467,418151576.19122
,597143.31,89.9842,-0.019,1.214445e+02,0.5,1097776,304230300,4.30758958273781E-12,-1.55433842775673E-14,0.0372635749777119,0.00013446082880217,26.835508413281,0.0968324886899758,0.00360837168421423,1990166.86886802,551541538.133259
,597145.619,89.9842,-0.019,9.202165e+01,0.5,1531722,401338400,4.30935039206112E-12,-1.64467860569251E-14,0.0372482914353662,0.000142159403271558,26.8464779386971,0.102460519305446,0.00381653487431056,2776871.0344517,727589587.388045
,597147.912,89.9842,-0.019,6.972812e+01,0.5,2102645,529331700,4.3120173850008E-12,-1.71284693406516E-14,0.0372252081278661,0.000147868336137845,26.8630928250729,0.106707283567516,0.00397226351643025,3811901.89618919,959629662.136523
,597150.252,89.9842,-0.019,5.283509e+01,0.5,2983684,697900100,4.31618917398922E-12,-1.84527048776822E-14,0.037189135383183,0.000158992136864054,26.8890823202063,0.114957032809542,0.00427523079592624,5409144.52854826,1265228659.39834
,597152.701,89.9842,-0.019,4.003407e+01,0.5,4144785,920943800,4.3166432193046E-12,-1.94274157290873E-14,0.0371851501126943,0.000167354894413583,26.8919109408645,0.121029306119473,0.00450058407472856,7514113.79514684,1669586362.6545
,597155.072,89.9842,-0.019,3.033521e+01,0.5,5952908,1214552000,4.31964387592414E-12,-2.11719568912157E-14,0.0371591793093392,0.00018212902846811,26.910604491959,0.131897483817094,0.00490131999288627,10792074.4077292,2201871010.95067
,597157.412,89.9842,-0.019,2.298591e+01,0.5,8628829,1601878000,4.32233936476745E-12,-2.32831259674875E-14,0.0371358207392759,0.000200039358137052,26.9273969026897,0.145049687484589,0.00538669549116724,15643272.938129,2904057406.58254
,597159.846,89.9842,-0.019,1.741690e+01,0.5,12356660,2112234000,4.32603888929711E-12,-2.53075140831092E-14,0.0371038699012298,0.000217059239200642,26.9504442751782,0.15766126137413,0.00585004312969112,22401487.5000607,3829285870.79383
,597162.326,89.9842,-0.019,1.319742e+01,0.5,18636600,2784470000,4.33083585359075E-12,-2.89865056793679E-14,0.0370623806553177,0.000248060407661384,26.9803285000301,0.180580717380205,0.00669305110128678,33786440.8297737,5047987878.54437
,597164.76,89.9842,-0.019,1.000008e+01,0.5,26741220,3670729000,4.33555560811182E-12,-3.15844744569136E-14,0.0370217276517039,0.0002697028748007,27.0097317218844,0.196765595639419,0.00728498889457653,48479371.089467,6654693890.55055
,597221.903,87.9821,-0.019,5.000000e+05,0.5,-71.07681,74374.87,4.27980036104074E-12,4.09001800069868E-15,0.0375059856130859,-3.58428298870847E-05,26.6623865597881,-0.025480076585769,-0.000955656258626065,-128.855715926407,134834.795213564
,597223.479,87.9821,-0.019,3.788642e+05,0.5,-94.60432,98293.82,4.27375795275859E-12,4.11334064507126E-15,0.0375590125707122,-3.61492191891991E-05,26.6247434428714,-0.0256253724658102,-0.000962464578139297,-171.508926516692,178197.650502904
,597225.07,87.9821,-0.019,2.870762e+05,0.5,-112.7459,129801.5,4.27113116955558E-12,3.70991496808277E-15,0.0375821181526555,-3.26439196390449E-05,26.6083790559236,-0.0231121030512071,-0.000868602442960983,-204.39794163901,235318.174954974
,597225.866,87.9821,-0.019,2.175258e+05,0.5,23.47987,170948.2,4.28001033749992E-12,-5.87862793075061E-16,0.0375041791210816,5.15122856057982E-06,26.6636946753661,0.00366227947821205,0.000137350788133481,42.5668436541954,309913.355668755
,597226.661,87.9821,-0.019,1.648255e+05,0.5,-293.0555,225997.2,4.27259748036638E-12,5.54037037143607E-15,0.0375691855351443,-4.87167825601135E-05,26.6175139085701,-0.0345155110206364,-0.00129672181779243,-531.28265405652,409712.126970291
,597227.472,87.9821,-0.019,1.248930e+05,0.5,-257.456,298422.3,4.27022326818125E-12,3.6840229491324E-15,0.037590108950402,-3.24298790336201E-05,26.6027229936407,-0.0229508004296286,-0.000862723730766769,-466.744036480378,541012.16859486
,597228.268,87.9821,-0.019,9.463495e+04,0.5,-167.3161,393897.9,4.26957695502331E-12,1.8135891680671E-15,0.0375958204043544,-1.59695851294384E-05,26.5986965789012,-0.0112983343568602,-0.000424770225990034,-303.328692600501,714100.64557495
,597229.064,87.9821,-0.019,7.170755e+04,0.5,-14.03623,519963.8,4.26856491632668E-12,1.15228327309501E-16,0.0376047407958965,-1.01512603550783E-06,26.5923917598286,-0.000717851756201219,-2.69946292414972E-05,-25.4463933532991,942646.521485909
,597229.859,87.9821,-0.019,5.433485e+04,0.5,345.9629,686418.5,4.26729159216652E-12,-2.15076454724275E-15,0.0376159522082993,1.89588770003207E-05,26.5844591793085,0.0133988763307009,0.000504011619733442,627.19890163157,1244413.57515384
,597230.67,87.9821,-0.019,4.117107e+04,0.5,258.6805,905482.2,4.2692134384593E-12,-1.21963995191443E-15,0.0375990253425225,1.07413869373869E-05,26.5964319360831,0.00759813755747154,0.000285682589895196,468.963942299898,1641555.90465607
,597231.466,87.9821,-0.019,3.119651e+04,0.5,627.0986,1195023,4.26911493647796E-12,-2.24025478999518E-15,0.0375998855856902,1.97308634318725E-05,26.5958182864542,0.01395638444891,0.000524758602972495,1136.87205516746,2166466.731041
,597232.262,87.9821,-0.019,2.363846e+04,0.5,1304.706,1576974,4.26948813535379E-12,-3.53235169833168E-15,0.0375965835720019,3.11054514315977E-05,26.5981432483337,0.0220059158140594,0.000827347819304567,2365.31191683304,2858908.74628911
,597233.073,87.9821,-0.019,1.791157e+04,0.5,2253.552,2080677,4.27053097061658E-12,-4.62535204161671E-15,0.0375873843722381,4.07103674557973E-05,26.6046399244748,0.0288151113849387,0.00108308593789425,4085.48240048175,3772075.93372026
,597233.868,87.9821,-0.019,1.357207e+04,0.5,4009.651,2745373,4.27140918786167E-12,-6.23844560339114E-15,0.0375796201922915,5.48854970467189E-05,26.6101110599711,0.0388643941722033,0.00146051228740138,7269.12828839718,4977108.61531386
,597234.664,87.9821,-0.019,1.028394e+04,0.5,6295.34,3621802,4.27300947787278E-12,-7.42725513057633E-15,0.0375655128382361,6.52955836876399E-05,26.6200805789403,0.0462704637282287,0.00173817895069913,11412.87211258,6565993.74189262
,597235.46,87.9821,-0.019,7.792469e+03,0.5,9486.768,4777966,4.27465939372751E-12,-8.48744046050423E-15,0.0375509788666636,7.45583841912941E-05,26.6303592579905,0.0528752276674233,0.00198552438422542,17198.6373961876,8662012.68180196
,597236.271,87.9821,-0.019,5.904585e+03,0.5,14811.88,6304392,4.2755017315184E-12,-1.00450953219665E-14,0.0375435215326989,8.82067827825034E-05,26.6356068709397,0.0625791373219708,0.00234945415830741,26852.5754267253,11429282.5556002
,597237.066,87.9821,-0.019,4.474074e+03,0.5,17864.17,8315792,4.27773110251385E-12,-9.18951744218647E-15,0.037523989412458,8.06098716685494E-05,26.6494954513059,0.0572490410001063,0.00214822232205904,32386.0963200379,15075765.6633026
,597237.862,87.9821,-0.019,3.390107e+03,0.5,25713.26,10969720,4.27964342196516E-12,-1.00315763771801E-14,0.0375071891712582,8.79176594324875E-05,26.6614088575715,0.0624949167272309,0.0023440215429382,46615.7742040172,19887092.908534
,597238.658,87.9821,-0.019,2.568774e+03,0.5,35887.99,14470400,4.28162587854758E-12,-1.06188458310107E-14,0.0374897981740254,9.29783213989552E-05,26.6737592055503,0.0661534998086575,0.00248009661101283,65061.6233988233,26233503.61027
,597239.469,87.9821,-0.019,1.946446e+03,0.5,49178.68,19088750,4.28349201757342E-12,-1.10356352938143E-14,0.0374734471988135,9.65434964723905E-05,26.6853849160704,0.0687500232055138,0.00257631746447515,89156.4213379251,34606147.1721957
,597241.263,87.9821,-0.019,1.474880e+03,0.5,69490.15,25175860,4.28624628244513E-12,-1.18308529322952E-14,0.0374493306883667,0.000103367257640224,26.7025434908876,0.0737040860794151,0.00276018972142362,125979.247353439,45641517.4564387
,597243.65,87.9821,-0.019,1.117550e+03,0.5,94138.95,33207520,4.28855735141466E-12,-1.21574958345868E-14,0.0374291339071275,0.000106106669977956,26.7169410349396,0.0757390126164534,0.00283486842739235,170665.253530796,60202177.9500299
,597245.943,87.9821,-0.019,8.467957e+02,0.5,128389.2,43809620,4.2900697149637E-12,-1.25725495598551E-14,0.0374159184883237,0.000109651712157766,26.7263627878631,0.0783247226806238,0.00293061660886353,232757.805017116,79422809.6275539
,597248.22,87.9821,-0.019,6.416440e+02,0.5,170981,57787840,4.29223718362933E-12,-1.26997480074377E-14,0.0373970182171814,0.000110649222601016,26.7398657278472,0.0791171461333915,0.00295877125706723,309972.819050446,104764036.189027
,597250.42,87.9821,-0.019,4.861923e+02,0.5,230872.3,76225530,4.29443416958152E-12,-1.30070055784443E-14,0.0373778706344819,0.000113210297947227,26.7535525552182,0.0810313055428292,0.00302880544090674,418550.234655665,138189871.492823
,597252.198,87.9821,-0.019,3.684033e+02,0.5,298236.2,100542500,4.29678176047659E-12,-1.27454147696133E-14,0.0373574628558978,0.000110812320797515,26.7681776242981,0.0794016418489266,0.00296626998532959,540674.786420085,182274300.415715
,597254.585,87.9821,-0.019,2.791500e+02,0.5,401605,132622300,4.29895272654024E-12,-1.30180287157001E-14,0.0373385835229426,0.00011306817809472,26.7817023524429,0.0810999777055053,0.00302818605920724,728072.90865508,240432025.780373
,597256.972,87.9821,-0.019,2.115173e+02,0.5,546610.9,174952600,4.30075771688715E-12,-1.34370169194949E-14,0.0373228907674988,0.000116609292534231,26.7929471176904,0.0837101988633103,0.00312433710616476,990955.261676451,317172964.377358
,597259.359,87.9821,-0.019,1.602760e+02,0.5,749884.1,230767800,4.30304841339509E-12,-1.39828329027499E-14,0.0373029924350296,0.000121216742151414,26.8072177449705,0.0871105342781413,0.00324951791367773,1359470.86774616,418360785.771925
,597261.761,87.9821,-0.019,1.214445e+02,0.5,1031295,304390500,4.30532914449574E-12,-1.45867378254996E-14,0.0372831970361046,0.000126317919538716,26.8214262895555,0.0908727533391717,0.00338806565907937,1869642.9335577,551831965.991395
,597264.086,87.9821,-0.019,9.202165e+01,0.5,1420075,401581200,4.30675379262289E-12,-1.52295809466652E-14,0.0372708257484558,0.000131797424467924,26.8303015911755,0.0948775503735947,0.00353620886635131,2574465.29739013,728029761.445195
,597266.379,87.9821,-0.019,6.972812e+01,0.5,2006189,529697900,4.3090425063041E-12,-1.63201584840712E-14,0.0372509611126513,0.000141085075896334,26.8445598658017,0.101671652299571,0.00378742109417462,3637036.0442271,960293549.038203
