Repository: AlexiLJ/BunchOfScripts

ScriptCutter.py:                filters out a threshold values from an CSV file

From_dat_to_csv.py:             converts .dat file from PPMS to .csv 
                    
Convert_all_files_to_csv.py     Converts all files in a rectory from .dat to .csv
                                and removes LCR head

temp_script.py:                 Script for measuring RaspberryPi CPU and GPU temperatures
                                Run in bash with "watch python3 temp_script.py"

File: Scripts/Data_examples/Nb-PrO2/Jan 30 2019 Pr0.998Nb0.002O2 1300C 10h air.dat (part 33 of 54)
Comment,Time Stamp (sec),Temperature (K),Magnetic Field (Oe),Frequency (Hz),AC Voltage (Vrms),Re[Impedance] (Ohm),-Im[Impedance] (Ohm),Re[Cp] (F),Im[Cp] (F),Re[Modulus],Im[Modulus],Re[Permittivity],Im[Permittivity],Loss Factor,Re[Sp.Impedance] (Ohm-cm),-Im[Sp.Impedance] (Ohm-cm)
,597268.703,87.9821,-0.019,5.283509e+01,0.5,2769776,698802600,4.31062590476311E-12,-1.70856092636048E-14,0.0372372270723565,0.000147593580578497,26.8544241534392,0.106440272995573,0.0039636028829887,5021349.00871013,1266864808.84882
,597271.168,87.9821,-0.019,4.003407e+01,0.5,3880096,921515600,4.31397564301523E-12,-1.8164249890681E-14,0.0372082378068994,0.000156667488517394,26.875292420325,0.113160010116957,0.00421055921353909,7034256.99525888,1670622983.43654
,597273.539,87.9821,-0.019,3.033521e+01,0.5,5421740,1215397000,4.31665845971614E-12,-1.9256094788272E-14,0.0371850320571148,0.000165877960621379,26.8920058858875,0.11996200746896,0.00446087986065458,9829115.70267201,2203402918.1924
,597275.864,87.9821,-0.019,2.298591e+01,0.5,7986224,1602791000,4.31989532116881E-12,-2.15247350973434E-14,0.0371569865236458,0.000185142053794173,26.9121709506128,0.134095228596796,0.00498269830564309,14478289.2066857,2905712591.5668
,597278.313,87.9821,-0.019,1.741690e+01,0.5,11633740,2113245000,4.323986197357E-12,-2.38042116194005E-14,0.0371216293031095,0.000204360300717029,26.9376563735523,0.148295957382722,0.00550515439525469,21090900.0643342,3831118720.75996
,597280.809,87.9821,-0.019,1.319742e+01,0.5,17076920,2787062000,4.32683951236823E-12,-2.65114633996486E-14,0.037096881185278,0.000227300459139588,26.9554320129253,0.165161649095056,0.00612721209646574,30958884.5140626,5052686936.02431
,597283.258,87.9821,-0.019,1.000008e+01,0.5,24604060,3674313000,4.33136227032545E-12,-2.90038157284977E-14,0.0370578746600785,0.00024814820392521,26.9836079816152,0.180688555873204,0.00669623409872812,44604896.6744042,6661191352.74504
,597341.93,85.9808,-0.019,5.000000e+05,0.5,-71.2597,74388.3,4.27902767082843E-12,4.09906165505776E-15,0.0375127581343258,-3.59350582124422E-05,26.6575728387279,-0.0255364169259937,-0.000957942310820384,-129.187278666571,134859.142567714
,597343.506,85.9808,-0.019,3.788642e+05,0.5,-104.521,98312.12,4.27296155602971E-12,4.54281948957852E-15,0.0375660051764533,-3.99384778504224E-05,26.6197820344764,-0.0283009484285916,-0.00106315477684745,-189.486954807678,178230.826718909
,597345.081,85.9808,-0.019,2.870762e+05,0.5,-116.9443,129825.1,4.27035450723527E-12,3.84666461724638E-15,0.0375889511860827,-3.38595047043339E-05,26.6035405893449,-0.0239640287721136,-0.00090078343864168,-212.009254495418,235360.959583264
,597345.893,85.9808,-0.019,2.175258e+05,0.5,24.69789,170976,4.27931441671795E-12,-6.18157149187688E-16,0.0375102781392612,5.41844892471972E-06,26.6593592140505,0.00385100786858451,0.000144452379281303,44.7750018300151,309963.754510554
,597346.688,85.9808,-0.019,1.648255e+05,0.5,-303.4278,226034.7,4.27188812558803E-12,5.73456029447381E-15,0.037575419437412,-5.04410466798733E-05,26.613094755873,-0.035725279317583,-0.00134239477389976,-550.086679480614,409780.11101948
,597347.484,85.9808,-0.019,1.248930e+05,0.5,-264.3632,298479.1,4.26941048136881E-12,3.78142059852163E-15,0.0375972636375295,-3.32999292964263E-05,26.5976594779727,-0.0235575702690982,-0.000885700874868626,-479.266154468606,541115.141768032
,597348.279,85.9808,-0.019,9.463495e+04,0.5,-169.7316,393966.3,4.2688356535973E-12,1.83913270150801E-15,0.0376023488832208,-1.62001339701068E-05,26.5940784043346,-0.0114574659763872,-0.000430827712928745,-307.707771822265,714224.648480671
,597349.091,85.9808,-0.019,7.170755e+04,0.5,2.630164,520065.9,4.26772690922536E-12,-2.15834602470106E-17,0.0376121248561624,1.90218310333716E-07,26.5871711262966,0.000134461075717952,5.05736676832686E-06,4.76824530003332,942831.6193905
,597349.886,85.9808,-0.019,5.433485e+04,0.5,358.3298,686545.7,4.26650088975279E-12,-2.22682104122849E-15,0.0376229228087725,1.96365870552869E-05,26.5795332454728,0.0138726946100509,0.000521931460644208,649.618953309329,1244644.17704869
,597350.682,85.9808,-0.019,4.117107e+04,0.5,227.8302,905683.3,4.26826557075697E-12,-1.073708434989E-15,0.0376073757706109,9.46036649156877E-06,26.5905268907644,0.00668901045169789,0.000251556145509142,413.035187294652,1641920.48045052
,597351.493,85.9808,-0.019,3.119651e+04,0.5,598.0107,1195331,4.26801502403847E-12,-2.13524007336525E-15,0.037609576415708,1.88156494887701E-05,26.588966029767,0.0133021616504025,0.000500288790301598,1084.1383691833,2167025.10669834
,597352.289,85.9808,-0.019,2.363846e+04,0.5,1339.107,1577307,4.26858660905863E-12,-3.62395792847979E-15,0.0376045226136915,3.1925604504166E-05,26.5925269016474,0.0225766061531993,0.000848983108551474,2427.6777641971,2859512.4446459
,597353.084,85.9808,-0.019,1.791157e+04,0.5,2198.606,2081490,4.26886320769758E-12,-4.50905277547485E-15,0.0376020711994077,3.97177691708559E-05,26.594250061424,0.0280905878724121,0.00105626546368227,3985.87035870199,3773549.82790668
,597353.88,85.9808,-0.019,1.357207e+04,0.5,3831.181,2746100,4.27027917613612E-12,-5.95761714588265E-15,0.0375895716210699,5.24425376325634E-05,26.6030712901449,0.0371148833867844,0.00139513528276465,6945.57860149669,4978426.59941414
,597354.691,85.9808,-0.019,1.028394e+04,0.5,5996.955,3622899,4.27171682842357E-12,-7.07093782984259E-15,0.0375768909775114,6.2200719432709E-05,26.6120276053449,0.0440506710256099,0.00165529179808766,10871.9275654527,6567982.5019449
,597355.487,85.9808,-0.019,7.792469e+03,0.5,9154.256,4779072,4.27367129537316E-12,-8.18616691644268E-15,0.0375596711391969,7.19451066826404E-05,26.6242035829449,0.050998347669672,0.00191548819519773,16595.8237384824,8664017.75802605
,597356.282,85.9808,-0.019,5.904585e+03,0.5,15011.93,6304928,4.27513762123764E-12,-1.01790324505507E-14,0.037546713486426,8.93981080494945E-05,26.6333385293731,0.0634135415454786,0.00238098357348411,27215.2476677991,11430254.2742766
,597357.078,85.9808,-0.019,4.474074e+03,0.5,17355.81,8318429,4.27637615093537E-12,-8.92235444507196E-15,0.0375358885508781,7.83159596445694E-05,26.6410543466497,0.0555846635753129,0.00208642881967256,31464.4864201515,15080546.3016416
,597357.889,85.9808,-0.019,3.390107e+03,0.5,24772.52,10973260,4.27826450135128E-12,-9.65833243038209E-15,0.0375192929851811,8.47011221698254E-05,26.6528184301354,0.0601696740637603,0.00225753513541099,44910.2991524412,19893510.6027775
,597358.685,85.9808,-0.019,2.568774e+03,0.5,35563.87,14476360,4.27986360338202E-12,-1.05142807175567E-14,0.0375052392950115,9.21385938596912E-05,26.6627805482006,0.0655020779570787,0.00245668593486208,64474.0236648726,26244308.5418211
,597359.48,85.9808,-0.019,1.946446e+03,0.5,47093,19096580,4.28173807643339E-12,-1.05589530289443E-14,0.0374888184039247,9.24490628738772E-05,26.6744581782009,0.0657803784230484,0.00246604365807909,85375.275425589,34620342.2416664
,597361.274,85.9808,-0.019,1.474880e+03,0.5,67981.54,25185800,4.28455606976335E-12,-1.15648786156826E-14,0.037464116532705,0.000101123185947349,26.692013769852,0.0720471139203735,0.00269920113714871,123244.276248183,45659537.7617438
,597363.661,85.9808,-0.019,1.117550e+03,0.5,91680.23,33221330,4.28677641512595E-12,-1.18301298502294E-14,0.0374446995482611,0.000103335377206917,26.7058461221488,0.0736995814081859,0.00275967969975916,166207.820426207,60227214.2092112
,597365.954,85.9808,-0.019,8.467957e+02,0.5,123863.7,43827440,4.28832797432993E-12,-1.21195344677675E-14,0.0374311377864473,0.000105786676598934,26.7155120569535,0.0755025201282317,0.00282616780720024,224553.489960982,79455115.6477285
,597368.248,85.9808,-0.019,6.416440e+02,0.5,169917.7,57810350,4.29056638132079E-12,-1.26109454658439E-14,0.0374115854147106,0.000109961115042915,26.7294569299461,0.0785639222697232,0.00293922628041519,308045.15399704,104804844.747621
,597370.432,85.9808,-0.019,4.861923e+02,0.5,228508.6,76261880,4.29238807913145E-12,-1.28615710839939E-14,0.0373956951822097,0.000112051236503919,26.740805779688,0.0801252747976894,0.00299636725451825,414265.064067181,138255770.697837
,597372.226,85.9808,-0.019,3.684033e+02,0.5,288324.8,100586000,4.29492605009072E-12,-1.23111933510349E-14,0.0373736256689791,0.000107129651703848,26.7566168823295,0.0766965205025976,0.00286645059948701,522706.330283224,182353161.912775
,597374.612,85.9808,-0.019,2.791500e+02,0.5,389082.3,132679600,4.29709859977177E-12,-1.2601221337161E-14,0.0373547158086582,0.000109542527582832,26.770151476126,0.0785033426968388,0.00293249527433004,705370.40591429,240535905.407534
,597376.984,85.9808,-0.019,2.115173e+02,0.5,529445.8,175019800,4.29910903725328E-12,-1.3005072703293E-14,0.0373372266405272,0.00011294743696699,26.7826761400739,0.081019264078249,0.0030250623072361,959836.514936855,317294791.793504
,597379.386,85.9808,-0.019,1.602760e+02,0.5,708449.9,230862200,4.30129380217555E-12,-1.31994374307353E-14,0.0373182519404106,0.000114519015479185,26.7962868326263,0.0822301213751989,0.00306871328437484,1284354.4759886,418531924.285083
,597381.789,85.9808,-0.019,1.214445e+02,0.5,973351.6,304575500,4.30271952319524E-12,-1.37504787228563E-14,0.0373058567165207,0.000119220736153749,26.8051688181739,0.0856630095245339,0.00319576459695543,1764596.88140356,552167353.967394
,597384.113,85.9808,-0.019,9.202165e+01,0.5,1391247,401780000,4.30462503319333E-12,-1.49056614653669E-14,0.0372892764133744,0.000129121892434362,26.8170398027706,0.0928595902595579,0.00346270844740903,2522202.78618955,728390167.551296
,597386.391,85.9808,-0.019,6.972812e+01,0.5,1870367,529954700,4.30696260892307E-12,-1.52005458843249E-14,0.0372690205514629,0.000131533404952873,26.8316024791716,0.094696667156949,0.00352929599454444,3390803.25678833,960759103.80705
,597388.731,85.9808,-0.019,5.283509e+01,0.5,2832002,698921100,4.30989199848469E-12,-1.7463520216363E-14,0.0372435416043975,0.00015090942927712,26.8498520493121,0.10879459026685,0.00405196237457991,5134159.02057246,1267079638.44426
,597391.18,85.9808,-0.019,4.003407e+01,0.5,3611246,922068800,4.31139775545016E-12,-1.68854188524526E-14,0.0372305744848186,0.000145812073010174,26.8592326444081,0.105193122736815,0.00391646046368774,6546856.6852729,1671625884.13018
,597393.567,85.9808,-0.019,3.033521e+01,0.5,5155551,1216281000,4.31352942191713E-12,-1.82841143820337E-14,0.037212078008634,0.000157733916742505,26.8725125431333,0.113906744341368,0.00423878281416877,9346539.54081649,2205005528.84528
,597395.891,85.9808,-0.019,2.298591e+01,0.5,7505763,1603955000,4.31677299112891E-12,-2.02004887894079E-14,0.0371839711600167,0.000174003681478545,26.8927193959915,0.125845412253969,0.00467953465028632,13607257.6264879,2907822816.45363
,597398.34,85.9808,-0.019,1.741690e+01,0.5,10465370,2115061000,4.32029876494847E-12,-2.13769366868042E-14,0.0371535294750321,0.000183836510040191,26.9146843328038,0.133174471079555,0.00494802277570245,18972752.7696409,3834410961.64869
,597400.836,85.9808,-0.019,1.319742e+01,0.5,15635870,2789619000,4.32289995980209E-12,-2.42299402873549E-14,0.0371309158516007,0.000208119522141399,26.9308893089368,0.15094817042002,0.00560501989698235,28346393.4718261,5057322541.72502
,597403.27,85.9808,-0.019,1.000008e+01,0.5,22177930,3678748000,4.32617724432682E-12,-2.60810623865166E-14,0.0371026045658098,0.000223679079642914,26.9513062021312,0.162480328187587,0.00602866246886169,40206546.2408306,6669231599.62913
,597461.458,83.9848,-0.019,5.000000e+05,0.5,-73.03992,74400.46,4.27832810992621E-12,4.20009154355714E-15,0.0375188902161036,-3.68327929675836E-05,26.6532147001177,-0.026165814961889,-0.000981713285106033,-132.414653707833,134881.187528731
,597463.049,83.9848,-0.019,3.788642e+05,0.5,-101.0602,98331.53,4.27211841766307E-12,4.39066840221762E-15,0.037573421923854,-3.86160729351925E-05,26.6145294340842,-0.0273530745175473,-0.00102774969534187,-183.21284287612,178266.015262769
,597464.625,83.9848,-0.019,2.870762e+05,0.5,-117.5137,129846.1,4.2696638304342E-12,3.86414373993901E-15,0.0375950314276917,-3.40243661125312E-05,26.5992377970872,-0.0240729205630016,-0.000905022946395772,-213.041524298304,235399.03065081
,597465.421,83.9848,-0.019,2.175258e+05,0.5,20.11041,171003.4,4.27862876914055E-12,-5.03177005750832E-16,0.0375162894017835,4.4120056183007E-06,26.6550877529518,0.0031347022532759,0.000117602398548801,36.4583227373818,310013.428189161
,597466.232,83.9848,-0.019,1.648255e+05,0.5,-306.9253,226075.1,4.27112455636532E-12,5.79858722079429E-15,0.0375821354281217,-5.1022461964705E-05,26.6083378569376,-0.0361241555538046,-0.00135762540854787,-556.427325134978,409853.352501807
,597467.027,83.9848,-0.019,1.248930e+05,0.5,-275.2739,298522.9,4.26878378211174E-12,3.93633037853594E-15,0.0376027808082371,-3.46742716352031E-05,26.5937552543082,-0.0245226303392434,-0.000922119877570531,-499.046249548257,541194.547137485
,597467.823,83.9848,-0.019,9.463495e+04,0.5,-172.6959,394031,4.26813468194947E-12,1.87063799604721E-15,0.0376085242133766,-1.64830633546621E-05,26.589711477033,-0.0116537382953792,-0.000438279983047019,-313.08177494256,714341.943626872
,597468.619,83.9848,-0.019,7.170755e+04,0.5,-41.38714,520150.7,4.2670311161854E-12,3.39517401764376E-16,0.0376182577485281,-2.99319428003157E-06,26.5828364607908,-0.00211513235337346,-7.95675945451962E-05,-75.0310763081013,942985.353987067
,597469.43,83.9848,-0.019,5.433485e+04,0.5,331.2622,686706.4,4.26550263143232E-12,-2.05764761445948E-15,0.0376317292199049,1.81532739627736E-05,26.5733142756654,0.0128187745858322,0.000482392766399148,600.54788531388,1244935.51136081
,597470.225,83.9848,-0.019,4.117107e+04,0.5,185.4565,905843.2,4.26751222506155E-12,-8.7370295539794E-16,0.037614015419797,7.70085115249701E-06,26.5858336825654,0.00544301228330763,0.000204733556536054,336.215568491405,1642210.36443626
,597471.021,83.9848,-0.019,3.119651e+04,0.5,515.851,1195538,4.26727631726227E-12,-1.84124532682027E-15,0.0376160894086096,1.62305985569013E-05,26.5843640194021,0.011470627252143,0.00043148022062034,935.19039355245,2167400.37864986
,597471.832,83.9848,-0.019,2.363846e+04,0.5,1163.7,1577653,4.26765120609628E-12,-3.14788214425748E-15,0.0376127715879396,2.77437321748733E-05,26.5866995094171,0.0196107396360979,0.000737614671920885,2109.68101443437,2860139.71080642
,597472.628,83.9848,-0.019,1.791157e+04,0.5,2256.97,2081790,4.26824778094001E-12,-4.62741544255096E-15,0.0376074906928281,4.07721135508348E-05,26.5904160634041,0.0288279660016722,0.00108414873738465,4091.67891995183,3774093.70030019
,597473.423,83.9848,-0.019,1.357207e+04,0.5,3582.98,2746812,4.26917332438754E-12,-5.56876940897815E-15,0.0375993177246329,4.90450760448859E-05,26.5961820326303,0.034692431917173,0.0013044139897452,6495.61302835617,4979717.38989474
,597474.219,83.9848,-0.019,1.028394e+04,0.5,5821.382,3623814,4.27063891599662E-12,-6.86045710792062E-15,0.0375863814036162,6.03796674299912E-05,26.6053124047794,0.0427394139813907,0.00160642406039604,10553.6298729655,6569641.31274511
,597475.03,83.9848,-0.019,7.792469e+03,0.5,8798.546,4780482,4.27241198196908E-12,-7.86343581134834E-15,0.0375707526077971,6.91495115083213E-05,26.6163582869154,0.0489877909256653,0.00184051440837974,15950.9542414948,8666573.95827555
,597475.826,83.9848,-0.019,5.904585e+03,0.5,14773.82,6307068,4.27368783742267E-12,-1.00107839088261E-14,0.0375594574807842,8.79801302473288E-05,26.6243066369383,0.0623653833887525,0.00234242281833651,26783.5761490683,11434133.8973503
,597476.622,83.9848,-0.019,4.474074e+03,0.5,16533.91,8320874,4.27512131425879E-12,-8.49483732706883E-15,0.0375469213128945,7.4607236903777E-05,26.6332369398275,0.0529213088158507,0.0019870400633395,29974.4573527255,15084978.8616487
,597477.433,83.9848,-0.019,3.390107e+03,0.5,24256.38,10977640,4.27655841977923E-12,-9.44955619990858E-15,0.0375342688905433,8.29363587466156E-05,26.6421898487673,0.0588690356947252,0.00220961700329032,43974.584828483,19901451.1397227
,597478.228,83.9848,-0.019,2.568774e+03,0.5,34019.48,14480570,4.27862150753382E-12,-1.00518473239048E-14,0.037516146529802,8.81374004302088E-05,26.6550425144478,0.0626212010797508,0.00234931912210638,61674.1867121508,26251940.88441
,597479.024,83.9848,-0.019,1.946446e+03,0.5,45757.56,19102030,4.28051792323469E-12,-1.02536775255555E-14,0.0374995173908795,8.98274380777442E-05,26.6668568432083,0.0638785669384099,0.002395429176899,82954.2455949486,34630222.5901485
,597479.82,83.9848,-0.019,1.474880e+03,0.5,61371.29,25195540,4.28290555456952E-12,-1.04323002734649E-14,0.0374786048751452,9.12903763359685E-05,26.681731357027,0.0649913545339452,0.00243579974868568,111260.501284133,45677195.4854532
,597481.614,83.9848,-0.019,1.117550e+03,0.5,89988.76,33234590,4.2850672870618E-12,-1.16026071535486E-14,0.0374596452688572,0.000101428873585753,26.6951985616828,0.0722821559260884,0.00270768377163672,163141.340968026,60251253.3690045
,597483.907,83.9848,-0.019,8.467957e+02,0.5,119772.6,43844300,4.28668117864E-12,-1.17102325761109E-14,0.0374455371897225,0.000102292643459008,26.7052528159689,0.0729526429530387,0.00273177129068089,217136.702130654,79485681.2762439
,597486.2,83.9848,-0.019,6.416440e+02,0.5,160685.9,57833330,4.28886547327208E-12,-1.19163155320928E-14,0.0374264567696294,0.00010398681676879,26.718860578698,0.0742365027063565,0.00277843070769053,291308.750122283,104846505.372964
,597488.384,83.9848,-0.019,4.861923e+02,0.5,221750.3,76292660,4.29065860476488E-12,-1.24711188835753E-14,0.0374107884306021,0.000108737243631596,26.7300314654171,0.0776928278089357,0.00290657449877878,402012.888076933,138311572.005411
,597490.178,83.9848,-0.019,3.684033e+02,0.5,278643.1,100627300,4.29316565959255E-12,-1.18880362307487E-14,0.0373889710524334,0.00010353232969443,26.7456499661188,0.0740603277447991,0.00276906068233968,505154.299108996,182428035.012282
,597492.549,83.9848,-0.019,2.791500e+02,0.5,374897.9,132736300,4.29526571276139E-12,-1.21314673955523E-14,0.0373706791699161,0.00010554904078519,26.758732919682,0.075576860122285,0.0028243811225716,679655.393985835,240638697.289908
,597494.936,83.9848,-0.019,2.115173e+02,0.5,513604.4,175099900,4.2971447480809E-12,-1.2604418677859E-14,0.0373543144891815,0.000109567968232006,26.7704389717924,0.0785232615543701,0.00293320784306559,931117.514488234,317440005.722572
,597497.338,83.9848,-0.019,1.602760e+02,0.5,682698.1,230971200,4.29926685953832E-12,-1.27076506352298E-14,0.037335871496412,0.000110356306467839,26.7836593445266,0.0791663780833087,0.00295577154207971,1237668.83231109,418729531.254726
,597499.741,83.9848,-0.019,1.214445e+02,0.5,930746.9,304693800,4.3010527475608E-12,-1.31384081708545E-14,0.0373203466635111,0.000114002309741742,26.7947851057282,0.081849920061789,0.00305469589469822,1687358.48085731,552381820.981236
,597502.065,83.9848,-0.019,9.202165e+01,0.5,1313209,401950700,4.30280261402947E-12,-1.40576421883754E-14,0.0373051191120746,0.000121879171162156,26.8056864591279,0.0875765826737082,0.00326708972020698,2380727.07337316,728699630.943204
,597504.358,83.9848,-0.019,6.972812e+01,0.5,1817822,530232600,4.30470831185067E-12,-1.4758039156523E-14,0.0372885638460337,0.000127838182163308,26.8175586138287,0.091939929824208,0.00342834823811286,3295544.00706464,961262910.93424
,597506.699,83.9848,-0.019,5.283509e+01,0.5,2549301,699041700,4.30916188726347E-12,-1.57148718143176E-14,0.037249968039538,0.000135845087314766,26.8453035877089,0.097900825203203,0.00364685111059898,4621648.12217802,1267298275.14645
,597509.163,83.9848,-0.019,4.003407e+01,0.5,3466484,922566000,4.30907946522566E-12,-1.61910963778562E-14,0.0372506500384366,0.000139966985936876,26.8447901132363,0.100867618588688,0.00375743740827215,6284416.50050746,1672527261.97702
,597511.519,83.9848,-0.019,3.033521e+01,0.5,4797554,1217002000,4.31098437973215E-12,-1.6994368419215E-14,0.0372341369804046,0.000146781010061519,26.8566573880274,0.105871858943995,0.00394210855857262,8697523.92328236,2206312635.49769
,597513.859,83.9848,-0.019,2.298591e+01,0.5,7108775,1604732000,4.31469265204543E-12,-1.91135836124314E-14,0.0372019841002746,0.000164800436784728,26.8797592576346,0.119074188473023,0.00442988299603921,12887554.913969,2909231445.95282
,597516.308,83.9848,-0.019,1.741690e+01,0.5,10001280,2116755000,4.316850629498E-12,-2.0396329222695E-14,0.0371832865737308,0.000175684224364238,26.8932030690683,0.127065462932938,0.00472481699582616,18131400.305957,3837482027.76406
,597518.804,83.9848,-0.019,1.319742e+01,0.5,15199550,2791540000,4.31993279834399E-12,-2.3521437831831E-14,0.0371564851101091,0.000202311932931414,26.9124044266742,0.146534327540876,0.00544486197582696,27555385.4627017,5060805137.95148
,597521.191,83.9848,-0.019,1.000008e+01,0.5,21257800,3681312000,4.32317706945831E-12,-2.49642609773719E-14,0.0371284642001492,0.000214398960553719,26.932615652259,0.155522856256843,0.00577451734598969,38538435.2226889,6673879895.68569
,597582.109,81.9733,-0.019,5.000000e+05,0.5,-75.37472,74413.13,4.2775993913236E-12,4.33287588350587E-15,0.0375252794822323,-3.80101930115694E-05,26.648674914278,-0.0269930375195174,-0.00101292231626327,-136.647431255742,134904.157072817
,597583.685,81.9733,-0.019,3.788642e+05,0.5,-100.7884,98347.44,4.27142732821847E-12,4.37744313555507E-15,0.0375795012876431,-3.85122155450054E-05,26.6102240711315,-0.0272706834847031,-0.00102481976144982,-182.720094487598,178294.858628705
,597585.261,81.9733,-0.019,2.870762e+05,0.5,-122.8767,129871.4,4.2688317404281E-12,4.03891816919708E-15,0.0376023566711539,-3.55771440053343E-05,26.5940540259942,-0.0251617338254295,-0.000946141336737727,-222.764149786327,235444.897222662
,597586.072,81.9733,-0.019,2.175258e+05,0.5,14.32408,171032.3,4.27790582157842E-12,-3.5827773596423E-16,0.0375226297480206,3.14254763761597E-06,26.6505839196563,0.00223200586153534,8.37507301252454E-05,25.9682389148742,310065.821229736
,597586.867,81.9733,-0.019,1.648255e+05,0.5,-308.5752,226116.2,4.27034813366346E-12,5.82763875129172E-15,0.0375889677850071,-5.12967370407433E-05,26.6035008831388,-0.0363051413641071,-0.00136467533064858,-559.418442008499,409927.863019718
,597587.663,81.9733,-0.019,1.248930e+05,0.5,-283.5735,298587.2,4.26786428982648E-12,4.05326555924403E-15,0.0376108802163762,-3.57197125028754E-05,26.5880269827348,-0.0252511154851532,-0.000949717536451663,-514.092660605574,541311.117120494
,597588.459,81.9733,-0.019,9.463495e+04,0.5,-194.2589,394114.6,4.26722910373543E-12,2.10331520765693E-15,0.0376165034653243,-1.85411567727257E-05,26.5840698876209,-0.0131032754784836,-0.00049289952719336,-352.173509680249,714493.502733864
,597589.27,81.9733,-0.019,7.170755e+04,0.5,-27.8947,520233.8,4.26634953299091E-12,2.28759723643334E-16,0.0376242676937592,-2.01739614003762E-06,26.5785903200667,-0.00142513193760414,-5.3619545673503E-05,-50.5705241843624,943136.00664007
,597590.065,81.9733,-0.019,5.433485e+04,0.5,274.7527,686805.3,4.26488870874212E-12,-1.70614537762945E-15,0.0376371489713734,1.50565353822795E-05,26.5694896477148,0.010628978865381,0.000400044524991289,498.101361909928,1245114.80795987
,597590.861,81.9733,-0.019,4.117107e+04,0.5,140.2602,906044.2,4.26656558188099E-12,-6.60485814961062E-16,0.0376223616955093,5.82413084911804E-06,26.5799362657971,0.00411470784386452,0.00015480503048306,254.278835628399,1642574.75893992
,597591.672,81.9733,-0.019,3.119651e+04,0.5,439.1676,1195774,4.26643433914414E-12,-1.56691793706797E-15,0.0376235148497921,1.38178524705735E-05,26.5791186471495,0.0097616169496777,0.000367266389802755,796.170445883569,2167828.22493276
,597592.468,81.9733,-0.019,2.363846e+04,0.5,1031.536,1578063,4.26654291658174E-12,-2.78892073003363E-15,0.0376225463840139,2.45928147398299E-05,26.579795065059,0.0173744745819594,0.00065367225516345,1870.07984438049,2860883.00307756
,597593.263,81.9733,-0.019,1.791157e+04,0.5,1860.881,2082158,4.26749501933363E-12,-3.81397588418966E-15,0.0376141386047573,3.36167744527357E-05,26.5857264939748,0.0237603838439899,0.000893727085072314,3373.60601170547,3774760.85043624
,597594.059,81.9733,-0.019,1.357207e+04,0.5,3335.004,2747358,4.26832585729397E-12,-5.18129919995095E-15,0.0376067915624775,4.56506943354411E-05,26.5909024650479,0.0322785621984992,0.0012138949492567,6046.05535951078,4980707.23765093
,597594.87,81.9733,-0.019,1.028394e+04,0.5,5523.895,3624644,4.26966209279855E-12,-6.50689145916108E-15,0.037594990205438,5.72941172763084E-05,26.5992269719296,0.0405367635757076,0.00152398276906642,10014.3133172029,6571146.02636716
,597595.666,81.9733,-0.019,7.792469e+03,0.5,8300.527,4781986,4.27106984957909E-12,-7.41368347906439E-15,0.0375825728409707,6.52354817843348E-05,26.607997043498,0.0461859147800675,0.0017357907363175,15048.0916230127,8669300.57187503
,597596.461,81.9733,-0.019,5.904585e+03,0.5,11077.55,6308414,4.27278624771724E-12,-7.50299572894235E-15,0.0375674730959273,6.59683339732918E-05,26.6186898952176,0.0467423140346793,0.00175599603957508,20082.5787758421,11436574.0714892
,597597.273,81.9733,-0.019,4.474074e+03,0.5,16084.25,8323713,4.27366409881987E-12,-8.25817538176094E-15,0.0375597319514893,7.25782014157314E-05,26.6241587497121,0.0514469474584307,0.00193234077148023,29159.2651511696,15090125.7073993
,597598.068,81.9733,-0.019,3.390107e+03,0.5,23533.18,10980930,4.2752783566228E-12,-9.16232915759489E-15,0.0375455179153474,8.04636247836107E-05,26.6342152855124,0.0570796628767066,0.00214309534802608,42663.4897785226,19907415.6069716
,597598.864,81.9733,-0.019,2.568774e+03,0.5,32769.46,14486300,4.27693083551399E-12,-9.67484547035076E-15,0.0375309917686024,8.48988584746654E-05,26.6445099318188,0.0602725473330207,0.00226210005315367,59408.0154810231,26262328.8471261
,597599.66,81.9733,-0.019,1.946446e+03,0.5,45332.8,19109660,4.27880929451695E-12,-1.0150384987827E-14,0.0375144959726162,8.89935845550061E-05,26.6562123935806,0.0632350730047375,0.00237224524141194,82184.1948020543,34644055.0780235
,597600.471,81.9733,-0.019,1.474880e+03,0.5,58483.4,25204910,4.28131572321649E-12,-9.93401285571578E-15,0.0374925428390737,8.69946125526607E-05,26.6718269936167,0.0618871135345646,0.00232031774761346,106025.022462466,45694182.4332105
,597602.249,81.9733,-0.019,1.117550e+03,0.5,88056.79,33244990,4.28372814621189E-12,-1.13464118890717E-14,0.037471367402658,9.9251295620444E-05,26.6868559550221,0.070686105503164,0.00264872361218939,159638.857141045,60270107.6119796
,597604.542,81.9733,-0.019,8.467957e+02,0.5,116574.6,43861570,4.28499505478106E-12,-1.13885933520638E-14,0.0374602867564226,9.95613687452424E-05,26.6947485675642,0.0709488884315899,0.00265778447967093,211339.022415813,79516990.1970304
,597606.836,81.9733,-0.019,6.416440e+02,0.5,159128.3,57854580,4.28729083439995E-12,-1.17921399150015E-14,0.0374402085664973,0.000102978826236957,26.7090508617114,0.0734629109439161,0.00275048751542229,288484.964655167,104885029.667504
,597609.02,81.9733,-0.019,4.861923e+02,0.5,215571.8,76319580,4.28914718752782E-12,-1.21150978514335E-14,0.0374239888934585,0.000105707560876814,26.720615607847,0.0754748808063629,0.00282459363639056,390811.836132546,138360375.488189
,597610.814,81.9733,-0.019,3.684033e+02,0.5,272367.7,100666900,4.29147831899292E-12,-1.16111659278667E-14,0.0374036847857212,0.000101200648839012,26.7351381376384,0.0723354755508598,0.00270563313263843,493777.576381505,182499826.168225
,597613.2,81.9733,-0.019,2.791500e+02,0.5,362026,132797500,4.29328857157121E-12,-1.17041517228234E-14,0.0373879094646071,0.000101925076238889,26.746415685641,0.0729147603306529,0.00272615071819876,656319.823778997,240749647.258184
,597615.572,81.9733,-0.019,2.115173e+02,0.5,487949,175182500,4.29512223976855E-12,-1.19635271889191E-14,0.0373719356664454,0.000104094864706842,26.7578391087392,0.0745306228377274,0.00278537525152341,884606.635139846,317589751.921586
,597617.99,81.9733,-0.019,1.602760e+02,0.5,652998,231083600,4.29717890754248E-12,-1.21430046626737E-14,0.0373540406532428,0.000105555365410987,26.7706517790947,0.0756487352215618,0.0028258084952805,1183825.28406257,418933302.111495
,597620.392,81.9733,-0.019,1.214445e+02,0.5,889662.8,304835500,4.29905693977023E-12,-1.2546803224675E-14,0.0373377027538622,0.000108970133654278,26.7823515821238,0.0781643276427343,0.00291850129004004,1612876.78818297,552638710.041772
,597622.701,81.9733,-0.019,9.202165e+01,0.5,1241294,402157900,4.30059065404858E-12,-1.32741328103379E-14,0.0373243493825531,0.000115204726657034,26.7919063462511,0.082695460156728,0.00308658365283885,2250351.79610836,729075265.476323
,597625.01,81.9733,-0.019,6.972812e+01,0.5,1650842,530521200,4.30237548788854E-12,-1.33878573658826E-14,0.0373088596172216,0.000116095327440663,26.8030255400853,0.0834039436852769,0.00311173615682088,2992824.63283567,961786116.176799
,597627.334,81.9733,-0.019,5.283509e+01,0.5,2049745,699708500,4.30507570369889E-12,-1.26114051755528E-14,0.0372854999379767,0.000109225151717277,26.8198473989705,0.0785667861785341,0.0029294270399745,3715999.06413318,1268507122.18643
,597629.799,81.9733,-0.019,4.003407e+01,0.5,3204740,923171500,4.30626208085274E-12,-1.49489562242682E-14,0.0372750984449444,0.000129398490952603,26.8272383152781,0.09312930882128,0.00347144598809647,5809898.71461581,1673624977.75793
,597632.17,81.9733,-0.019,3.033521e+01,0.5,4679548,1217600000,4.30887044165992E-12,-1.65600903889034E-14,0.0372524327711382,0.000143170620293458,26.843487934013,0.10316638491675,0.0038432555847569,8483589.90438631,2207396754.46876
,597634.495,81.9733,-0.019,2.298591e+01,0.5,6468732,1606152000,4.31089270065873E-12,-1.7361999089325E-14,0.0372349035020329,0.000149962526461077,26.8560862438877,0.108162131903205,0.00402747187065732,11727215.8527663,2911805775.28212
,597636.928,81.9733,-0.019,1.741690e+01,0.5,9749028,2118642000,4.31301072073654E-12,-1.98465159667186E-14,0.0372164339440049,0.000171253121848927,26.8692811280627,0.123640225227931,0.00460154570710861,17674090.6425961,3840902985.11925
,597639.44,81.9733,-0.019,1.319742e+01,0.5,13892760,2793511000,4.31690602121595E-12,-2.14689468898845E-14,0.0371827198880997,0.000184918048846987,26.8935481495093,0.133747678097411,0.00497322544998033,25186295.4456417,5064378379.57685
,597641.842,81.9733,-0.019,1.000008e+01,0.5,20824620,3683319000,4.32082738034444E-12,-2.44289425600304E-14,0.0371487061214125,0.000210030054000235,26.9179775116533,0.152187918789745,0.00565376498750176,37753119.7446166,6677518401.99828
,597702.402,79.9690,-0.019,5.000000e+05,0.5,-74.53176,74418.68,4.27728047455476E-12,4.28377984912124E-15,0.0375280782531095,-3.7585102579379E-05,26.6466881201629,-0.026687178054849,-0.0010015195109615,-135.119222346291,134914.218712097
,597703.213,79.9690,-0.019,3.788642e+05,0.5,-303.2465,98062.9,4.28378486618804E-12,1.32470360087708E-14,0.0374707758211095,-0.000115873399828438,26.6872093102729,-0.0825266519561186,-0.00309236724592073,-549.757999264135,177779.013792538
,597704.789,79.9690,-0.019,2.870762e+05,0.5,-124.1956,129882.9,4.2684536907675E-12,4.08154704889623E-15,0.0376056863272731,-3.59590121319087E-05,26.591698844598,-0.0254273040794759,-0.000956212095664633,-225.155194119005,235465.745664414
,597705.584,79.9690,-0.019,2.175258e+05,0.5,16.84298,171041.9,4.2776657058014E-12,-4.21233849305339E-16,0.0375247358837948,3.6951669502972E-06,26.6490880415485,0.002624211125473,9.84728303415713E-05,30.5347728216017,310083.225146329
,597706.38,79.9690,-0.019,1.648255e+05,0.5,-313.323,226139.2,4.26991356330817E-12,5.91610002775461E-15,0.0375927912450646,-5.20859989390489E-05,26.6007935879794,-0.0368562392073841,-0.00138553156639804,-568.025766508225,409969.559903221
,597707.191,79.9690,-0.019,1.248930e+05,0.5,-287.9254,298608.6,4.26755831178213E-12,4.11487959135536E-15,0.0376135758203291,-3.6267890018903E-05,26.5861207945463,-0.0256349598243924,-0.000964223401469348,-521.982254836661,541349.913351231
,597707.987,79.9690,-0.019,9.463495e+04,0.5,-208.8822,394151.1,4.26683377918874E-12,2.26122831277462E-15,0.0376199872296317,-1.99368863780854E-05,26.5816070867911,-0.0140870457238976,-0.000529954629074992,-378.684206920412,714559.673875074
,597708.782,79.9690,-0.019,7.170755e+04,0.5,-68.15632,520286,4.26592143161593E-12,5.58826311275094E-16,0.0376280428940126,-4.9291907382825E-06,26.5759233254913,-0.00348138741858833,-0.000130997797365295,-123.561136304644,943230.640436541
,597709.593,79.9690,-0.019,5.433485e+04,0.5,265.9944,686875.8,4.2644510093003E-12,-1.65141949614214E-15,0.0376410123938055,1.45765777555169E-05,26.5667628589092,0.010288046465748,0.000387252542599404,482.223369962931,1245242.61797235
,597710.389,79.9690,-0.019,4.117107e+04,0.5,123.6291,906141,4.26610982183236E-12,-5.82045529089066E-16,0.0376263811954544,5.1335450481227E-06,26.5770969626591,0.00362603896976992,0.000136434727045791,224.128181749255,1642750.24843222
,597711.185,79.9690,-0.019,3.119651e+04,0.5,407.9055,1195916,4.26592783279093E-12,-1.45503147846379E-15,0.0376279826999951,1.28342300773908E-05,26.5759632036603,0.00906458443450097,0.000341082065964499,739.495135372828,2168085.65786569
,597711.98,79.9690,-0.019,2.363846e+04,0.5,871.3642,1578236,4.26607575740893E-12,-2.35535476918156E-15,0.037626670871138,2.07741642962728E-05,26.5768847474274,0.0146734366193866,0.000552112738525797,1579.70311024989,2861196.63615781
,597712.791,79.9690,-0.019,1.791157e+04,0.5,1850.455,2082484,4.26682700849991E-12,-3.79141994464961E-15,0.0376200277876076,3.34284289913955E-05,26.5815649066174,0.0236198643971693,0.000888580656562067,3354.70463312293,3775351.85843719
,597713.587,79.9690,-0.019,1.357207e+04,0.5,3107.32,2747916,4.26745994986411E-12,-4.8256073516846E-15,0.0376144296604945,4.25340765775402E-05,26.5855080174866,0.0300626659522695,0.00113079147979778,5633.28521936257,4981718.84030287
,597714.383,79.9690,-0.019,1.028394e+04,0.5,5245.354,3625256,4.26894228465643E-12,-6.176698552762E-15,0.0376013379002752,5.44050759892709E-05,26.5947426966562,0.0384797211515204,0.00144689202638379,9509.34411599845,6572255.52604993
,597715.178,79.9690,-0.019,7.792469e+03,0.5,8115.716,4782783,4.2703586918036E-12,-7.24620338426592E-15,0.037588836621449,6.37830156187474E-05,26.603566658453,0.0451425439094924,0.00169686059350801,14713.0462866214,8670745.4595338
,597715.989,79.9690,-0.019,5.904585e+03,0.5,10998.78,6310404,4.27143900986251E-12,-7.44494614812231E-15,0.0375793238196529,6.54992477884335E-05,26.6102968456731,0.0463806755859454,0.00174295972175474,19939.7760143856,11440181.7583662
,597716.785,79.9690,-0.019,4.474074e+03,0.5,15326.32,8325475,4.2727610966671E-12,-7.86570181894377E-15,0.0375676827599444,6.91581354382052E-05,26.6185332086984,0.0490019077454606,0.00184089436338467,27785.2078071202,15093320.0512572
,597717.581,79.9690,-0.019,3.390107e+03,0.5,21813.08,10983730,4.27419126537197E-12,-8.48830734248385E-15,0.0375550915534785,7.45823337302856E-05,26.6274429025248,0.0528806281862542,0.00198594466542786,39545.1067649206,19912491.749311
,597718.392,79.9690,-0.019,2.568774e+03,0.5,32767.23,14489900,4.2758682505158E-12,-9.66938063163643E-15,0.0375403186202047,8.48930810082561E-05,26.6378902183778,0.06023850237064,0.00226138413653648,59403.9726962314,26268855.3158483
,597719.187,79.9690,-0.019,1.946446e+03,0.5,42422.77,19115080,4.2775990595381E-12,-9.49342618785803E-15,0.0375251360660649,8.32808555626957E-05,26.648672847314,0.059142337829967,0.00221933520550267,76908.5781977452,34653881.0392663
,597719.983,79.9690,-0.019,1.474880e+03,0.5,57840.21,25211290,4.28023280369269E-12,-9.81978963450398E-15,0.0375020331496248,8.60378613232905E-05,26.6650805997382,0.0611755234085913,0.00229421858223042,104858.978179855,45705748.7861126
,597721.777,79.9690,-0.019,1.117550e+03,0.5,85503.3,33255520,4.28237348522454E-12,-1.10104146565502E-14,0.0374832360631314,9.63731849051448E-05,26.6784166606964,0.0685929031710982,0.00257110097812333,155009.614747346,60289197.5329918
,597724.07,79.9690,-0.019,8.467957e+02,0.5,114667,43872830,4.28389630434508E-12,-1.119648624286E-14,0.0374699034397487,9.79321693568814E-05,26.68790354995,0.0697520956902509,0.00261362214381885,207880.719156266,79537403.5408669
,597726.364,79.9690,-0.019,6.416440e+02,0.5,155683.8,57872440,4.28596914225012E-12,-1.15297706947943E-14,0.0374517665473002,0.000100749740857592,26.7008169573142,0.0718283978871311,0.00269011985670554,282240.403123656,104917408.203998
,597728.548,79.9690,-0.019,4.861923e+02,0.5,205393.9,76343930,4.28778233202679E-12,-1.15357479700885E-14,0.0374359291338209,0.000100716736548919,26.7121128035345,0.0718656352372466,0.00269037630103664,372360.240019449,138404519.797462
,597730.342,79.9690,-0.019,3.684033e+02,0.5,263921.1,100696600,4.2902145022625E-12,-1.12444524509573E-14,0.0374147200856871,9.8062239253427E-05,26.7272647866957,0.07005091654034,0.00262095343834846,478464.667851367,182553669.535183
,597732.713,79.9690,-0.019,2.791500e+02,0.5,349821.8,132837500,4.29199790968618E-12,-1.13027905099287E-14,0.0373991710951241,9.84890964599928E-05,26.738375094213,0.0704143521560761,0.00263345666698033,634194.732229319,240822163.577319
,597735.1,79.9690,-0.019,2.115173e+02,0.5,480703.5,175233200,4.2938805381697E-12,-1.17790658578401E-14,0.0373827515706498,0.000102549171730254,26.7501035310889,0.0733814619190701,0.00274322160412525,871471.210382533,317681666.35609
,597737.502,79.9690,-0.019,1.602760e+02,0.5,633268.4,231172900,4.29552101249966E-12,-1.17670268390111E-14,0.0373684757573797,0.000102366128786353,26.7603233911377,0.0733064609968918,0.00273937126713382,1148057.33481244,419095194.793964
,597739.904,79.9690,-0.019,1.214445e+02,0.5,853231.6,304945400,4.29751055312719E-12,-1.20243551969028E-14,0.0373511638288769,0.000104507866901992,26.7727178714436,0.0749095703880117,0.00279798154030197,1546830.37504122,552837948.628595
,597742.229,79.9690,-0.019,9.202165e+01,0.5,1200972,402321200,4.29884771618631E-12,-1.28325222220547E-14,0.037339505285879,0.000111462434348955,26.7810481568233,0.0799443056120244,0.00298510742163227,2177251.72060435,729371313.349192
,597744.522,79.9690,-0.019,6.972812e+01,0.5,1617797,530737000,4.30062780601675E-12,-1.31092099527459E-14,0.0373240357344161,0.000113771440542173,26.7921377963313,0.0816680204140495,0.00304820843468611,2932917.08869029,962177341.718532
,597746.862,79.9690,-0.019,5.283509e+01,0.5,2536353,700027000,4.30309740726347E-12,-1.55910757987976E-14,0.0373024719080617,0.000135155124775799,26.8075229679594,0.097129598290284,0.00362322167573536,4598174.58967403,1269084533.37755
,597749.311,79.9690,-0.019,4.003407e+01,0.5,3065055,923595800,4.30428825039814E-12,-1.42842574893953E-14,0.0372922304992487,0.00012375839902355,26.8149417065243,0.0889883552440266,0.00331861080355714,5556662.66365657,1674394194.61315
,597751.682,79.9690,-0.019,3.033521e+01,0.5,4186390,1218306000,4.30638623979981E-12,-1.47977702567627E-14,0.0372740328183921,0.000128082467172113,26.8280118031893,0.0921874474333655,0.00343623851479021,7589539.83158711,2208676667.50149
,597754.022,79.9690,-0.019,2.298591e+01,0.5,6037246,1607023000,4.30856529245138E-12,-1.6186369813992E-14,0.0372550956139565,0.000139959525765951,26.8415869093226,0.100838172945851,0.00375678879518215,10944971.4408094,2913384818.13128
,597756.472,79.9690,-0.019,1.741690e+01,0.5,8711819,2119551000,4.31117947676128E-12,-1.77198922215408E-14,0.0372324015961401,0.000153033328115664,26.8578728074321,0.110391741752555,0.00411021909829016,15793726.1712543,3842550918.47159
,597758.952,79.9690,-0.019,1.319742e+01,0.5,12649310,2794889000,4.31479593669835E-12,-1.95282143190795E-14,0.0372010616050308,0.000168367244842687,26.8804027024473,0.121657263207266,0.00452587204715465,22932035.019932,5066876566.77105
,597761.401,79.9690,-0.019,1.000008e+01,0.5,17639560,3685684000,4.31809394554246E-12,-2.06662527872799E-14,0.037172558709249,0.000177906619152733,26.9009487044243,0.128747038196605,0.00478596645832904,31978899.0590152,6681805929.36714
,597821.977,77.9748,-0.019,5.000000e+05,0.5,-75.54517,74421.41,4.27712345397292E-12,4.34170782898861E-15,0.0375294549458113,-3.80961480558975E-05,26.6457099101769,-0.0270480589515168,-0.00101509995577885,-136.956441420656,134919.167950878
,597822.772,77.9748,-0.019,3.788642e+05,0.5,-303.492,98065.55,4.28366904244252E-12,1.32570437327784E-14,0.0374717884115584,-0.000115967207736057,26.6864877491683,-0.0825889982768729,-0.00309478710923459,-550.203068172825,177783.817998681
,597824.363,77.9748,-0.019,2.870762e+05,0.5,-123.8962,129885.7,4.26836169289936E-12,4.07153207763285E-15,0.0376064970261543,-3.58723252586837E-05,26.5911257144246,-0.0253649126096213,-0.000953886378562074,-224.612409470279,235470.821806753
