Repository: AlexiLJ/BunchOfScripts

ScriptCutter.py:                filters out a threshold values from an CSV file

From_dat_to_csv.py:             converts .dat file from PPMS to .csv 
                    
Convert_all_files_to_csv.py     Converts all files in a rectory from .dat to .csv
                                and removes LCR head

temp_script.py:                 Script for measuring RaspberryPi CPU and GPU temperatures
                                Run in bash with "watch python3 temp_script.py"

File: Scripts/Data_examples/Nb-PrO2/Jan 30 2019 Pr0.998Nb0.002O2 1300C 10h air.dat (part 36 of 54)
Comment,Time Stamp (sec),Temperature (K),Magnetic Field (Oe),Frequency (Hz),AC Voltage (Vrms),Re[Impedance] (Ohm),-Im[Impedance] (Ohm),Re[Cp] (F),Im[Cp] (F),Re[Modulus],Im[Modulus],Re[Permittivity],Im[Permittivity],Loss Factor,Re[Sp.Impedance] (Ohm-cm),-Im[Sp.Impedance] (Ohm-cm)
,598800.072,61.9711,-0.019,8.467957e+02,0.5,84060.88,43932020,4.27813813364156E-12,-8.18592125459898E-15,0.037520455081496,7.17927942341605E-05,26.6520311820302,0.0509968172405661,0.00191343079603442,152394.640021179,79644709.5641069
,598800.883,61.9711,-0.019,6.416440e+02,0.5,119652.2,57953320,4.28000034690388E-12,-8.8366198434846E-15,0.0375041075040379,7.74321293740314E-05,26.6636324357495,0.0550505524261387,0.0020646306372094,216918.428010058,105064036.201289
,598801.678,61.9711,-0.019,4.861923e+02,0.5,161707.5,76451130,4.28178182643894E-12,-9.0567168163358E-15,0.0374884956129522,7.92947194414454E-05,26.6747307328674,0.0564217169842376,0.00211517475281268,293160.81691299,138598863.532744
,598802.474,61.9711,-0.019,3.684033e+02,0.5,204024.5,100849300,4.28373040931399E-12,-8.66625702801191E-15,0.0374714571329865,7.58071231612813E-05,26.6868700537412,0.0539892227241986,0.00202306312488039,369877.643833863,182830500.583481
,598804.252,61.9711,-0.019,2.791500e+02,0.5,281393.6,133214100,4.27987489564639E-12,-9.04055504961985E-15,0.0375051993464419,7.922376882637E-05,26.6628508969768,0.0563210320841678,0.00211234096090429,510140.702503515,241504904.721975
,598806.639,61.9711,-0.019,2.115173e+02,0.5,381432.7,175740700,4.28149281770773E-12,-9.29267588833359E-15,0.0374910172784159,8.13715886317331E-05,26.672930260448,0.057891699567342,0.00217042893308152,691502.385042917,318601717.155115
,598809.042,61.9711,-0.019,1.602760e+02,0.5,473987.8,231857500,4.28285197232982E-12,-8.75546223042287E-15,0.0374791395008527,7.66188494135504E-05,26.68139754931,0.0545449550923427,0.00204430652448163,859296.264272164,420336311.595959
,598811.444,61.9711,-0.019,1.214445e+02,0.5,617183,305874700,4.28447007421498E-12,-8.64505006074129E-15,0.0374649889154208,7.55955110173746E-05,26.6914780330513,0.0538571071320142,0.00201776413675273,1118895.98481709,554522684.012898
,598813.753,61.9711,-0.019,9.202165e+01,0.5,813085.4,403597000,4.28527953338516E-12,-8.6331122964598E-15,0.0374579125208041,7.54626069696826E-05,26.6965208181064,0.0537827370074564,0.00201459723436993,1474049.0087598,731684221.348002
,598816.046,61.9711,-0.019,6.972812e+01,0.5,1141058,532458900,4.28674030169075E-12,-9.18647301259616E-15,0.0374451282098439,8.02448097024353E-05,26.7056211419422,0.0572300747512761,0.00214299732805668,2068633.15198802,965298987.966496
,598818.371,61.9711,-0.019,5.283509e+01,0.5,1403450,702304900,4.28917964808292E-12,-8.57127606129755E-15,0.0374238547986636,7.47859071141102E-05,26.7208178312675,0.0533975083831715,0.00199834858050969,2544325.70224965,1273214156.46149
,598820.835,61.9711,-0.019,4.003407e+01,0.5,2005663,926939100,4.28879062261188E-12,-9.2798638729552E-15,0.0374272236577582,8.09830955270852E-05,26.7183942725462,0.0578118830156781,0.0021637484059093,3636082.45463048,1680455289.85725
,598823.207,61.9711,-0.019,3.033521e+01,0.5,2714202,1222895000,4.29025574427517E-12,-9.52217542930762E-15,0.0374144331255429,8.30409227433383E-05,26.7275217170175,0.0593214404338659,0.00221948899946439,4920598.46071995,2216996102.21425
,598825.531,61.9711,-0.019,2.298591e+01,0.5,3796984,1613266000,4.29192884985107E-12,-1.01014867802476E-14,0.0373998250683065,8.80242547646566E-05,26.7379448638601,0.0629304459654881,0.00235360070812873,6883582.58736022,2924702802.64027
,598827.98,61.9711,-0.019,1.741690e+01,0.5,5524557,2128354000,4.29339178357299E-12,-1.11443338991919E-14,0.0373870366255642,9.70453293479455E-05,26.7470586778502,0.0694271959684001,0.0025956946071941,10015513.4622845,3858509947.40522
,598830.492,61.9711,-0.019,1.319742e+01,0.5,7692978,2807699000,4.2951656084843E-12,-1.17685743850841E-14,0.0373715676963856,0.000102396534711807,26.7581092880387,0.0733161019306121,0.00273995823626393,13946661.1936593,5090099917.97403
,598832.972,61.9711,-0.019,1.000008e+01,0.5,10834450,3703422000,4.29747355136962E-12,-1.25723620798917E-14,0.0373514581608527,0.000109272587858162,26.7724873571484,0.0783235547141688,0.00292552401535661,19641860.8462993,6713963291.08755
,598901.394,59.9814,-0.019,5.000000e+05,0.5,-222.6364,74364.32,4.28037307587802E-12,1.28148398623212E-14,0.037500665427004,-0.000112271760815841,26.6659544702259,-0.0798341476909224,-0.0029938604965392,-403.61930583657,134815.669034392
,598902.19,59.9814,-0.019,3.788642e+05,0.5,-310.2675,98178.43,4.27874217054827E-12,1.35218564444409E-14,0.0375149209435831,-0.000118556191353469,26.6557942233275,-0.084238733845981,-0.00316024100202051,-562.486426180302,177988.45905128
,598902.985,59.9814,-0.019,2.870762e+05,0.5,-135.2994,129531,4.28004914581202E-12,4.47065244149184E-15,0.0375037988500258,-3.91739543594134E-05,26.6639364441712,-0.0278513606977055,-0.0010445329689418,-245.285361729279,234827.783346824
,598903.781,59.9814,-0.019,2.175258e+05,0.5,-3.543672,171253.2,4.27238776657406E-12,8.84067620432846E-17,0.0375710928097425,-7.77443163685617E-07,26.6162074293593,-0.000550758228246904,-2.0692588518054E-05,-6.42435124154222,310466.292602159
,598904.592,59.9814,-0.019,1.648255e+05,0.5,-344.9981,226414.2,4.26472566209222E-12,6.49836560800098E-15,0.0376385065283609,-5.735158501155E-05,26.5684738964086,-0.0404836490562896,-0.00152374762713646,-625.449808014034,410468.109597274
,598905.388,59.9814,-0.019,1.248930e+05,0.5,-330.7664,298986.6,4.26216170908718E-12,4.71519420847829E-15,0.0376611897593118,-4.16642623997344E-05,26.5525009302946,-0.029374811927057,-0.00110629172009715,-599.649045538202,542035.192567057
,598906.183,59.9814,-0.019,9.463495e+04,0.5,-263.2643,394663,4.26129875760787E-12,2.842546259752E-15,0.0376688458309723,-2.51274184037998E-05,26.5471248977738,-0.0177085519879618,-0.00066706101154656,-477.273949891171,715487.701469205
,598906.995,59.9814,-0.019,7.170755e+04,0.5,-168.8242,520970.2,4.26031854217519E-12,1.38058735341847E-15,0.0376775254996336,-1.22096774449963E-05,26.5410183319124,-0.0086008109236775,-0.000324057306924657,-306.062739122688,944471.032075345
,598907.79,59.9814,-0.019,5.433485e+04,0.5,28.9314,687721.2,4.25920944804145E-12,-1.79178556986561E-16,0.0376873405827993,1.58544992554716E-06,26.5341088749214,0.00111625018612761,4.20685010146554E-05,52.4499658855432,1246775.25037727
,598908.586,59.9814,-0.019,4.117107e+04,0.5,-168.0565,907411.3,4.26013755771707E-12,7.88995913395038E-16,0.0376791288274814,-6.97833773261985E-06,26.5398908312871,-0.00491530264554584,-0.000185204327960209,-304.67096966769,1645053.18543715
,598909.382,59.9814,-0.019,3.119651e+04,0.5,-48.76389,1197661,4.25971283621811E-12,1.73438200105813E-16,0.0376828869155182,-1.53429405518821E-06,26.5372448927314,-0.00108048879512,-4.071593714749E-05,-88.4044452375752,2171249.18228795
,598910.193,59.9814,-0.019,2.363846e+04,0.5,223.9376,1580623,4.25963449620654E-12,-6.03491361290896E-16,0.0376835792570634,5.33888871554859E-06,26.5367568485482,0.00375964264751775,0.000141676794529752,405.978261698031,2865524.04750219
,598910.988,59.9814,-0.019,1.791157e+04,0.5,845.4453,2085714,4.26022193447212E-12,-1.72688326944939E-15,0.0376783776667682,1.52729508024562E-05,26.5404164832965,0.0107581722018673,0.000405350541828841,1532.7145296492,3781207.55120733
,598911.784,59.9814,-0.019,1.357207e+04,0.5,1740.514,2752373,4.26055326837427E-12,-2.69423970201393E-15,0.0376754386261968,2.38247608100488E-05,26.542480633919,0.0167846288050584,0.000632368505286166,3155.39171707247,4989798.97116248
,598912.595,59.9814,-0.019,1.028394e+04,0.5,3113.162,3631761,4.26130179224191E-12,-3.65280722220967E-15,0.0376688080880472,3.22898731290415E-05,26.5471438029981,0.0227563320648107,0.000857204535210329,5643.87622777223,6584048.49244925
,598913.391,59.9814,-0.019,7.792469e+03,0.5,4887.766,4791950,4.26219733386482E-12,-4.34742082320457E-15,0.0376608818857457,3.8413918761916E-05,26.5527228662525,0.0270836498780437,0.00101999520028381,8861.06997782748,8687364.38697155
,598914.186,59.9814,-0.019,5.904585e+03,0.5,6723.774,6323498,4.26260231661685E-12,-4.53242408375999E-15,0.0376573003907401,4.00409990289311E-05,26.5552458359646,0.0282361869198768,0.00106329977490307,12189.5835293868,11463919.975435
,598914.982,59.9814,-0.019,4.474074e+03,0.5,9938.888,8343758,4.26340694075665E-12,-5.07846992717226E-15,0.037650182550515,4.48480106385064E-05,26.56025849965,0.0316379543221495,0.00119117644591322,18018.2893513703,15126465.4478258
,598915.793,59.9814,-0.019,3.390107e+03,0.5,14957.39,11009370,4.26424594039196E-12,-5.79342774258285E-15,0.0376427587255076,5.11416568734923E-05,26.5654853164903,0.0360920129324402,0.00135860544245493,27116.3716666586,19958974.7098766
,598916.589,59.9814,-0.019,2.568774e+03,0.5,22557.72,14525720,4.26533561041569E-12,-6.62385385411437E-15,0.037633120793648,5.84423630353118E-05,26.5722737647693,0.0412654182614707,0.00155295021520448,40895.0705619374,26333793.6796336
,598917.384,59.9814,-0.019,1.946446e+03,0.5,33330.86,19164450,4.2665875429831E-12,-7.4204598656843E-15,0.0376220551460573,6.54323736389781E-05,26.5800730795137,0.046228130450028,0.00173920253385826,60425.7820200826,34743384.3061587
,598918.18,59.9814,-0.019,1.474880e+03,0.5,43290.01,25279030,4.26877305025866E-12,-7.31021831270535E-15,0.0376027970425298,6.43943007306485E-05,26.5936883967936,0.0455413454010727,0.00171248699020492,78480.8045129107,45828555.1725676
,598918.991,59.9814,-0.019,1.117550e+03,0.5,49646.58,33332960,4.27244332904263E-12,-6.36343725642072E-15,0.0375705208748177,5.59580628379029E-05,26.6165535735461,0.0396430696917808,0.00148941408143771,90004.6809810065,60429589.1268372
,598919.787,59.9814,-0.019,8.467957e+02,0.5,81208.12,43944640,4.27691059321402E-12,-7.90357751668908E-15,0.037531233282524,6.93563742052548E-05,26.6443838259304,0.0492378665307581,0.00184796416582318,147222.848656792,79667588.462794
,598920.582,59.9814,-0.019,6.416440e+02,0.5,113485.9,57968750,4.27886294564726E-12,-8.37676528066295E-15,0.0375140929264224,7.34416491374867E-05,26.6565466304737,0.0521857412011002,0.00195770824797844,205739.493543008,105092009.371395
,598921.394,59.9814,-0.019,4.861923e+02,0.5,154696,76474700,4.28046378892937E-12,-8.65868877278652E-15,0.0375000533733358,7.58565676837119E-05,26.6665195962218,0.0539420738552375,0.00202283892581468,280449.612622617,138641593.773794
,598922.189,59.9814,-0.019,3.684033e+02,0.5,199874.4,100876600,4.28257182821558E-12,-8.48538188857964E-15,0.037481600691541,7.42651164815362E-05,26.6796523018601,0.0528624031345516,0.00198137526443199,362353.894432811,182879992.97129
,598923.968,59.9814,-0.019,2.791500e+02,0.5,278068.5,133246400,4.27883787709369E-12,-8.92939719366997E-15,0.0375142931130844,7.82876176355662E-05,26.6563904578934,0.0556285386324938,0.00208687439210365,504112.602184622,241563461.649676
,598926.354,59.9814,-0.019,2.115173e+02,0.5,374682.3,175786000,4.28039019568849E-12,-9.12351634042536E-15,0.0375006811928234,7.99315160530065E-05,26.6660611235663,0.05683786600593,0.00213146837632121,679264.531025698,318683841.886535
,598928.741,59.9814,-0.019,1.602760e+02,0.5,467805.2,231929000,4.2815321120818E-12,-8.63593162562185E-15,0.0374906972830004,7.56194487994751E-05,26.6731750573317,0.0538003009211011,0.00201701900150477,848087.779405066,420465934.516413
,598931.144,59.9814,-0.019,1.214445e+02,0.5,628922.7,305961500,4.28325392849244E-12,-8.8044921517677E-15,0.0374756205925025,7.70334453426731E-05,26.6839016639144,0.0548504026846631,0.00205556156575255,1140178.98061081,554680044.425421
,598933.468,59.9814,-0.019,9.202165e+01,0.5,839218.9,403723900,4.2839314443844E-12,-8.90498737981993E-15,0.0374696901333703,7.78880619578575E-05,26.6881224660752,0.0554764698821272,0.00207869511812404,1521426.63941265,731914279.370458
,598935.761,59.9814,-0.019,6.972812e+01,0.5,1117448,532611700,4.28551130342577E-12,-8.99123326616843E-15,0.0374558738572365,7.8584438400473E-05,26.6979647037774,0.0560137662434126,0.00209805379791694,2025830.3946186,965576000.305591
,598938.086,59.9814,-0.019,5.283509e+01,0.5,1448738,702543400,4.28772244341897E-12,-8.84185437829735E-15,0.0374365637935311,7.71991773847887E-05,26.7117397082783,0.0550831626366309,0.0020621331009586,2626428.67877428,1273646535.01433
,598940.551,59.9814,-0.019,4.003407e+01,0.5,1775840,927181100,4.28767556681519E-12,-8.21223143846773E-15,0.0374369949449174,7.17034817717727E-05,26.7114476754672,0.0511607249543823,0.0019153108276258,3219434.50431652,1680894013.58802
,598942.922,59.9814,-0.019,3.033521e+01,0.5,2490894,1223199000,4.28919283534989E-12,-8.73441255136412E-15,0.0374237339957486,7.62088216779167E-05,26.7208999855692,0.0544138193774311,0.00203637674654737,4515761.6058851,2217547226.23968
,598945.246,59.9814,-0.019,2.298591e+01,0.5,3631168,1613990000,4.2900056358215E-12,-9.65169002572178E-15,0.0374166093266677,8.41801959463797E-05,26.7259635863313,0.0601282930773125,0.00224980823920842,6582973.43801808,2926015348.01661
,598947.695,59.9814,-0.019,1.741690e+01,0.5,5205310,2129184000,4.29172139594065E-12,-1.04921605175992E-14,0.0374016165499561,9.1437381007772E-05,26.7366524633072,0.0653642730894924,0.00244474408975457,9436748.02891243,3860014661.02727
,598950.16,59.9814,-0.019,1.319742e+01,0.5,7071564,2808810000,4.2934717121388E-12,-1.08094032684942E-14,0.0373863555392814,9.41252722408361E-05,26.7475566184406,0.067340638373876,0.00251763700641909,12820094.7951857,5092114058.738
,598952.563,59.9814,-0.019,1.000008e+01,0.5,10154400,3705088000,4.29554568340431E-12,-1.17726459095063E-14,0.0373682608717768,0.000102413834218343,26.7604770864369,0.0733414667955294,0.00274066364955434,18408992.7756057,6716983595.77952
,599026.694,60.0058,-0.019,5.000000e+05,0.5,-224.0033,74366.03,4.28027418064892E-12,1.28929235750538E-14,0.037501527751004,-0.000112961065304501,26.6653383707342,-0.0803205951784853,-0.00301217235880415,-406.097369752211,134818.769107035
,599027.505,60.0058,-0.019,3.788642e+05,0.5,-312.9532,98180.18,4.27866516323834E-12,1.3638414133728E-14,0.0375155896353889,-0.000119582423115152,26.6553144816358,-0.0849648672882274,-0.00318753948098282,-567.355353137822,177991.631640242
,599028.301,60.0058,-0.019,2.870762e+05,0.5,-136.6342,129534.4,4.27993671136662E-12,4.51452068800418E-15,0.0375047832700958,-3.95604260974917E-05,26.6632359977967,-0.0281246519841074,-0.00105481015081708,-247.705231298813,234833.94723395
,599029.097,60.0058,-0.019,2.175258e+05,0.5,-6.884257,171256.5,4.27230543540035E-12,1.71740334526239E-16,0.0375718167939149,-1.51033124445627E-06,26.6156945209538,-0.00106991139790745,-4.01985150928578E-05,-12.4805244404803,310472.275198488
,599029.892,60.0058,-0.019,1.648255e+05,0.5,-342.9905,226421.2,4.26459393005315E-12,6.46015127720326E-15,0.0376396701901175,-5.70178468197479E-05,26.5676532294962,-0.0402455806479761,-0.00151483385831362,-621.81021395665,410480.799953122
,599030.703,60.0058,-0.019,1.248930e+05,0.5,-332.2803,298997,4.26201341100525E-12,4.73644583327875E-15,0.0376624997724478,-4.18549574849877E-05,26.5515770599145,-0.029507205727621,-0.00111131650150336,-602.393606926663,542054.046810032
,599031.499,60.0058,-0.019,9.463495e+04,0.5,-269.5836,394661.9,4.26131054254909E-12,2.91079386375614E-15,0.0376687408408151,-2.57305677678386E-05,26.5471983158382,-0.0181337222870958,-0.000683074804028461,-488.730259278913,715485.707270428
,599032.295,60.0058,-0.019,7.170755e+04,0.5,-153.8256,520984.5,4.26020168078985E-12,1.25786483027519E-15,0.0376785597020018,-1.112495103654E-05,26.5402903064984,-0.00783627167520589,-0.000295259455895521,-278.87165751824,944496.956659436
,599033.09,60.0058,-0.019,5.433485e+04,0.5,56.23135,687855.2,4.25837969716181E-12,-3.48117509592134E-16,0.0376946838254362,3.08149587199085E-06,26.5289396761656,0.00216870947847651,8.17488186467152E-05,101.942263049767,1247018.18004637
,599033.902,60.0058,-0.019,4.117107e+04,0.5,-172.5265,907438,4.26001220170157E-12,8.0993411683979E-16,0.0376802375118671,-7.1639489387607E-06,26.5391098858548,-0.00504574388743025,-0.000190124834974951,-312.774668331023,1645101.59008017
,599034.697,60.0058,-0.019,3.119651e+04,0.5,-29.08235,1197701,4.25957057778807E-12,1.03430090141809E-16,0.0376841454648712,-9.15039319379625E-07,26.5363586482964,-0.000644350860469585,-2.42818115706675E-05,-52.7236243448788,2171321.69860708
,599035.493,60.0058,-0.019,2.363846e+04,0.5,259.9475,1580558,4.25980964274936E-12,-7.00592364917066E-16,0.0376820295942711,6.1973995183706E-06,26.5378479800112,0.0043645644372329,0.000164465650738537,471.260896708498,2865406.2084836
,599036.304,60.0058,-0.019,1.791157e+04,0.5,776.2122,2085804,4.26003822088088E-12,-1.58533286901072E-15,0.0376800035147944,1.40222563693551E-05,26.5392719806625,0.00987633866389575,0.000372140527106094,1407.2012902916,3781370.71292539
,599037.1,60.0058,-0.019,1.357207e+04,0.5,1867.193,2752545,4.2602867797481E-12,-2.88997188170882E-15,0.0376777930220014,2.55587870084339E-05,26.5408204577039,0.0180040050836159,0.000678351489258123,3385.04908686497,4990110.79133476
,599037.895,60.0058,-0.019,1.028394e+04,0.5,3131.315,3631892,4.26114805344399E-12,-3.67384184798721E-15,0.0376701668266479,3.24781569597293E-05,26.5461860379358,0.0228873740004876,0.000862171837708831,5676.78594630366,6584285.98339442
,599038.691,60.0058,-0.019,7.792469e+03,0.5,5074.448,4792081,4.26208047424484E-12,-4.51321789810539E-15,0.0376619114406298,3.98810894861921E-05,26.5519948518363,0.0281165358373348,0.00105892367011326,9199.50726504639,8687601.87791672
,599039.502,60.0058,-0.019,5.904585e+03,0.5,8478.927,6324570,4.26187697402541E-12,-5.71361274295997E-15,0.0376636842981943,5.04931765662227E-05,26.5507270820672,0.0355947798389094,0.00134063296002732,15371.5144063547,11465863.4127878
,599040.298,60.0058,-0.019,4.474074e+03,0.5,9972.534,8344336,4.26311158058774E-12,-5.09495604961317E-15,0.0376527907044804,4.49998340785072E-05,26.558418458916,0.0317406599000528,0.00119512613106663,18079.2864532107,15127513.3086373
,599041.093,60.0058,-0.019,3.390107e+03,0.5,14548.31,11009620,4.26414953537185E-12,-5.63472393479027E-15,0.0376436135146264,4.97429483425381E-05,26.5648847305527,0.0351033167515634,0.00132141799626145,26374.7472708651,19959427.9368712
,599041.904,60.0058,-0.019,2.568774e+03,0.5,22336.59,14527180,4.26490714147368E-12,-6.55760321047648E-15,0.0376369033501312,5.78694611756381E-05,26.5696044803174,0.0408526886662803,0.00153757232993602,40494.1822206795,26336440.5252821
,599042.7,60.0058,-0.019,1.946446e+03,0.5,32441.88,19164800,4.26651030347213E-12,-7.22228331545366E-15,0.0376227422369626,6.36872020017153E-05,26.5795918912513,0.0449935261826342,0.00169278468859576,58814.1430854672,34744018.8239511
,599043.496,60.0058,-0.019,1.474880e+03,0.5,43461.67,25280490,4.26852642186956E-12,-7.33835802761637E-15,0.0376049688063863,6.46496466098345E-05,26.5921519462837,0.045716650764255,0.00171917830706604,78792.0082964785,45831202.0182161
,599044.291,60.0058,-0.019,1.117550e+03,0.5,49895.75,33334780,4.2722099694368E-12,-6.39467608853354E-15,0.0375725722482328,5.62389093839756E-05,26.6150997851697,0.0398376819977777,0.00149680753855283,90456.4032619781,60432888.6193578
,599045.102,60.0058,-0.019,8.467957e+02,0.5,79740.45,43945130,4.27686342797815E-12,-7.76056446608577E-15,0.0375316517705196,6.81029001717489E-05,26.6440899949932,0.0483469209453073,0.00181454577560699,144562.098004171,79668476.7877034
,599045.898,60.0058,-0.019,6.416440e+02,0.5,111482.9,57969830,4.27878380315641E-12,-8.22861179425411E-15,0.037514791841275,7.21454209433024E-05,26.6560535869889,0.0512627716250493,0.00192311931913549,202108.238862323,105093967.312012
,599046.694,60.0058,-0.019,4.861923e+02,0.5,153794.1,76474770,4.28046007453976E-12,-8.60819201875043E-15,0.0375000876984621,7.54143129493041E-05,26.6664964562425,0.0536274881590492,0.00201104364223652,278814.550916921,138641720.677353
,599047.505,60.0058,-0.019,3.684033e+02,0.5,200210.6,100886000,4.2821727483786E-12,-8.49807084487965E-15,0.0374850933454022,7.43900345909144E-05,26.6771661062472,0.0529414530502886,0.00198452312511151,362963.39409514,182897034.306287
,599048.3,60.0058,-0.019,2.791500e+02,0.5,264765,133088800,4.28390645848588E-12,-8.52234367941565E-15,0.0374699222888473,7.4542140095986E-05,26.687966808421,0.0530926684441634,0.00198938603398633,479994.580894317,241277747.352284
,599050.079,60.0058,-0.019,2.115173e+02,0.5,368754.6,175820800,4.27954360096617E-12,-8.97562398053494E-15,0.0375081051270702,7.8666951253155E-05,26.6607869906999,0.0559165232011271,0.00209733205627548,668518.156402287,318746931.084182
,599052.481,60.0058,-0.019,1.602760e+02,0.5,454682.6,231917600,4.28174353442669E-12,-8.39450857876382E-15,0.0374888545037489,7.34982159042102E-05,26.6744921805176,0.0522962787572717,0.00196053512109473,824297.713168049,420445267.36546
,599054.884,60.0058,-0.019,1.214445e+02,0.5,611903.7,305960100,4.28327449371908E-12,-8.56631799643918E-15,0.0374754491138399,7.49488772291562E-05,26.6840297815779,0.0533666205307741,0.00199994607139951,1109325.09972686,554677506.354252
,599057.208,60.0058,-0.019,9.202165e+01,0.5,827847.8,403716700,4.28400834284597E-12,-8.7846425025437E-15,0.0374690219000332,7.68327080551642E-05,26.6886015296612,0.0547267429398058,0.00205056615195755,1500811.88149975,731901226.433013
,599059.501,60.0058,-0.019,6.972812e+01,0.5,1083543,532655600,4.28515923363505E-12,-8.71699141338348E-15,0.0374589611211144,7.6200072072941E-05,26.6957713722983,0.0543052888208707,0.00203422812038398,1964363.74961181,965655586.965842
,599061.826,60.0058,-0.019,5.283509e+01,0.5,1139546,702910200,4.28549193924763E-12,-6.94756627148373E-15,0.0374561095349037,6.07232044663193E-05,26.6978440684301,0.0432820884044693,0.00162118290501404,2065892.03512472,1274311509.6608
,599064.29,60.0058,-0.019,4.003407e+01,0.5,1840366,927263400,4.28729385006256E-12,-8.50911384366539E-15,0.0374403179900959,7.43088622479448E-05,26.7090696487471,0.0530102489467245,0.00198472839540523,3336414.20452912,1681043215.91464
,599066.662,60.0058,-0.019,3.033521e+01,0.5,2561771,1223236000,4.28906207195634E-12,-8.98239982565725E-15,0.0374248660095565,7.83773012093885E-05,26.7200853531442,0.0559587354976549,0.00209425736325615,4644255.08466835,2217614303.83488
,599069.002,60.0058,-0.019,2.298591e+01,0.5,3542815,1613979000,4.29003591772823E-12,-9.41697729639998E-15,0.0374163543172175,8.21319368593723E-05,26.7261522371643,0.0586660749849342,0.00219508122472473,6422797.57940476,2925995406.02885
,599071.435,60.0058,-0.019,1.741690e+01,0.5,4905825,2129297000,4.29149650683427E-12,-9.88745621237444E-15,0.0374036015276143,8.61765753975178E-05,26.7352514446191,0.0615970740194057,0.00230396464185128,8893809.28300895,3860219519.62883
,599073.931,60.0058,-0.019,1.319742e+01,0.5,6713724,2809254000,4.29279582474467E-12,-1.02591813896814E-14,0.0373922653522838,8.93622824102044E-05,26.7433459615284,0.0639128550220865,0.00238986008385144,12171363.8042042,5092918989.8804
,599076.334,60.0058,-0.019,1.000008e+01,0.5,10028980,3704784000,4.29589894598105E-12,-1.16291488549036E-14,0.0373651948308879,0.00010114889063845,26.7626778487583,0.0724475059522068,0.00270703501202769,18181617.856958,6716432471.75409
,599149.935,58.9897,-0.019,5.000000e+05,0.5,-222.7589,74370.62,4.28001044602535E-12,1.28197185789915E-14,0.0375038424101619,-0.000112333535488356,26.66369535146,-0.0798645412183783,-0.00299525403983455,-403.841387063921,134827.090354656
,599150.731,58.9897,-0.019,3.788642e+05,0.5,-313.66,98183.23,4.27853205534186E-12,1.36683664254937E-14,0.0375167550696791,-0.000119852498182791,26.6544852433792,-0.0851514646792362,-0.00319463924745601,-568.636716496937,177997.161009576
,599151.526,58.9897,-0.019,2.870762e+05,0.5,-137.057,129543.7,4.27962942397491E-12,4.52784018027684E-15,0.0375074759485226,-3.96828416285521E-05,26.6613216526097,-0.0282076300255569,-0.0010579981890281,-248.47172879207,234850.807278149
,599152.322,58.9897,-0.019,2.175258e+05,0.5,-2.214175,171265.1,4.27209090969295E-12,5.52310826313673E-17,0.037573703540546,-4.85765956034757E-07,26.6143580643775,-0.000344079711903902,-1.29283490915546E-05,-4.0140955230173,310487.866207102
,599153.133,58.9897,-0.019,1.648255e+05,0.5,-343.751,226435.7,4.26432080102041E-12,6.47364589449264E-15,0.0376420806323277,-5.71442703577363E-05,26.5659516847424,-0.0403296496867848,-0.00151809542399895,-623.188930474203,410507.087118809
,599153.929,58.9897,-0.019,1.248930e+05,0.5,-337.2856,299016.7,4.26173245939869E-12,4.80715956536128E-15,0.0376649812396382,-4.24854390955425E-05,26.5498267819326,-0.029947739561169,-0.00112798248392147,-611.467755230821,542089.761097206
,599154.724,58.9897,-0.019,9.463495e+04,0.5,-277.8804,394697.1,4.26093038514187E-12,2.99984225826685E-15,0.0376721005258457,-2.65224608008577E-05,26.5448300035596,-0.0186884777702221,-0.000704034562199722,-503.77159419389,715549.521631267
,599155.535,58.9897,-0.019,7.170755e+04,0.5,-179.8474,521066.3,4.25953275360088E-12,1.47018890100925E-15,0.0376844756288358,-1.30068955950701E-05,26.5361230104126,-0.00915901245101223,-0.000345152622612516,-326.046786349905,944645.252532066
,599156.331,58.9897,-0.019,5.433485e+04,0.5,34.25011,687914.8,4.25801077485366E-12,-2.11999127537193E-16,0.0376979499244,1.87691692588267E-06,26.5266413565337,0.00132071643812842,4.97883022723163E-05,62.0922976792033,1247126.22936188
,599157.127,58.9897,-0.019,4.117107e+04,0.5,-191.0187,907498.9,4.25972628809839E-12,8.96626296636151E-16,0.0376827663088367,-7.93181460905107E-06,26.5373286955264,-0.00558582057663337,-0.000210489180758236,-346.29932524872,1645211.99617606
,599157.922,58.9897,-0.019,3.119651e+04,0.5,6.32529,1197787,4.25926474694839E-12,-2.24923836301656E-17,0.0376868513459801,1.99017240920309E-07,26.5344533771665,0.00014012350493206,5.28081370059952E-06,11.4671687065323,2171477.60869322
,599158.734,58.9897,-0.019,2.363846e+04,0.5,291.8566,1580800,4.25915749110591E-12,-7.86350723822559E-16,0.0376877991080516,6.95814328767647E-06,26.533785192557,0.00489882359022649,0.00018462588562753,529.109158681247,2865844.93221437
,599159.529,58.9897,-0.019,1.791157e+04,0.5,763.2747,2085942,4.25975640842472E-12,-1.55870311576902E-15,0.0376824964817678,1.37885407155963E-05,26.5375163397425,0.00971044009035824,0.000365913673534547,1383.74679332138,3781620.8942264
,599160.325,58.9897,-0.019,1.357207e+04,0.5,1734.523,2752828,4.25984907691337E-12,-2.68407840970631E-15,0.0376816668244007,2.37427539189735E-05,26.5380936477611,0.016721325781413,0.000630087677108777,3144.53058537403,4990623.84429264
,599161.12,58.9897,-0.019,1.028394e+04,0.5,3087.652,3632119,4.26088182851438E-12,-3.62216114052873E-15,0.0376725212820859,3.20252821236516E-05,26.5445275045028,0.0225654124874029,0.000850096596504685,5597.6289452439,6584697.51350551
,599161.932,58.9897,-0.019,7.792469e+03,0.5,4821.65,4792397,4.26179990698815E-12,-4.28781411922456E-15,0.0376643949470679,3.78943000541336E-05,26.550246968285,0.0267123108320599,0.00100610404355065,8741.20775392928,8688174.75683789
,599162.727,58.9897,-0.019,5.904585e+03,0.5,8193.084,6325132,4.26149880713607E-12,-5.52001407919481E-15,0.0376670310854977,4.87909421833558E-05,26.5483711703571,0.0343886949808975,0.00129532221620039,14853.3073510922,11466882.2670717
,599163.523,58.9897,-0.019,4.474074e+03,0.5,9903.746,8344941,4.26280259377581E-12,-5.05907880437943E-15,0.0376555206926276,4.46894366823597E-05,26.5564935266466,0.0315171511144958,0.001186796407548,17954.5801391943,15128610.1179642
,599164.334,58.9897,-0.019,3.390107e+03,0.5,14449.66,11011110,4.26357262233006E-12,-5.59500130122919E-15,0.0376487080577748,4.94056485562405E-05,26.5612906660558,0.034855851888291,0.00131228005169324,26195.9038987985,19962129.1697589
,599165.13,58.9897,-0.019,2.568774e+03,0.5,22445.6,14528340,4.26456651743543E-12,-6.58855411036282E-15,0.0376399086689808,5.81518834237412E-05,26.5674824538177,0.0410455072062886,0.00154495283012374,40691.8073194021,26338543.498537
,599165.925,58.9897,-0.019,1.946446e+03,0.5,31924.43,19167520,4.2659052471621E-12,-7.10507115420562E-15,0.0376280819148557,6.26713871760706E-05,26.5758224992546,0.0442633154977732,0.0016655482816765,57876.0538520574,34748949.9336523
,599166.721,58.9897,-0.019,1.474880e+03,0.5,42239.04,25285200,4.26773200634265E-12,-7.12926545667772E-15,0.0376119749760878,6.2830972881131E-05,26.5872028804207,0.0444140416510134,0.00167050448483698,76575.4926148785,45839740.8147942
,599167.532,58.9897,-0.019,1.117550e+03,0.5,48754.3,33338630,4.27171704256388E-12,-6.24694458675333E-15,0.0375769116919956,5.49523488429207E-05,26.6120289394005,0.0389173413100722,0.00146239662517626,88387.0594500625,60439868.3150745
,599168.328,58.9897,-0.019,8.467957e+02,0.5,80209.12,43950150,4.27637476054414E-12,-7.80439330317317E-15,0.0375359391373311,6.85031711286283E-05,26.6410456847624,0.0486199667180793,0.00182500218998115,145411.753586395,79677577.5857548
,599169.123,58.9897,-0.019,6.416440e+02,0.5,112540.3,57974680,4.27842555315192E-12,-8.30526870142936E-15,0.0375179304866778,7.28297103554494E-05,26.6538217538895,0.0517403303705902,0.00194119743308631,204025.207758657,105102759.915707
,599169.934,58.9897,-0.019,4.861923e+02,0.5,154585.7,76485700,4.27984821232405E-12,-8.65002649901697E-15,0.0375054473217542,7.58024810918445E-05,26.6626846646775,0.0538881094474971,0.00202110590607133,280249.648872603,138661535.761556
,599170.73,58.9897,-0.019,3.684033e+02,0.5,199507.4,100901800,4.28150233546511E-12,-8.46557146693688E-15,0.0374909639763605,7.41287543573787E-05,26.6729895543648,0.0527389877704707,0.0019772432206363,361688.557204747,182925678.252345
,599171.526,58.9897,-0.019,2.791500e+02,0.5,258432.7,133107800,4.28329577325143E-12,-8.31614444517869E-15,0.0374752715633429,7.27593395229125E-05,26.6841623492375,0.0518080842982288,0.00194152934689026,468514.703702857,241312192.603874
,599173.304,58.9897,-0.019,2.115173e+02,0.5,347310.8,175828400,4.27936074922755E-12,-8.45294733560005E-15,0.0375097264460436,7.40923144370111E-05,26.6596478572528,0.0526603417025961,0.00197528271883268,629642.520295621,318760709.184818
,599175.722,58.9897,-0.019,1.602760e+02,0.5,456854.5,231955600,4.28104192798618E-12,-8.43184329022089E-15,0.037494997101254,7.38492976810856E-05,26.6701212985718,0.0525288672952858,0.00196957736739273,828235.16800628,420514157.868638
,599178.124,58.9897,-0.019,1.214445e+02,0.5,600424.9,306025500,4.28235976871008E-12,-8.40203001348506E-15,0.0374834596170789,7.35428991774823E-05,26.6783312092781,0.0523431359429122,0.00196200937503574,1088515.09162469,554796070.536037
,599180.433,58.9897,-0.019,9.202165e+01,0.5,786902.6,403833700,4.28276891289201E-12,-8.34532133587141E-15,0.0374798806917609,7.30325764393523E-05,26.6808801039501,0.0519898510800029,0.00194858081433026,1426582.00174362,732113336.666483
,599182.726,58.9897,-0.019,6.972812e+01,0.5,1083760,532716500,4.28466935239319E-12,-8.71674381655091E-15,0.0374632439085896,7.62153325800365E-05,26.6927195002629,0.0543037463371322,0.00203440291412036,1964757.15064312,965765993.061725
,599185.051,58.9897,-0.019,5.283509e+01,0.5,1322987,703072400,4.28449935874365E-12,-8.06223790483908E-15,0.0374647527171574,7.04982599274469E-05,26.6916604703983,0.0502262922150703,0.00188172228066413,2398453.68758571,1274605563.33489
,599187.516,58.9897,-0.019,4.003407e+01,0.5,1884605,927289200,4.28717374386208E-12,-8.71317068456227E-15,0.0374413597223633,7.60951100687515E-05,26.7083214087183,0.0542814863674435,0.00203238105221111,3416615.44058442,1681089988.94048
,599189.903,58.9897,-0.019,3.033521e+01,0.5,2310865,1223464000,4.28826628846769E-12,-8.09962898516008E-15,0.0374318416622107,7.07008402231244E-05,26.7151277651255,0.0504592319209692,0.0018887887179353,4189385.59544632,2218027646.85395
,599192.227,58.9897,-0.019,2.298591e+01,0.5,3602444,1614527000,4.28857911411596E-12,-9.56897351247291E-15,0.0374290584243749,8.35142967237704E-05,26.7170766126549,0.0596129840757069,0.00223126897227485,6530899.46924725,2926988879.601
,599194.676,58.9897,-0.019,1.741690e+01,0.5,5027375,2129714000,4.29065509455941E-12,-1.01284642707944E-14,0.0374109266221582,8.8311743843104E-05,26.7300095974683,0.0630985108798985,0.00236058691448711,9114168.24778036,3860975502.25581
,599197.157,58.9897,-0.019,1.319742e+01,0.5,7194762,2809511000,4.29239950748595E-12,-1.09922306284897E-14,0.0373956861224226,9.57650856243431E-05,26.7408769762813,0.0684796199465399,0.00256085916730705,13043441.4323055,5093384907.23084
,599199.606,58.9897,-0.019,1.000008e+01,0.5,10015700,3706543000,4.29386037062751E-12,-1.16027299060321E-14,0.0373829355082682,0.000101014953062776,26.7499778909281,0.0722829206519844,0.00270216749137943,18157542.4390052,6719621376.88805
,599270.352,57.9886,-0.019,5.000000e+05,0.5,-224.4145,74372.39,4.27990801437637E-12,1.29143814941575E-14,0.0375047349911444,-0.000113168426490935,26.6630572207084,-0.0804542741554584,-0.00301744370457908,-406.842837512918,134830.299201778
,599271.163,57.9886,-0.019,3.788642e+05,0.5,-312.4773,98186.48,4.27839076625975E-12,1.3615927518593E-14,0.03751799692589,-0.000119400577154924,26.6536050378074,-0.0848247797199825,-0.0031824880574189,-566.492590230914,178003.052960506
,599271.959,57.9886,-0.019,2.870762e+05,0.5,-140.2765,129543.8,4.27962589266664E-12,4.63419277134569E-15,0.0375075049020541,-4.0615000574269E-05,26.6612996531942,-0.0288701875412123,-0.00108284997043471,-254.308386028447,234850.988568947
,599272.755,57.9886,-0.019,2.175258e+05,0.5,-4.648197,171269.7,4.27197616648499E-12,1.15939870281358E-16,0.0375747127306044,-1.01976395702367E-06,26.6136432348276,-0.000722284540950301,-2.7139634155954E-05,-8.42675342635629,310496.205583802
,599273.566,57.9886,-0.019,1.648255e+05,0.5,-343.9246,226438,4.26427747728145E-12,6.47678360373715E-15,0.0376424629783334,-5.71731291693008E-05,26.5656817856401,-0.0403491970510849,-0.0015188466600129,-623.503651299249,410511.256807159
,599274.361,57.9886,-0.019,1.248930e+05,0.5,-341.175,299014.3,4.26176653978141E-12,4.86267111375584E-15,0.0376646789289145,-4.29753588158573E-05,26.5500390965879,-0.030293566524338,-0.00114099894219106,-618.518879521911,542085.410118058
,599275.157,57.9886,-0.019,9.463495e+04,0.5,-299.9563,394691.8,4.26098725279275E-12,3.23824809812334E-15,0.0376715946641792,-2.86295082658594E-05,26.5451842787974,-0.0201737032770537,-0.000759976011662771,-543.793169433687,715539.913218982
,599275.953,57.9886,-0.019,7.170755e+04,0.5,-203.3367,521081.2,4.2594108136874E-12,1.66211050945517E-15,0.0376855532243104,-1.47056850838327E-05,26.5353633466816,-0.0103546495559909,-0.000390220756381155,-368.630725726337,944672.264860944
,599276.764,57.9886,-0.019,5.433485e+04,0.5,-29.37297,687898.4,4.25811229173045E-12,1.81819589348703E-16,0.0376970511991818,-1.60964810204825E-06,26.5272737884191,-0.00113270334277419,-4.26995759838953E-05,-53.250491661554,1247096.49767103
,599277.559,57.9886,-0.019,4.117107e+04,0.5,-196.2287,907504.1,4.25970186942647E-12,9.21071056566165E-16,0.0376829822323874,-8.14815339741659E-06,26.5371765715919,-0.00573810703479348,-0.000216228995549442,-355.744575816051,1645221.42329755
,599278.355,57.9886,-0.019,3.119651e+04,0.5,-42.45955,1197830,4.25911184156775E-12,1.50972986310777E-16,0.0376882042865345,-1.33593597949152E-06,26.533500804144,-0.000940534553374512,-3.54470584306621E-05,-76.9752569531898,2171555.56373629
,599279.151,57.9886,-0.019,2.363846e+04,0.5,258.0585,1580776,4.25922218708492E-12,-6.95309448502416E-16,0.0376872269248668,6.15236393353057E-06,26.5341882368712,0.00433165281806191,0.000163247987064581,467.836313537349,2865801.42242289
,599279.946,57.9886,-0.019,1.791157e+04,0.5,897.7114,2085849,4.25994611592401E-12,-1.83340318098324E-15,0.0376808164388074,1.62171367526723E-05,26.5386981833457,0.0114217720939285,0.000430381777396159,1627.46815933772,3781452.29378441
,599280.742,57.9886,-0.019,1.357207e+04,0.5,1657.648,2752830,4.25984612861649E-12,-2.56511496002618E-15,0.0376816942010961,2.26904621894772E-05,26.5380752804017,0.015980204884576,0.00060216141207412,3005.16328453649,4990627.4701086
,599281.553,57.9886,-0.019,1.028394e+04,0.5,3004.616,3632257,4.26072010883511E-12,-3.52448293458522E-15,0.0376739526250394,3.11640285476594E-05,26.543520019985,0.0219568948310561,0.000827203581684886,5447.09231835159,6584947.69480653
,599282.349,57.9886,-0.019,7.792469e+03,0.5,4768.364,4792466,4.26173864224972E-12,-4.24030574637618E-15,0.0376649372317015,3.74755148514158E-05,26.5498652999826,0.0264163422132335,0.00099497085633993,8644.60513939361,8688299.84748839
,599283.144,57.9886,-0.019,5.904585e+03,0.5,6406.526,6324432,4.26197325547191E-12,-4.31729560417211E-15,0.0376628624892123,3.81517435512886E-05,26.5513268981634,0.0268959751812627,0.00101298045421312,11614.4420990635,11465613.2314868
,599283.956,57.9886,-0.019,4.474074e+03,0.5,9348.791,8345484,4.26252588864945E-12,-4.77497334667144E-15,0.0376579709133944,4.21852704472746E-05,26.5547697034727,0.0297472252071777,0.00112022154736622,16948.4977920555,15129594.5269965
,599284.751,57.9886,-0.019,3.390107e+03,0.5,14509.41,11011520,4.26341381331107E-12,-5.61771844550014E-15,0.0376501099119297,4.96099431556453E-05,26.560301314428,0.0349973756115936,0.00131765732614571,26304.2251505064,19962872.4620301
,599285.547,57.9886,-0.019,2.568774e+03,0.5,21808.58,14528300,4.26457882836239E-12,-6.40160297795664E-15,0.0376398050372963,5.65014970327072E-05,26.5675591486787,0.0398808352731352,0.00150111024689743,39536.948679018,26338470.9822178
,599286.342,57.9886,-0.019,1.946446e+03,0.5,30939.19,19167550,4.26589928958467E-12,-6.88577667157905E-15,0.0376281408083619,6.07372459086665E-05,26.5757853846186,0.042897150309452,0.00161414421770127,56089.9043954437,34749004.3208916
,599287.154,57.9886,-0.019,1.474880e+03,0.5,41956.18,25284170,4.26790601875483E-12,-7.08210050580902E-15,0.0376104428413123,6.2410215946571E-05,26.5882869464538,0.0441202124893586,0.00165938529918127,76062.6934641155,45837873.5195765
,599287.949,57.9886,-0.019,1.117550e+03,0.5,49195.28,33338620,4.27171815786272E-12,-6.30345139832245E-15,0.0375769004207131,5.54493898586414E-05,26.6120358875117,0.0392693685838282,0.00147562436597556,89186.5156103661,60439850.1859948
,599288.745,57.9886,-0.019,8.467957e+02,0.5,78243.86,43951460,4.27624799078499E-12,-7.61271978487773E-15,0.0375370579521763,6.68247268059347E-05,26.6402559319615,0.047425875170121,0.00178023346664707,141848.918052815,79679952.4952065
,599289.556,57.9886,-0.019,6.416440e+02,0.5,109899,57977430,4.2782233671062E-12,-8.10957763773944E-15,0.0375197101309784,7.11204105405222E-05,26.6525621711862,0.0505212102373492,0.00189554797444454,199236.773915376,105107745.412648
,599290.352,57.9886,-0.019,4.861923e+02,0.5,151943.2,76487580,4.27974361067951E-12,-8.50174550412235E-15,0.0375063691965747,7.45067075740793E-05,26.6620330152437,0.0529643455165111,0.00198650813635364,275459.039539748,138664944.028556
,599291.147,57.9886,-0.019,3.684033e+02,0.5,194609.4,100899100,4.28161771687844E-12,-8.2581812415679E-15,0.0374899607672727,7.23088587603109E-05,26.6737083598194,0.0514469839639742,0.00192875258550374,352808.933926669,182920783.400804
,599291.943,57.9886,-0.019,2.791500e+02,0.5,255199.2,133106300,4.28334444367714E-12,-8.21227902323821E-15,0.0374748492521985,7.18489774659927E-05,26.6844655572366,0.0511610213989446,0.00191725861210176,462652.665754783,241309473.241906
,599293.721,57.9886,-0.019,2.115173e+02,0.5,360100.5,175832800,4.27925241204066E-12,-8.76378544391062E-15,0.0375106651043967,7.68207596047256E-05,26.6589729360621,0.0545968072155048,0.00204797114076555,652829.069466637,318768685.979923
,599296.124,57.9886,-0.019,1.602760e+02,0.5,472799.9,231978200,4.28062368035149E-12,-8.72443379596798E-15,0.0374986503302965,7.64268285825958E-05,26.6675156910264,0.0543516535259163,0.00203812211664717,857142.710884653,420555129.588949
,599298.526,57.9886,-0.019,1.214445e+02,0.5,585826.9,306019900,4.28243892487504E-12,-8.1980548317246E-15,0.0374827737024284,7.17548666655181E-05,26.6788243379502,0.0510724072439274,0.00191434249864143,1062050.26095638,554785918.251358
,599300.85,57.9886,-0.019,9.202165e+01,0.5,832625.9,403810500,4.28301302262766E-12,-8.8312403285132E-15,0.0374777274954525,7.7276164403491E-05,26.6824008637019,0.0550170390153317,0.00206192236209806,1509474.13711123,732071277.201385
