Repository: AlexiLJ/BunchOfScripts

ScriptCutter.py:                filters out a threshold values from an CSV file

From_dat_to_csv.py:             converts .dat file from PPMS to .csv 
                    
Convert_all_files_to_csv.py     Converts all files in a rectory from .dat to .csv
                                and removes LCR head

temp_script.py:                 Script for measuring RaspberryPi CPU and GPU temperatures
                                Run in bash with "watch python3 temp_script.py"

File: Scripts/Data_examples/Nb-PrO2/Jan 30 2019 Pr0.998Nb0.002O2 1300C 10h air.dat (part 37 of 54)
Comment,Time Stamp (sec),Temperature (K),Magnetic Field (Oe),Frequency (Hz),AC Voltage (Vrms),Re[Impedance] (Ohm),-Im[Impedance] (Ohm),Re[Cp] (F),Im[Cp] (F),Re[Modulus],Im[Modulus],Re[Permittivity],Im[Permittivity],Loss Factor,Re[Sp.Impedance] (Ohm-cm),-Im[Sp.Impedance] (Ohm-cm)
,599303.144,57.9886,-0.019,6.972812e+01,0.5,1041431,532825500,4.28379420309478E-12,-8.37286518892809E-15,0.0374709093245961,7.32385491475604E-05,26.6872674775227,0.0521614443309939,0.00195454421757217,1888018.56882651,965963600.031368
,599305.468,57.9886,-0.019,5.283509e+01,0.5,1730842,702862000,4.28577109861063E-12,-1.0553981606434E-14,0.0374535410923351,9.22317068945817E-05,26.6995831810569,0.0657494073548816,0.00246256306358859,3137857.27110563,1274224127.49624
,599307.933,57.9886,-0.019,4.003407e+01,0.5,1764046,927372900,4.28678900095193E-12,-8.15431741640632E-15,0.0374447392956494,7.12272728430312E-05,26.7059245295811,0.0507999310123355,0.00190219705579061,3198053.06761957,1681241729.33827
,599310.304,57.9886,-0.019,3.033521e+01,0.5,2535670,1223711000,4.28739760994092E-12,-8.88398118313792E-15,0.0374393986192528,7.75787419553153E-05,26.7097160541289,0.0553456050546027,0.00207211506638414,4596936.3735248,2218475435.1246
,599312.628,57.9886,-0.019,2.298591e+01,0.5,3440233,1614257000,4.28929829348032E-12,-9.14116248904275E-15,0.0374227991015054,7.97538114571405E-05,26.7215569707559,0.0569477983382909,0.00213115569577831,6236825.85316715,2926499394.44684
,599315.078,57.9886,-0.019,1.741690e+01,0.5,4426618,2129917000,4.29025153276469E-12,-8.91645292256166E-15,0.0374144925554733,7.7758741869718E-05,26.7274954800647,0.0555478981514176,0.00207830539875498,8025051.08941605,3861343522.57542
,599317.574,57.9886,-0.019,1.319742e+01,0.5,6684699,2809211000,4.29286174445837E-12,-1.02151417641178E-14,0.0373916930055291,8.8975948350753E-05,26.7437566294896,0.0636384960750164,0.0023795645823685,12118744.1501319,5092841034.83733
,599320.023,57.9886,-0.019,1.000008e+01,0.5,10547600,3706451000,4.29396353080081E-12,-1.22195085642504E-14,0.0373820076274728,0.000106379516052292,26.7506205602551,0.076125340769741,0.00284574111461341,19121828.1927026,6719454589.35404
,599388.819,56.9943,-0.019,5.000000e+05,0.5,-223.4288,74371.15,4.27997971413375E-12,1.28580871958178E-14,0.0375041096801736,-0.000112671354697481,26.6635038973023,-0.0801035708009029,-0.00300424021949372,-405.055854118634,134828.051195885
,599389.615,56.9943,-0.019,3.788642e+05,0.5,-312.526,98185.55,4.2784312762585E-12,1.36183075110743E-14,0.0375176415639588,-0.000119419185892606,26.6538574078142,-0.0848396066451178,-0.00318301420117319,-566.58087884946,178001.366956086
,599390.411,56.9943,-0.019,2.870762e+05,0.5,-134.9924,129543.5,4.27963617444517E-12,4.45964759571243E-15,0.0375074180414597,-3.90850670177967E-05,26.6613637068254,-0.0277828024876374,-0.00104206231883499,-244.728798979918,234850.444696553
,599391.222,56.9943,-0.019,2.175258e+05,0.5,-5.927372,171264.4,4.27210836638292E-12,1.47855453391737E-16,0.0375735499681457,-1.30040106421292E-06,26.6144668164165,-0.000921112883953446,-3.46094810129834E-05,-10.7457799895935,310486.597171517
,599392.017,56.9943,-0.019,1.648255e+05,0.5,-344.7912,226434.7,4.26433957381852E-12,6.49329258662376E-15,0.0376419143949339,-5.73171904947719E-05,26.5660686358985,-0.0404520450454537,-0.0015226959472201,-625.074717353308,410505.27421083
,599392.813,56.9943,-0.019,1.248930e+05,0.5,-345.4935,299008.2,4.2618533415542E-12,4.9244222314313E-15,0.0376639105558251,-4.35193291743134E-05,26.5505798560217,-0.030678264881988,-0.0011554649671815,-626.347922626521,542074.35137939
,599393.624,56.9943,-0.019,9.463495e+04,0.5,-282.9618,394692.3,4.26098212590118E-12,3.05477246987799E-15,0.0376716423869779,-2.70074580597989E-05,26.5451523391849,-0.0190306831097794,-0.000716917456965844,-512.983704795202,715540.819672971
,599394.42,56.9943,-0.019,7.170755e+04,0.5,-198.0044,521052.4,4.25964627654934E-12,1.61870227485832E-15,0.0376834703552051,-1.43200433154135E-05,26.5368302379653,-0.0100842240610928,-0.000380008613337161,-358.96375651325,944620.053111167
,599395.215,56.9943,-0.019,5.433485e+04,0.5,36.08216,687915.4,4.25800705985613E-12,-2.23338643116375E-16,0.0376979828045909,1.97731384881411E-06,26.5266182127672,0.00139135958086122,5.24514496986112E-05,65.4136357409843,1247127.31710667
,599396.011,56.9943,-0.019,4.117107e+04,0.5,-200.1,907494.4,4.25974739246473E-12,9.39262493776481E-16,0.0376825794519177,-8.3089043285873E-06,26.5374601719332,-0.00585143641702233,-0.000220497228412649,-362.762886472732,1645203.83809015
,599396.822,56.9943,-0.019,3.119651e+04,0.5,-110.8245,1197818,4.25915447916397E-12,3.94065430287496E-16,0.0376878267217286,-3.48695256919015E-06,26.5337664287005,-0.00245495676102506,-9.25219858108661E-05,-200.914620249362,2171533.80884055
,599397.618,56.9943,-0.019,2.363846e+04,0.5,100.5398,1580823,4.25909565094128E-12,-2.70877020973573E-16,0.0376883474502704,2.39696595696083E-06,26.5333999394529,0.00168751512549641,6.35996566345505E-05,182.269405564174,2865886.62909787
,599398.413,56.9943,-0.019,1.791157e+04,0.5,837.761,2086139,4.25935403098202E-12,-1.71049038072225E-15,0.0376860552824472,1.51341340914859E-05,26.535009600639,0.0106560474532334,0.000401584458178482,1518.78360087098,3781978.03709814
,599399.225,56.9943,-0.019,1.357207e+04,0.5,1495.908,2752908,4.25972571830148E-12,-2.314700592905E-15,0.0376827618922167,2.04765088323555E-05,26.5373251457941,0.0144201684125276,0.000543391933184836,2711.9435481142,4990768.87693091
,599400.02,56.9943,-0.019,1.028394e+04,0.5,2934.639,3632375,4.26058183104293E-12,-3.4421747765773E-15,0.0376751765269852,3.043822357768E-05,26.542658574208,0.0214441298091621,0.000807911903369008,5320.23045674888,6585161.61794797
,599400.816,56.9943,-0.019,7.792469e+03,0.5,4724.782,4792684,4.26154486996982E-12,-4.20116796638914E-15,0.0376666505367759,3.71329953020998E-05,26.5486581335273,0.0261725208825458,0.000985832155844199,8565.5949838801,8688695.06142768
,599401.611,56.9943,-0.019,5.904585e+03,0.5,6370.4,6323218,4.26279156287227E-12,-4.29459926450765E-15,0.0376556329522259,3.79366082521368E-05,26.5564248061013,0.0267545810669169,0.00100746170699792,11548.9489854367,11463412.3612011
,599402.423,56.9943,-0.019,4.474074e+03,0.5,8961.668,8345806,4.26236186498109E-12,-4.57689430233837E-15,0.0376594238988215,4.04384254861069E-05,26.5537478655172,0.02851322838399,0.00107379299255219,16246.6794167432,15130178.2833655
,599403.218,56.9943,-0.019,3.390107e+03,0.5,14179.73,11011670,4.26335607021303E-12,-5.48992459540486E-15,0.037650622785401,4.84827156488375E-05,26.559941585312,0.0342012429082506,0.00128770023075519,25706.5456481959,19963144.3982268
,599404.014,56.9943,-0.019,2.568774e+03,0.5,21355.48,14529170,4.26432386357832E-12,-6.26785170675059E-15,0.0376420590264336,5.53276091268683E-05,26.5659707639274,0.0390475889076689,0.00146983482194785,38715.5200740165,26340048.212159
,599404.825,56.9943,-0.019,1.946446e+03,0.5,31010.52,19169530,4.26545862046874E-12,-6.90022602845339E-15,0.0376320277797693,6.08772750351778E-05,26.5730400952773,0.0429871672041724,0.00161769850382352,56219.2191215412,34752593.8786888
,599405.621,56.9943,-0.019,1.474880e+03,0.5,42514.65,25286590,4.26749725517401E-12,-7.17499481660769E-15,0.03761404261428,6.32409453718829E-05,26.5857404228583,0.0446989273393001,0.00168131211049018,77075.1481827983,45842260.7568842
,599406.416,56.9943,-0.019,1.117550e+03,0.5,46388.11,33342690,4.27119776056898E-12,-5.94231573844304E-15,0.0375814878326909,5.22853492488617E-05,26.6087939059612,0.0370195583702772,0.00139125277534596,84097.3747207127,60447228.7214667
,599407.212,56.9943,-0.019,8.467957e+02,0.5,80849.95,43957030,4.27570521344839E-12,-7.86428365888328E-15,0.0375418150504113,6.90504765616559E-05,26.6368745267689,0.048993072863329,0.00183929510251261,146573.519406177,79690050.392646
,599408.023,56.9943,-0.019,6.416440e+02,0.5,106632.9,57985990,4.27759271204155E-12,-7.86624693143732E-15,0.0375252496783284,6.90067755405095E-05,26.648633303552,0.0490053036982611,0.00183894247558764,193315.635167207,105123263.904942
,599408.819,56.9943,-0.019,4.861923e+02,0.5,152931.4,76499460,4.27907877193293E-12,-8.55438074075273E-15,0.0375121946608665,7.49912802856235E-05,26.6578911894188,0.053292253574672,0.00199911737939065,277250.555203978,138686481.375339
,599409.614,56.9943,-0.019,3.684033e+02,0.5,193617.3,100913400,4.28101115384038E-12,-8.21375378172234E-15,0.0374952740598489,7.19402351543797E-05,26.669929581178,0.0511702088790767,0.00191864806854194,351010.347921324,182946707.984894
,599410.426,56.9943,-0.019,2.791500e+02,0.5,253478.9,133132300,4.28250814784058E-12,-8.15373470266545E-15,0.0374821693120346,7.13646428915318E-05,26.6792555845763,0.0507963008105264,0.00190396244938306,459533.920159585,241356608.849344
,599412.204,56.9943,-0.019,2.115173e+02,0.5,353585.1,175855900,4.27869094799051E-12,-8.6029605302655E-15,0.0375155930607501,7.54308199153093E-05,26.6554751160046,0.0535948969266314,0.00201065247171121,641017.248824336,318810564.154223
,599414.591,56.9943,-0.019,1.602760e+02,0.5,472327.2,231985800,4.28048348113963E-12,-8.71514022536264E-15,0.0374998788497975,7.63504179025788E-05,26.6666422751502,0.0542937562524229,0.00203601772177435,856285.749283275,420568907.689585
,599416.993,56.9943,-0.019,1.214445e+02,0.5,587255.3,306075700,4.28165813181903E-12,-8.21504755424499E-15,0.0374896083519809,7.19298238952817E-05,26.6739601376309,0.0511782688492176,0.00191866031834608,1064639.81871269,554887078.516551
,599419.318,56.9943,-0.019,9.202165e+01,0.5,741087.6,403895100,4.28211969030466E-12,-7.85705447825592E-15,0.0374855792371634,6.87804777811843E-05,26.6768355639886,0.0489480363681336,0.00183485167312007,1343523.62271439,732224649.216355
,599421.611,56.9943,-0.019,6.972812e+01,0.5,1032273,532845400,4.2836345053997E-12,-8.2986176511845E-15,0.0374723087904541,7.25945135531779E-05,26.6862725896028,0.0516988955237054,0.00193728424792632,1871415.95756055,965999676.900137
,599423.935,56.9943,-0.019,5.283509e+01,0.5,1139263,702913500,4.2854718256529E-12,-6.94577567297938E-15,0.0374562853826314,6.07081241914871E-05,26.6977187643521,0.0432709332978127,0.0016207726839789,2065378.98216684,1274317492.25712
,599426.4,56.9943,-0.019,4.003407e+01,0.5,1769157,927564600,4.28590296568736E-12,-8.17456297175048E-15,0.0374524796086594,7.14336408127444E-05,26.7004046892296,0.0509260571811207,0.00190731405661665,3207318.84029705,1681589263.79773
,599428.771,56.9943,-0.019,3.033521e+01,0.5,2279996,1223655000,4.28759734463936E-12,-7.9889387085317E-15,0.0374376853010571,6.97564041626675E-05,26.7109603653794,0.0497696514043775,0.00186326701562123,4133422.93906188,2218373912.27782
,599431.096,56.9943,-0.019,2.298591e+01,0.5,3163827,1614699000,4.28812717430169E-12,-8.40211861993436E-15,0.0374330458448696,7.33459803568567E-05,26.7142611088899,0.0523436879451562,0.0019593911930335,5735727.21049657,2927300699.77328
,599433.545,56.9943,-0.019,1.741690e+01,0.5,4653406,2130046000,4.28998976140664E-12,-9.37212815857884E-15,0.0374167585919149,8.17425393311546E-05,26.7258646915816,0.0583866729220843,0.00218465047233722,8436196.86401564,3861577387.70463
,599436.025,56.9943,-0.019,1.319742e+01,0.5,6889578,2810876000,4.29031742064113E-12,-1.05157525676216E-14,0.0374138548042883,9.17029676708681E-05,26.7279059496854,0.0655112473182815,0.00245104302004073,12490170.9238332,5095859526.62132
,599438.506,56.9943,-0.019,1.000008e+01,0.5,9745373,3708217000,4.29192368930968E-12,-1.127938231227E-14,0.0373998189044788,9.82885266306145E-05,26.7379127146154,0.0702685232944484,0.00262804819674792,17667464.4639352,6722656184.84385
,599508.847,55.9945,-0.019,5.000000e+05,0.5,-224.5757,74372.81,4.27988378921075E-12,1.29235119377721E-14,0.0375049467900216,-0.000113249716917135,26.6629063022833,-0.0805111551771365,-0.00301959412317485,-407.135078279032,134831.060623129
,599509.642,55.9945,-0.019,3.788642e+05,0.5,-313.7665,98189.94,4.27823964987145E-12,1.36711386227692E-14,0.0375193190251175,-0.000119893192855546,26.6526636098855,-0.0851687349697039,-0.00319550556808569,-568.829791196634,178009.325622111
,599510.453,55.9945,-0.019,2.870762e+05,0.5,-137.7267,129548.8,4.27946089952603E-12,4.54960622924143E-15,0.0375089525786277,-3.98767434288151E-05,26.660271775601,-0.0283432285961481,-0.00106312601892106,-249.685833265187,234860.053108839
,599511.249,55.9945,-0.019,2.175258e+05,0.5,-7.980409,171270.3,4.27196119462286E-12,1.99053762183046E-16,0.0375748443640903,-1.75081509249873E-06,26.6135499628191,-0.00124006914009744,-4.65954050410375E-05,-14.4677471467914,310497.293328589
,599512.045,55.9945,-0.019,1.648255e+05,0.5,-343.6804,226447.5,4.26409859569842E-12,6.47164181988793E-15,0.0376440422335746,-5.71325339977337E-05,26.5645673855484,-0.040317164662415,-0.00151770454520363,-623.06093917093,410528.479432953
,599512.856,55.9945,-0.019,1.248930e+05,0.5,-339.0925,299030.6,4.26153430125883E-12,4.83246303237732E-15,0.0376667321225796,-4.27130412816475E-05,26.5485922923585,-0.0301053756100432,-0.00113397257671957,-614.743498656946,542114.960518106
,599513.651,55.9945,-0.019,9.463495e+04,0.5,-298.1863,394703.4,4.26086205507177E-12,3.21895046004734E-15,0.0376727018331097,-2.84605695583524E-05,26.5444043195115,-0.0200534824623734,-0.000755469296692149,-540.584322311964,715560.942951531
,599514.447,55.9945,-0.019,7.170755e+04,0.5,-197.3249,521075.3,4.25945907965916E-12,1.61300552328586E-15,0.0376851265254312,-1.42709006224591E-05,26.5356640350054,-0.0100487343233138,-0.000378687878700065,-357.731885541945,944661.568703872
,599515.243,55.9945,-0.019,5.433485e+04,0.5,79.68341,687848.6,4.25842052819957E-12,-4.93314181203455E-16,0.0376943221433361,4.36667622209238E-06,26.5291940461877,0.00307325863009961,0.000115844402387386,144.458689733084,1247006.21485371
,599516.054,55.9945,-0.019,4.117107e+04,0.5,-201.9499,907550.5,4.25948407345802E-12,9.47828669243683E-16,0.0376849089348404,-8.38571913177298E-06,26.5358197418773,-0.00590480214962159,-0.000222521942305139,-366.116584941927,1645305.54222774
,599516.849,55.9945,-0.019,3.119651e+04,0.5,-116.2119,1197926,4.25877048797898E-12,4.13147231191213E-16,0.0376912248049816,-3.65646028879417E-06,26.5313742326759,-0.00257383294893867,-9.70109172018973E-05,-210.681480692056,2171729.60290222
,599517.645,55.9945,-0.019,2.363846e+04,0.5,210.7227,1580903,4.25888006526611E-12,-5.67677274525414E-16,0.0376902547275532,5.02383273349331E-06,26.532056879468,0.0035365273278595,0.000133292618206177,382.020864054611,2866031.66173614
,599518.456,55.9945,-0.019,1.791157e+04,0.5,707.0699,2086186,4.25925826896702E-12,-1.44358811645399E-15,0.0376869043364164,1.27732022362625E-05,26.5344130205076,0.00899329434718141,0.000338929462665362,1281.85266297844,3782063.24377313
,599519.252,55.9945,-0.019,1.357207e+04,0.5,1491.562,2753027,4.2595415984317E-12,-2.30777627158759E-15,0.0376843908055931,2.0417019273248E-05,26.5361781121179,0.0143770311360066,0.000541789818988335,2704.06465004018,4990984.61298034
,599520.047,55.9945,-0.019,1.028394e+04,0.5,2821.689,3632514,4.26041900784745E-12,-3.30943733453858E-15,0.0376766182419891,2.92667004863904E-05,26.5416442149827,0.0206171994170787,0.000776786820367382,5115.46250059149,6585413.61215697
,599520.843,55.9945,-0.019,7.792469e+03,0.5,4439.485,4793068,4.26120393893422E-12,-3.94685637024958E-15,0.03766966846865,3.48907898076023E-05,26.5465341944894,0.0245882053745999,0.000926230339315027,8048.37777637379,8689391.21809138
,599521.654,55.9945,-0.019,5.904585e+03,0.5,6153.882,6325212,4.26144802495258E-12,-4.14601886777727E-15,0.0376675074965017,3.6647213779963E-05,26.5480548064867,0.0258289519163393,0.00097291316085532,11156.4217757751,11467027.29971
,599522.45,55.9945,-0.019,4.474074e+03,0.5,9275.566,8346404,4.26205612735163E-12,-4.73652879790559E-15,0.037662122300329,4.1854851633922E-05,26.5518431750702,0.0295077225823257,0.00111132482923185,16815.747605339,15131262.4023366
,599523.245,55.9945,-0.019,3.390107e+03,0.5,13117.97,11013010,4.26283834985864E-12,-5.07761144213027E-15,0.037655204455078,4.48523920695232E-05,26.5567162806121,0.0316326061147299,0.00119113394067562,23781.672473077,19965573.6949179
,599524.041,55.9945,-0.019,2.568774e+03,0.5,21380.37,14530400,4.26396286815948E-12,-6.27409457327472E-15,0.037645245700731,5.53920939425301E-05,26.5637218273903,0.0390864808433823,0.0014714233606783,38760.6433535982,26342278.0889724
,599524.852,55.9945,-0.019,1.946446e+03,0.5,30797.1,19171580,4.26500267422481E-12,-6.85127224038754E-15,0.0376360521693578,6.04583066322613E-05,26.5701996321762,0.0426821939084881,0.00160639342192975,55832.3083007965,34756310.3400445
,599525.648,55.9945,-0.019,1.474880e+03,0.5,40698.41,25289720,4.26697009666966E-12,-6.86677821865966E-15,0.0376186985189861,6.05392711343617E-05,26.5824563201816,0.0427787933644913,0.00160928669831062,73782.4721961554,45847935.1588565
,599526.443,55.9945,-0.019,1.117550e+03,0.5,46533.5,33346580,4.27069945983805E-12,-5.95954947447006E-15,0.0375858723615838,5.2449222425141E-05,26.6056895820231,0.0371269214463694,0.00139545044799197,84360.9534116885,60454280.9335026
,599527.255,55.9945,-0.019,8.467957e+02,0.5,77874.98,43961400,4.27528123278528E-12,-7.57340395204723E-15,0.0375455472800859,6.65096822104333E-05,26.6342332034874,0.04718094460224,0.0017714399450427,141180.172557752,79697972.8005115
,599528.05,55.9945,-0.019,6.416440e+02,0.5,110021.6,57993440,4.27704227054475E-12,-8.11414245943965E-15,0.0375300708965245,7.11997503191578E-05,26.6452041520196,0.0505496482555931,0.00189713871086109,199459.036433525,105136770.069381
,599528.846,55.9945,-0.019,4.861923e+02,0.5,149938.8,76508570,4.27856992162221E-12,-8.38499059339534E-15,0.0375166618308748,7.35238321004715E-05,26.6547211434958,0.0522369834201632,0.0019597647688357,271825.246787894,138702996.967022
,599529.641,55.9945,-0.019,3.684033e+02,0.5,191793.6,100927600,4.28040913713077E-12,-8.13409887764303E-15,0.0375005501965329,7.12626231494037E-05,26.6661791253453,0.0506739731519903,0.00190030873616335,347704.147641162,182972451.278187
,599530.453,55.9945,-0.019,2.791500e+02,0.5,257304,133139000,4.28229216726108E-12,-8.2759439668688E-15,0.0374840556351462,7.24415644637984E-05,26.6779100644085,0.051557642548108,0.00193259675977738,466468.474467665,241368755.332799
,599531.248,55.9945,-0.019,2.115173e+02,0.5,328547.2,175668900,4.28324795926976E-12,-8.01080398365217E-15,0.0374757000807457,7.00894485567382E-05,26.6838644767306,0.0499058681360749,0.00187026388848567,595625.840152594,318471550.362267
,599533.042,55.9945,-0.019,1.602760e+02,0.5,443639.2,232012900,4.27998559761021E-12,-8.18389575120743E-15,0.0375042594917024,7.17130800808544E-05,26.6635405503025,0.0509841987187082,0.00191213160992341,804277.045199668,420618037.495799
,599535.445,55.9945,-0.019,1.214445e+02,0.5,577984.9,306101800,4.28129354928622E-12,-8.08398717013373E-15,0.037492805204191,7.07943411853959E-05,26.6716888540189,0.0503617862264163,0.0018882113728178,1047833.43658997,554934395.414787
,599537.769,55.9945,-0.019,9.202165e+01,0.5,761603.2,403922700,4.2818262863722E-12,-8.07345712817126E-15,0.0374881407982889,7.06845344270757E-05,26.6750077102558,0.050296185958738,0.00188551720415812,1380716.51763553,732274685.476559
,599540.062,55.9945,-0.019,6.972812e+01,0.5,1040973,532911800,4.28310050302949E-12,-8.36647261317936E-15,0.0374769783649756,7.32063403353495E-05,26.6829458508726,0.0521216197337353,0.00195336826844517,1887188.25697241,966120053.989901
,599542.387,55.9945,-0.019,5.283509e+01,0.5,1099637,703098700,4.28434378401834E-12,-6.70065660145094E-15,0.0374661541702602,5.85965659918335E-05,26.6906912678385,0.0417438855649885,0.00156398667783058,1993540.69061577,1274653242.81472
,599544.852,55.9945,-0.019,4.003407e+01,0.5,1801982,927653900,4.28548980525871E-12,-8.32463000506946E-15,0.0374560852943755,7.27590230482828E-05,26.6978307740629,0.051860947810285,0.00194251541442342,3266827.54468719,1681751156.4802
,599547.223,55.9945,-0.019,3.033521e+01,0.5,2272472,1223836000,4.28696333015641E-12,-7.9602202687347E-15,0.0374432229902256,6.95262076250771E-05,26.7070105691733,0.0495907406892348,0.00185684356400694,4119782.61943259,2218702048.6219
,599549.547,55.9945,-0.019,2.298591e+01,0.5,3213969,1615174000,4.28686558047521E-12,-8.53025932983959E-15,0.0374440576165845,7.45084061617612E-05,26.706401606239,0.0531419815227351,0.00198985929689309,5826630.04234823,2928161831.06301
,599551.981,55.9945,-0.019,1.741690e+01,0.5,4789359,2130554000,4.2889656717465E-12,-9.64134039347049E-15,0.0374256822082897,8.41307133803754E-05,26.7194847971736,0.0600638167296895,0.00224794067646255,8682667.14239958,3862498344.95765
,599554.492,55.9945,-0.019,1.319742e+01,0.5,6567432,2810671000,4.29063269135322E-12,-1.00255200403887E-14,0.0374111261744111,8.74150788882316E-05,26.7298700295228,0.0624571868382066,0.00233660645447297,11906149.8702318,5095487880.48576
,599556.895,55.9945,-0.019,1.000008e+01,0.5,9542118,3708200000,4.29194458868743E-12,-1.10442375585775E-14,0.0373996474482449,9.62385656408909E-05,26.7380429139801,0.0688036137679366,0.00257324793700448,17298981.8527907,6722625365.40822
,599628.843,54.9890,-0.019,5.000000e+05,0.5,-222.8716,74379.62,4.27949253140645E-12,1.28231005705945E-14,0.0375083809575304,-0.00011239036818707,26.6604688365273,-0.0798856104178399,-0.00299640681143571,-404.045701793084,134843.406526461
,599629.654,54.9890,-0.019,3.788642e+05,0.5,-309.5579,98195.13,4.27801469652993E-12,1.34863434228046E-14,0.0375213021739588,-0.000118285046378941,26.6512621910239,-0.0840174941079335,-0.00315247711368171,-561.199986678847,178018.734614519
,599630.449,54.9890,-0.019,2.870762e+05,0.5,-137.8669,129556.8,4.27919663793564E-12,4.55367510591963E-15,0.0375112688611454,-3.99173362799378E-05,26.6586254734183,-0.0283685769660968,-0.00106414252281625,-249.940002963756,234874.556372666
,599631.245,54.9890,-0.019,2.175258e+05,0.5,-7.143697,171281.7,4.27167686744832E-12,1.7816010246839E-16,0.0375773454003223,-1.56724956375518E-06,26.6117786556558,-0.00110990539764068,-4.17072985613758E-05,-12.9508652863898,310517.960479543
,599632.056,54.9890,-0.019,1.648255e+05,0.5,-344.5728,226461.5,4.2638349364474E-12,6.48764378399641E-15,0.0376463695570878,-5.72808842479649E-05,26.5629248358316,-0.0404168540209795,-0.00152155134537217,-624.678778250831,410553.860144651
,599632.852,54.9890,-0.019,1.248930e+05,0.5,-338.614,299048.2,4.26128351162032E-12,4.82507587406914E-15,0.0376689490678867,-4.265276808111E-05,26.5470299180132,-0.0300593549423074,-0.00113230576208116,-613.876022189294,542146.867698525
,599633.647,54.9890,-0.019,9.463495e+04,0.5,-294.3976,394730.3,4.26057174843593E-12,3.17761797705254E-15,0.0376752693196814,-2.80989548232498E-05,26.5425957613796,-0.019795988526648,-0.000745819614050404,-533.715757854297,715609.710176149
,599634.443,54.9890,-0.019,7.170755e+04,0.5,-191.0406,521109.2,4.25918202511168E-12,1.56143220957632E-15,0.0376875782359406,-1.3816408458613E-05,26.5339380350007,-0.00972744185397102,-0.000366603775178024,-346.339027933446,944723.026284339
,599635.254,54.9890,-0.019,5.433485e+04,0.5,11.3185,687913.5,4.25801883092762E-12,-7.00587881148637E-17,0.0376978786839864,6.20257401380696E-07,26.5266915444257,0.000436453650416196,1.64533767690269E-05,20.5193989532315,1247123.87258151
,599636.05,54.9890,-0.019,4.117107e+04,0.5,-214.4422,907615.6,4.25917852913311E-12,1.00631546436627E-15,0.037687612131601,-8.90444639586099E-06,26.533916255683,-0.00626916436483068,-0.000236269848160389,-388.763975280174,1645423.56253713
,599636.845,54.9890,-0.019,3.119651e+04,0.5,-101.5538,1197941,4.25871717132287E-12,3.61026888530477E-16,0.037691696760989,-3.19526173202697E-06,26.5310420794968,-0.00224913258760891,-8.47736240766448E-05,-184.107694254245,2171756.79652189
,599637.641,54.9890,-0.019,2.363846e+04,0.5,189.4116,1581104,4.2583386638805E-12,-5.10136423453149E-16,0.0376950467617262,4.51575552222585E-06,26.5286840462026,0.00317805817396307,0.000119797053198272,343.385800836674,2866396.05623979
,599638.452,54.9890,-0.019,1.791157e+04,0.5,702.233,2086313,4.25899900213583E-12,-1.43353832635221E-15,0.0376891985886311,1.26858237438439E-05,26.5327978347765,0.0089306859622255,0.000336590434896394,1273.08380837784,3782293.48308638
,599639.248,54.9890,-0.019,1.357207e+04,0.5,1500.262,2753206,4.25926464938912E-12,-2.32093526652994E-15,0.0376868410198316,2.05361078982446E-05,26.5344527693899,0.0144590093079524,0.00054491454689551,2719.83694945204,4991309.12350847
,599640.043,54.9890,-0.019,1.028394e+04,0.5,2655.044,3632848,4.26002760473961E-12,-3.11341425014156E-15,0.0376800825068186,2.75382501495338E-05,26.5392058440117,0.0193960108545439,0.000730843679669504,4813.35045053527,6586019.12342175
,599640.855,54.9890,-0.019,7.792469e+03,0.5,4519.898,4793388,4.2609193336945E-12,-4.01780969421359E-15,0.0376721834118784,3.5522771463312E-05,26.54476115503,0.0250302318224808,0.00094294432247087,8194.15914563882,8689971.34864446
,599641.65,54.9890,-0.019,5.904585e+03,0.5,8527.854,6324512,4.26191596948525E-12,-5.74668798921381E-15,0.0376633389002163,5.07845435811594E-05,26.550970016769,0.0358008326747397,0.00134838134546982,15460.2145550127,11465758.2641251
,599642.446,54.9890,-0.019,4.474074e+03,0.5,8713.878,8347360,4.26156862507725E-12,-4.44868666111811E-15,0.0376664361328392,3.93203035638038E-05,26.5488061235744,0.0277145178363555,0.00104390825362749,15797.4589487818,15132995.5423639
,599643.241,54.9890,-0.019,3.390107e+03,0.5,13560.09,11013670,4.26258248326173E-12,-5.24811457992227E-15,0.0376574610983518,4.63640695304244E-05,26.555122277729,0.0326948099994834,0.00123120540201404,24583.1953484759,19966770.2141836
,599644.053,54.9890,-0.019,2.568774e+03,0.5,20733.82,14532660,4.26330032417208E-12,-6.08247227467825E-15,0.0376511008909036,5.3717017302671E-05,26.5595942975023,0.0378927083849371,0.0014267050904652,37588.5077001802,26346375.2610036
,599644.848,54.9890,-0.019,1.946446e+03,0.5,29475.88,19173870,4.26449421691998E-12,-6.5557824163107E-15,0.0376405477069957,5.78645973580545E-05,26.5670320346092,0.0408413454460835,0.00153729424471951,53437.0580216086,34760461.8993149
,599645.644,54.9890,-0.019,1.474880e+03,0.5,40495.81,25293040,4.26641012077897E-12,-6.83080142336162E-15,0.0376236370504955,6.02379017115312E-05,26.57896777109,0.0425546643999371,0.00160106535236571,73415.1770397367,45853954.0133447
,599646.455,54.9890,-0.019,1.117550e+03,0.5,46720.22,33350050,4.27025503774721E-12,-5.98221756248215E-15,0.0375897834966115,5.26596798119961E-05,26.6029209123231,0.0372681395580017,0.00140090404662062,84699.4595894106,60460571.7241876
,599647.251,54.9890,-0.019,8.467957e+02,0.5,78779.41,43966460,4.27478889014828E-12,-7.6595965797664E-15,0.0375498688091827,6.728211710392E-05,26.6311659974029,0.0477179091718429,0.00179180698195852,142819.820920634,79707146.1148821
,599648.046,54.9890,-0.019,6.416440e+02,0.5,107830.9,58002400,4.27638217998665E-12,-7.9501217055143E-15,0.0375358693012274,6.97820533121684E-05,26.641091906555,0.0495278284565214,0.00185907652097155,195487.4989253,105153013.724868
,599648.842,54.9890,-0.019,4.861923e+02,0.5,150252.8,76517280,4.27808282474842E-12,-8.40063738609579E-15,0.0375209328573042,7.36778048098672E-05,26.6516866175728,0.0523344601247305,0.00196364533606004,272394.499893104,138718787.395513
,599649.653,54.9890,-0.019,3.684033e+02,0.5,188337.9,100937100,4.28000682824446E-12,-7.98603781976322E-15,0.0375040800062863,6.9978626984686E-05,26.6636728133357,0.0497515793890526,0.00186589371004319,341439.281540294,182989673.903982
,599650.449,54.9890,-0.019,2.791500e+02,0.5,247411.1,133163000,4.281521580051E-12,-7.95488209032656E-15,0.0374908126134564,6.96563098502521E-05,26.6731094446739,0.0495574847977829,0.00185795678979897,448533.557128404,241412265.12428
,599651.244,54.9890,-0.019,2.115173e+02,0.5,341728.6,175671800,4.28317602542537E-12,-8.33192206559149E-15,0.037476318741933,7.2901455651018E-05,26.6834163418168,0.0519063760359157,0.00194526725404988,619522.505378739,318476807.795405
,599653.054,54.9890,-0.019,1.602760e+02,0.5,449928.1,232061700,4.27908512419581E-12,-8.29641702903876E-15,0.0375121478800773,7.27296638032136E-05,26.6579307628741,0.0516851860435026,0.00193882963022334,815678.242184868,420706507.405143
,599655.456,54.9890,-0.019,1.214445e+02,0.5,581791.1,306161400,4.28045992037845E-12,-8.13405440915442E-15,0.0375001052958277,7.12605426751231E-05,26.6664954958453,0.0506736961213036,0.00190027580224026,1054733.72693726,555042444.730298
,599657.765,54.9890,-0.019,9.202165e+01,0.5,771614.2,404013900,4.280859333461E-12,-8.17588664622937E-15,0.0374966050872253,7.16136571961888E-05,26.6689837675182,0.0509343034350713,0.00190987042772538,1398865.53940704,732440022.684186
,599660.074,54.9890,-0.019,6.972812e+01,0.5,1049776,533042900,4.28204682040455E-12,-8.43307355362394E-15,0.0374861979616586,7.38254105840227E-05,26.6763815976161,0.0525365316150332,0.00196940246272861,1903147.28590604,966357726.225866
,599662.398,54.9890,-0.019,5.283509e+01,0.5,1289412,703487100,4.2819744575271E-12,-7.84837312472244E-15,0.0374868509149416,6.87091425158139E-05,26.6759307899034,0.0488939530968954,0.00183288648789722,2337585.30221179,1275357376.27352
,599664.863,54.9890,-0.019,4.003407e+01,0.5,1676966,927840900,4.28462826515903E-12,-7.74397412671794E-15,0.0374636358344531,6.77112245545109E-05,26.6924635341833,0.0482435661146919,0.0018073852963369,3040185.04086273,1682090170.27215
,599667.234,54.9890,-0.019,3.033521e+01,0.5,2368408,1224263000,4.28546685495852E-12,-8.29048495545369E-15,0.0374562870414684,7.24613664541933E-05,26.6976877978201,0.0516482302919058,0.00193455817908407,4293705.75924593,2219476160.32867
,599669.574,54.9890,-0.019,2.298591e+01,0.5,3431723,1615219000,4.28674377158226E-12,-9.10769201950051E-15,0.0374451008370628,7.95565268733636E-05,26.7056427587423,0.0567392833324518,0.00212461777628916,6221398.00627118,2928243411.92204
,599672.008,54.9890,-0.019,1.741690e+01,0.5,4326008,2130816000,4.28844230542896E-12,-8.70644660112564E-15,0.0374302845458689,7.5991409106983E-05,26.7162243191389,0.0542395965369085,0.00203021190004205,7842654.4177118,3862973326.84798
,599674.504,54.9890,-0.019,1.319742e+01,0.5,6485366,2810862000,4.29034172477439E-12,-9.89889804274744E-15,0.0374136684588333,8.63227484516101E-05,26.7280573600648,0.0616683545649035,0.00230725165447468,11757371.7640785,5095834145.90963
,599676.953,54.9890,-0.019,1.000008e+01,0.5,9864910,3708617000,4.29146005062538E-12,-1.1415270751338E-14,0.0374038531688063,9.94941362679105E-05,26.735024328994,0.0711150838313411,0.00265999697461345,17884174.0449461,6723381348.0352
,599749.416,53.9833,-0.019,5.000000e+05,0.5,-224.2435,74379.31,4.27950989277451E-12,1.29021400795514E-14,0.0375082246297877,-0.000113082194090935,26.660576994728,-0.0803780123439876,-0.0030148639453633,-406.532830248616,134842.844524988
,599750.211,53.9833,-0.019,3.788642e+05,0.5,-313.7202,98196.9,4.27793643587732E-12,1.36671837323859E-14,0.0375219785079567,-0.000119875501180912,26.6507746412328,-0.0851440967138725,-0.00319480757539189,-568.745853557235,178021.94346164
,599751.022,53.9833,-0.019,2.870762e+05,0.5,-141.1876,129558.4,4.2791435552693E-12,4.66324073640876E-15,0.0375117321176489,-4.08787961995036E-05,26.6582947779536,-0.0290511511395,-0.00108976029342752,-255.960126487544,234877.457025431
,599751.818,53.9833,-0.019,2.175258e+05,0.5,-12.92877,171287.2,4.27153968779629E-12,3.22416118480482E-16,0.0375785520406096,-2.83643177228697E-06,26.6109240510944,-0.00200859443405034,-7.54800708984676E-05,-23.4386702835685,310527.931473424
,599752.614,53.9833,-0.019,1.648255e+05,0.5,-346.9218,226463.8,4.26379149746469E-12,6.53173805758424E-15,0.0376467519030936,-5.7671375886012E-05,26.5626542187815,-0.0406915534154124,-0.00153190841096899,-628.937299092033,410558.029833001
,599753.425,53.9833,-0.019,1.248930e+05,0.5,-336.7204,299053.6,4.26120662690732E-12,4.7979198374301E-15,0.037669629267015,-4.24142449201113E-05,26.5465509400784,-0.0298901777178525,-0.0011259533408058,-610.443099641444,542156.657401608
,599754.221,53.9833,-0.019,9.463495e+04,0.5,-295.9824,394744.7,4.26041630046393E-12,3.19449062041982E-15,0.0376766437362849,-2.82502170061069E-05,26.5416273484702,-0.0199011020604098,-0.000749807153838924,-536.588854418424,715635.816051038
,599755.016,53.9833,-0.019,7.170755e+04,0.5,-193.7288,521089.8,4.25934057677494E-12,1.58352157100353E-15,0.0376861751921683,-1.40108240394814E-05,26.5349257833485,-0.00986505460305915,-0.00037177622743719,-351.212487160912,944687.855869558
,599755.812,53.9833,-0.019,5.433485e+04,0.5,46.07488,687918.3,4.25798910234292E-12,-2.85188425619376E-16,0.0376981417255137,2.52491808435106E-06,26.5265063406894,0.00177667260264265,6.69772558747165E-05,83.5295175546464,1247132.5745398
,599756.623,53.9833,-0.019,4.117107e+04,0.5,-237.9048,907633.9,4.25909259937527E-12,1.11637365355773E-15,0.0376883720164047,-9.87870176167764E-06,26.5333809287454,-0.0069548070903665,-0.000262115374932558,-431.299510013583,1645456.73875314
,599757.419,53.9833,-0.019,3.119651e+04,0.5,-92.05506,1197988,4.25855009688903E-12,3.2723289772696E-16,0.0376931755564787,-2.89639590500254E-06,26.5300012358211,-0.00203860210249484,-7.6841387392862E-05,-166.887352723741,2171842.00319688
,599758.214,53.9833,-0.019,2.363846e+04,0.5,229.9964,1581057,4.25846522229364E-12,-6.19479038802989E-16,0.0376939262363226,5.48333636056116E-06,26.5294724823559,0.00385924300315606,0.000145470024167377,416.962308557407,2866310.84956481
,599759.025,53.9833,-0.019,1.791157e+04,0.5,584.6177,2086351,4.25892157845974E-12,-1.19339504123683E-15,0.0376898850577977,1.05611059288461E-05,26.5323154991985,0.00743463648389738,0.000280210616526174,1059.85809262893,3782362.37358956
,599759.821,53.9833,-0.019,1.357207e+04,0.5,1406.872,2753227,4.25923231478708E-12,-2.17642594859382E-15,0.0376871284751333,1.92577531064702E-05,26.5342513306343,0.0135587422461105,0.000510990194415499,2550.52947335165,4991347.19457601
,599760.617,53.9833,-0.019,1.028394e+04,0.5,2612.3,3632907,4.25995849277175E-12,-3.06319142512254E-15,0.0376806944577914,2.70949072277624E-05,26.5387752888812,0.0190831316868679,0.000719066026187844,4735.85951190763,6586126.08499247
,599761.412,53.9833,-0.019,7.792469e+03,0.5,4387.377,4793588,4.26074177709963E-12,-3.89968442756992E-15,0.0376737552513962,3.4481262739644E-05,26.5436550093761,0.0242943326552202,0.000915259509160988,7953.91076743666,8690333.93024013
,599762.223,53.9833,-0.019,5.904585e+03,0.5,8325.412,6326029,4.26089431672232E-12,-5.60757794110204E-15,0.0376723728438805,4.95789736251473E-05,26.5446053037924,0.0349342020928859,0.00131605656565912,15093.2058380546,11468508.4455283
,599763.019,53.9833,-0.019,4.474074e+03,0.5,8567.254,8347862,4.26131251047548E-12,-4.37330500319975E-15,0.0376687013461448,3.86586807834826E-05,26.5472105756656,0.0272449036643411,0.00102628122026933,15531.6431293606,15133905.6221691
,599763.815,53.9833,-0.019,3.390107e+03,0.5,13082.82,11014760,4.26216111407821E-12,-5.06239688077495E-15,0.03766118797891,4.47322087194131E-05,26.5524972234957,0.0315378221337092,0.00118775352345398,23717.9487576371,19968746.28388
,599764.626,53.9833,-0.019,2.568774e+03,0.5,20364.26,14532680,4.26329476359626E-12,-5.97404216032506E-15,0.0376511527067459,5.27595641698487E-05,26.559559656115,0.0372172082728469,0.00140127354348957,36918.5294276921,26346411.5191631
,599765.421,53.9833,-0.019,1.946446e+03,0.5,29126.29,19175390,4.2641564170203E-12,-6.47700288794617E-15,0.0376435316446418,5.71783113306177E-05,26.5649276019849,0.0403505631522706,0.00151894120536792,52803.2835214486,34763217.5194421
,599766.217,53.9833,-0.019,1.474880e+03,0.5,39989.42,25294150,4.26622316779844E-12,-6.74479237573994E-15,0.0376252881860303,5.94846417804987E-05,26.5778030876434,0.0420188435013261,0.00158097504759006,72497.1385685677,45855966.3412007
,599767.013,53.9833,-0.019,1.117550e+03,0.5,44746.37,33352980,4.26988059788822E-12,-5.72847335047505E-15,0.0375930859823843,5.04348977155738E-05,26.6005882193417,0.0356873587511613,0.00134160036074738,81121.0511762962,60465883.5445642
,599767.824,53.9833,-0.019,8.467957e+02,0.5,76496.43,43971210,4.27432789174137E-12,-7.43602062275842E-15,0.0375539255805681,6.53323217486881E-05,26.6282940602349,0.0463250711681161,0.00173969354038699,138680.988264164,79715757.4277794
,599768.619,53.9833,-0.019,6.416440e+02,0.5,106434.7,58004120,4.27625575324844E-12,-7.84671844379799E-15,0.0375369823878445,6.88785117221933E-05,26.6403042907128,0.0488836447323178,0.00183495068970963,192956.316805893,105156131.92659
,599769.415,53.9833,-0.019,4.861923e+02,0.5,149888,76521870,4.27782629510741E-12,-8.37923625913819E-15,0.0375231836048715,7.34989218659578E-05,26.6500884840442,0.0522011349526144,0.00195876028643837,271733.151062593,138727108.643134
,599770.226,53.9833,-0.019,3.684033e+02,0.5,189932.7,100950000,4.27945965363132E-12,-8.05160303670393E-15,0.0375088731163725,7.05711891525512E-05,26.6602640139011,0.0501600388991884,0.00188145319465082,344330.507184205,183013060.416903
,599771.022,53.9833,-0.019,2.791500e+02,0.5,252485,133179500,4.28099052121514E-12,-8.1160080323849E-15,0.0374954580360447,7.10848195272601E-05,26.6698010436334,0.0505612704395329,0.00189582480787208,457732.070919879,241442178.105923
,599771.817,53.9833,-0.019,2.115173e+02,0.5,338121,175691700,4.2826912286333E-12,-8.24209590388573E-15,0.037480564037666,7.21318411340984E-05,26.6803961449893,0.0513467752030398,0.00192451322401684,612982.258555955,318512884.664174
,599773.611,53.9833,-0.019,1.602760e+02,0.5,454043.1,232072100,4.27889306864031E-12,-8.37154433236033E-15,0.0375138290120261,7.33948424540919E-05,26.6567342913031,0.0521532156321227,0.0019564743025982,823138.358515878,420725361.648118
,599776.014,53.9833,-0.019,1.214445e+02,0.5,558684.1,306204300,4.27986142431917E-12,-7.80880780567247E-15,0.0375053598919891,6.84302873487799E-05,26.662766973031,0.0486474682747353,0.00182454687932207,1012842.86228096,555120218.48257
,599778.338,53.9833,-0.019,9.202165e+01,0.5,736647.4,404033800,4.28064987147466E-12,-7.80461832186353E-15,0.0374984520099209,6.83683819946079E-05,26.6676788570135,0.0486213685440524,0.00182323211572893,1335473.94870881,732476099.552956
,599780.631,53.9833,-0.019,6.972812e+01,0.5,957809.8,533044400,4.28203755314419E-12,-7.69425123379876E-15,0.0374863034490349,6.73578951570627E-05,26.6763238642506,0.047933801434089,0.00179686682760385,1736421.02818526,966360445.587834
,599782.972,53.9833,-0.019,5.283509e+01,0.5,1211766,703575400,4.28143874520412E-12,-7.37391031937872E-15,0.037491556173838,6.4571605344E-05,26.672593398475,0.0459381351481256,0.00172229728327625,2196820.24932292,1275517456.04801
,599785.436,53.9833,-0.019,4.003407e+01,0.5,1615167,927982800,4.28397410910558E-12,-7.45631665789682E-15,0.0374693653619237,6.52159527563681E-05,26.6883882596153,0.046451511816941,0.00174051394056011,2928149.14070716,1682347421.91428
,599787.792,53.9833,-0.019,3.033521e+01,0.5,2152515,1224465000,4.28476267606877E-12,-7.53228220625184E-15,0.0374624672249603,6.58561270748739E-05,26.6933008899781,0.0469247635213675,0.00175792284793767,3902311.61707073,2219842367.7403
,599790.132,53.9833,-0.019,2.298591e+01,0.5,3150885,1615575000,4.28580221025761E-12,-8.35867718754472E-15,0.0374533538701796,7.30459501473104E-05,26.6997770010224,0.0520730556339794,0.00195031799823592,5712264.55544045,2928888807.16234
,599792.581,53.9833,-0.019,1.741690e+01,0.5,4199176,2131200000,4.28767064020303E-12,-8.44814360371866E-15,0.0374370299566719,7.37634561305075E-05,26.7114169835594,0.0526304153168896,0.00197033408408408,7612719.6729986,3863669483.51168
,599795.077,53.9833,-0.019,1.319742e+01,0.5,6548144,2811950000,4.28868127916336E-12,-9.98698504100922E-15,0.0374281501627672,8.71583480927553E-05,26.7177130825266,0.0622171207222987,0.00232868436494248,11871182.5011449,5097806589.7901
,599797.526,53.9833,-0.019,1.000008e+01,0.5,8802442,3709597000,4.29033253377158E-12,-1.01804598421978E-14,0.0374137371164088,8.877844438909E-05,26.7280001017702,0.063422433938734,0.00237288363129472,15958017.3309785,6725157997.85401
,599868.975,52.9835,-0.019,5.000000e+05,0.5,-226.5877,74381.63,4.27937559772494E-12,1.30362009292431E-14,0.0375093945664427,-0.000114264334395505,26.6597403607211,-0.0812131873277444,-0.00304628575630838,-410.782649131522,134847.050471498
