Repository: AlexiLJ/BunchOfScripts

ScriptCutter.py:                filters out a threshold values from an CSV file

From_dat_to_csv.py:             converts .dat file from PPMS to .csv 
                    
Convert_all_files_to_csv.py     Converts all files in a rectory from .dat to .csv
                                and removes LCR head

temp_script.py:                 Script for measuring RaspberryPi CPU and GPU temperatures
                                Run in bash with "watch python3 temp_script.py"

File: Scripts/Data_examples/Nb-PrO2/Jan 30 2019 Pr0.998Nb0.002O2 1300C 10h air.dat (part 38 of 54)
Comment,Time Stamp (sec),Temperature (K),Magnetic Field (Oe),Frequency (Hz),AC Voltage (Vrms),Re[Impedance] (Ohm),-Im[Impedance] (Ohm),Re[Cp] (F),Im[Cp] (F),Re[Modulus],Im[Modulus],Re[Permittivity],Im[Permittivity],Loss Factor,Re[Sp.Impedance] (Ohm-cm),-Im[Sp.Impedance] (Ohm-cm)
,599869.786,52.9835,-0.019,3.788642e+05,0.5,-313.8367,98199.55,4.27782096197761E-12,1.36715210395351E-14,0.0375229910984056,-0.000119920016949701,26.6500552596047,-0.0851711173573807,-0.00319590772055473,-568.957057336716,178026.747667783
,599870.582,52.9835,-0.019,2.870762e+05,0.5,-138.6042,129563.6,4.27897199765603E-12,4.57754717032805E-15,0.0375132377012854,-4.01308106674753E-05,26.6572260048762,-0.0285172956341524,-0.00106977731399868,-251.276660016211,234886.884146919
,599871.377,52.9835,-0.019,2.175258e+05,0.5,-13.32737,171297,4.27129530903061E-12,3.32318329934063E-16,0.0375807020542124,-2.92388028474666E-06,26.6094016153338,-0.00207028343056884,-7.78027052429406E-05,-24.1612954037486,310545.697971612
,599872.173,52.9835,-0.019,1.648255e+05,0.5,-349.5679,226472.6,4.2636256677555E-12,6.58104632111518E-15,0.0376482147921591,-5.81112566537584E-05,26.5616211295165,-0.0409987350294945,-0.00154353286004576,-633.73443489361,410573.983423211
,599872.984,52.9835,-0.019,1.248930e+05,0.5,-344.2132,299063.2,4.26106959843036E-12,4.90436938379055E-15,0.0376708385099098,-4.33580589995001E-05,26.5456972773104,-0.030553339247538,-0.00115097143346289,-624.026856541808,542174.061318201
,599873.78,52.9835,-0.019,9.463495e+04,0.5,-305.5851,394743,4.26043449040617E-12,3.29815930819348E-15,0.0376764814787692,-2.9166752444851E-05,26.5417406685391,-0.0205469393412159,-0.000774136843465242,-553.997665862361,715632.734107474
,599874.575,52.9835,-0.019,7.170755e+04,0.5,-187.323,521128.7,4.25902267382009E-12,1.53093257832087E-15,0.0376889885118974,-1.3547544771597E-05,26.5329453051122,-0.00953743463637589,-0.00035945631088827,-339.599361233041,944758.377989917
,599875.386,52.9835,-0.019,5.433485e+04,0.5,25.04351,687975.3,4.25763633368947E-12,-1.54985445115712E-16,0.0377012653436502,1.37239231647758E-06,26.5243086554212,0.000965531450119106,3.64017574468153E-05,45.4015790855009,1247235.91029457
,599876.182,52.9835,-0.019,4.117107e+04,0.5,-239.6591,907679.2,4.25888003440827E-12,1.12449349511838E-15,0.0376902530427219,-9.95154689342997E-06,26.5320566872292,-0.00700539224299767,-0.00026403502470917,-434.479894480046,1645538.86348456
,599876.978,52.9835,-0.019,3.119651e+04,0.5,-113.5515,1198030,4.25840078943247E-12,4.03619105732946E-16,0.0376944970332993,-3.5727541713285E-06,26.5290710772185,-0.00251447444089445,-9.4781850204085E-05,-205.858420306389,2171918.14533197
,599877.773,52.9835,-0.019,2.363846e+04,0.5,100.0164,1581061,4.25845452167809E-12,-2.69385742119984E-16,0.0376940216001867,2.38448759533814E-06,26.5294058194454,0.00167822472643369,6.32590393413031E-05,181.320529528293,2866318.10119672
,599878.585,52.9835,-0.019,1.791157e+04,0.5,694.5682,2086577,4.2584601513617E-12,-1.41753263939122E-15,0.0376939677428412,1.25473592999459E-05,26.5294408913618,0.00883097341095947,0.000332874463774881,1259.1882313052,3782772.09079267
,599879.38,52.9835,-0.019,1.357207e+04,0.5,1493.84,2753447,4.25889186123307E-12,-2.31059577975694E-15,0.0376901399116274,2.04482013293103E-05,26.5321303662208,0.0143945961648346,0.000542534503115549,2708.19445441492,4991746.03433126
,599880.176,52.9835,-0.019,1.028394e+04,0.5,2691.448,3633124,4.25970391786194E-12,-3.15562353234343E-15,0.0376829451927256,2.79158342718473E-05,26.5371893329764,0.0196589670916437,0.000740808186012919,4879.34755258002,6586519.48602378
,599880.971,52.9835,-0.019,7.792469e+03,0.5,4098.765,4793672,4.26066756992946E-12,-3.643026705261E-15,0.0376744154239936,3.22130040051395E-05,26.5431927120516,0.022695401203172,0.000855036598248691,7430.68376998205,8690486.21451031
,599881.783,52.9835,-0.019,5.904585e+03,0.5,7684.57,6324616,4.26184734476632E-12,-5.17825339122105E-15,0.0376639582345216,4.57626713669664E-05,26.5505424971117,0.0322595873578775,0.00121502554463386,13931.4182633771,11465946.8065548
,599882.578,52.9835,-0.019,4.474074e+03,0.5,8394.831,8347902,4.26129227075339E-12,-4.28524777298307E-15,0.037668881841229,3.78806431862863E-05,26.547084485837,0.0266963229565133,0.0010056216520031,15219.0560970054,15133978.1384882
,599883.374,52.9835,-0.019,3.390107e+03,0.5,12793.96,11015420,4.26190600565849E-12,-4.95002959125975E-15,0.0376634446221837,4.37445511799308E-05,26.5509079439202,0.0308377941284306,0.00116145911821792,23194.2721590039,19969942.8031457
,599884.185,52.9835,-0.019,2.568774e+03,0.5,19871.51,14534000,4.26290796630247E-12,-5.8284311463781E-15,0.0376545725523334,5.14829513567785E-05,26.5571499785372,0.036310077842989,0.0013672430163754,36025.2190213481,26348804.5576946
,599884.981,52.9835,-0.019,1.946446e+03,0.5,28776.85,19176150,4.2639876529672E-12,-6.39878876058485E-15,0.0376450236134648,5.64923197707118E-05,26.563876232285,0.0398633032050246,0.0015006583699022,52169.7809574854,34764595.3295056
,599885.776,52.9835,-0.019,1.474880e+03,0.5,39318.7,25297320,4.26568892582098E-12,-6.63000441025679E-15,0.037630003591116,5.84869394148476E-05,26.5744748562031,0.0413037351201074,0.00155426345557553,71281.1849293124,45861713.2594921
,599886.572,52.9835,-0.019,1.117550e+03,0.5,44180.82,33356920,4.26937644966322E-12,-5.6547352823585E-15,0.0375975268676896,4.97974503337406E-05,26.5974474665672,0.035227983848025,0.00132448739272091,80095.7610691265,60473026.401999
,599887.383,52.9835,-0.019,8.467957e+02,0.5,75567.23,43977240,4.27374212715398E-12,-7.34368173817489E-15,0.0375590755450846,6.45387318599982E-05,26.6246448522008,0.0457498165236057,0.00171832588857327,136996.434170659,79726689.262889
,599888.179,52.9835,-0.019,6.416440e+02,0.5,107026.5,58009980,4.27582362068652E-12,-7.88875356859985E-15,0.0375407746480631,6.92614911756723E-05,26.6376121825678,0.0491455160001364,0.00184496702119187,194029.195747495,105166755.567344
,599888.974,52.9835,-0.019,4.861923e+02,0.5,148509.1,76531940,4.27726372757709E-12,-8.29996713326643E-15,0.037528121519469,7.28227659137737E-05,26.6465837895038,0.0517073025543818,0.0019404852405414,269233.332251212,138745364.626476
,599889.785,52.9835,-0.019,3.684033e+02,0.5,188071.3,100962200,4.27894283428807E-12,-7.9707686784781E-15,0.0375134061352137,6.9879569376238E-05,26.6570443223386,0.049656455384885,0.0018627892419143,340955.960273259,183035177.894239
,599890.581,52.9835,-0.019,2.791500e+02,0.5,245568.2,133188300,4.28070850151015E-12,-7.89262931834512E-15,0.0374979355947584,6.91374583782566E-05,26.6680441115904,0.0491696612240253,0.00184376705761692,445192.549015058,241458131.696133
,599891.377,52.9835,-0.019,2.115173e+02,0.5,341086.1,175720900,4.28197928865999E-12,-8.31161014910468E-15,0.0374867933158272,7.2764390198329E-05,26.6759608869925,0.0517798364491464,0.00194106734031069,618357.712002633,318565821.577143
,599892.188,52.9835,-0.019,1.602760e+02,0.5,425880.9,231801600,4.2838882440971E-12,-7.87063670352359E-15,0.0374701034166281,6.88424987841614E-05,26.6878533360546,0.0490326511888914,0.00183726471258179,772082.881447301,420234970.039968
,599893.982,52.9835,-0.019,1.214445e+02,0.5,558740.4,306226700,4.27954835842103E-12,-7.80845224013291E-15,0.0375081035505908,6.84371832407119E-05,26.6608166287881,0.0486452531653696,0.00182459726731862,1012944.92900014,555160827.621286
,599896.306,52.9835,-0.019,9.202165e+01,0.5,760688.9,404059400,4.28037772027183E-12,-8.05830979211988E-15,0.037500827950675,7.05996780742837E-05,26.6659834039641,0.0502018207792709,0.00188261651628449,1379058.9758709,732522509.997202
,599898.599,52.9835,-0.019,6.972812e+01,0.5,1000301,533101100,4.28158087016787E-12,-8.03387880086871E-15,0.0374902908718566,7.03460852911559E-05,26.6734788114391,0.0500496200975037,0.00187638142183537,1813453.66367596,966463237.470208
,599900.924,52.9835,-0.019,5.283509e+01,0.5,1068623,703458600,4.28215244192185E-12,-6.50501193523522E-15,0.0374853322300203,5.69439170743537E-05,26.6770396006736,0.0405250544796675,0.00151909863636609,1937315.16257446,1275305708.39614
,599903.389,52.9835,-0.019,4.003407e+01,0.5,1585376,928072700,4.28355960832268E-12,-7.31737136282984E-15,0.0374729952739717,6.40130750052966E-05,26.6858059942826,0.0455859076169267,0.00170824548550992,2874140.79912341,1682510402.34154
,599905.76,52.9835,-0.019,3.033521e+01,0.5,2218588,1224348000,4.28517130442178E-12,-7.7649733849645E-15,0.0374588876137299,6.78776283811218E-05,26.6958465711288,0.0483743877170113,0.00181205670283285,4022095.88592586,2219630257.50683
,599908.084,52.9835,-0.019,2.298591e+01,0.5,2968920,1615596000,4.28574833100019E-12,-7.8757585032849E-15,0.0374538407064028,6.88275142734034E-05,26.6994413429384,0.0490645590802878,0.0018376623858935,5382378.75515554,2928926878.22988
,599910.534,52.9835,-0.019,1.741690e+01,0.5,4300637,2131625000,4.28681496427333E-12,-8.648817239199E-15,0.0374444955806075,7.55457377072877E-05,26.7060862764042,0.0538805759763073,0.00201753920131355,7796659.12939246,3864439969.40248
,599913.014,52.9835,-0.019,1.319742e+01,0.5,6066802,2812158000,4.28836736490253E-12,-9.25149856662585E-15,0.0374309187238134,8.07514985201645E-05,26.7157574531367,0.0576351722585305,0.00215734748901022,10998553.7490182,5098183674.6496
,599915.448,52.9835,-0.019,1.000008e+01,0.5,8941546,3709781000,4.29011897219964E-12,-1.03403128474149E-14,0.0374155928779994,9.01814001516273E-05,26.7266696515844,0.0644182894128915,0.00241026249258379,16210200.0824024,6725491572.92203
,599988.596,51.9894,-0.019,5.000000e+05,0.5,-225.6697,74383.05,4.27929422548056E-12,1.29828911838911E-14,0.0375101106483608,-0.000113801402563923,26.6592334262728,-0.0808810772015528,-0.0030338860802293,-409.118399607374,134849.624800827
,599989.392,51.9894,-0.019,3.788642e+05,0.5,-314.6111,98196.26,4.27796406866696E-12,1.37061735488071E-14,0.0375217339578106,-0.000120215922626525,26.6509467885427,-0.0853869962581556,-0.00320390104470374,-570.360973275169,178020.783200534
,599990.203,51.9894,-0.019,2.870762e+05,0.5,-139.6168,129562.6,4.27900495205613E-12,4.61106043403135E-15,0.0375129481659707,-4.04239941271532E-05,26.6574313048623,-0.0287260772399187,-0.00107760109784768,-253.112410635113,234885.07123894
,599990.999,51.9894,-0.019,2.175258e+05,0.5,-8.365078,171289.2,4.27148982676648E-12,2.08602442985945E-16,0.0375789908188959,-1.83520729480521E-06,26.6106134258458,-0.00129955570424199,-4.88359919948251E-05,-15.1651166459248,310531.557289381
,599991.794,51.9894,-0.019,1.648255e+05,0.5,-345.9131,226474.6,4.2635882270963E-12,6.51212551322923E-15,0.0376485472669467,-5.75036922268813E-05,26.561387880943,-0.0405693707912474,-0.00152738143703532,-627.108618814247,410577.609239167
,599992.606,51.9894,-0.019,1.248930e+05,0.5,-353.1244,299064.2,4.26105505440718E-12,5.03130267499254E-15,0.0376709644727114,-4.4480538716595E-05,26.5456066706617,-0.0313441108237408,-0.00118076453149524,-640.182042118699,542175.874226179
,599993.401,51.9894,-0.019,9.463495e+04,0.5,-308.2048,394770.4,4.26013874098534E-12,3.32597177660138E-15,0.0376790966881396,-2.94167912765211E-05,26.5398982028356,-0.0207202060175365,-0.000780719121798392,-558.746940893309,715682.407786082
,599994.197,51.9894,-0.019,7.170755e+04,0.5,-184.584,521116.8,4.25911994698848E-12,1.50861648731133E-15,0.0376881278819545,-1.33494552410567E-05,26.5335512994575,-0.00939840940276548,-0.000354208499898679,-334.633806280274,944736.804384974
,599994.992,51.9894,-0.019,5.433485e+04,0.5,12.70389,688020.1,4.25735910454308E-12,-7.86096536345578E-17,0.0377037203979049,6.96177214191476E-07,26.5225815676968,0.000489724004795859,1.84644169552605E-05,23.0309835373917,1247317.128572
,599995.804,51.9894,-0.019,4.117107e+04,0.5,-253.5055,907683.7,4.2588588849736E-12,1.1894497511244E-15,0.0376904398996409,-1.05265014806131E-05,26.5319249300548,-0.00741005803602731,-0.000279288368844786,-459.58214351181,1645547.02157046
,599996.599,51.9894,-0.019,3.119651e+04,0.5,-119.1549,1198034,4.25838656760095E-12,4.2353357719717E-16,0.0376946228882346,-3.74905805743853E-06,26.5289824777659,-0.00263853801665057,-9.94586964977622E-05,-216.016868872412,2171925.39696388
,599997.395,51.9894,-0.019,2.363846e+04,0.5,224.6698,1581186,4.2581178024022E-12,-6.0503348438586E-16,0.0376970017209411,5.35634507087938E-06,26.527308118913,0.00376924979706028,0.000142089418955139,407.305672919797,2866544.71469402
,599998.206,51.9894,-0.019,1.791157e+04,0.5,661.5351,2086519,4.25857856967618E-12,-1.35019101189521E-15,0.0376929199741132,1.19506170729176E-05,26.5301786161645,0.0084114471825381,0.000317052037388588,1199.30226076475,3782666.94212993
,599999.002,51.9894,-0.019,1.357207e+04,0.5,1257.066,2753618,4.25862774952961E-12,-1.94412447572256E-15,0.0376924806190843,1.72071564908095E-05,26.5304849978067,0.012111545847773,0.000456514302274317,2278.94498074328,4992056.04159556
,599999.797,51.9894,-0.019,1.028394e+04,0.5,2481.396,3633174,4.25964564621326E-12,-2.90926547088881E-15,0.037683463795245,2.57371643438122E-05,26.5368263110848,0.0181242006744022,0.000682982978519609,4498.5426059065,6586610.1314227
,600000.593,51.9894,-0.019,7.792469e+03,0.5,4191.039,4793902,4.2604630117379E-12,-3.72468328310653E-15,0.0376762230394391,3.29382036034503E-05,26.5419183513064,0.0232041069978361,0.000874243778867403,7597.96804077857,8690903.18334534
,600001.404,51.9894,-0.019,5.904585e+03,0.5,5228.876,6326095,4.26085433172682E-12,-3.52183755613256E-15,0.0376727658829589,3.11386758148625E-05,26.5443562044614,0.0219404145990472,0.000826556667264719,9479.4710183308,11468628.0974549
,600002.2,51.9894,-0.019,4.474074e+03,0.5,8375.979,8348407,4.26103452255367E-12,-4.27510729642009E-15,0.0376711605916659,3.77955758531443E-05,26.5454787609067,0.0266331496112134,0.00100330266600562,15184.879155797,15134893.6570173
,600002.995,51.9894,-0.019,3.390107e+03,0.5,12762.9,11016150,4.26162361336086E-12,-4.93735797124797E-15,0.0376659406064108,4.36383521798051E-05,26.5491486906921,0.0307588522146515,0.00115856265573726,23137.9632371956,19971266.2259699
,600003.807,51.9894,-0.019,2.568774e+03,0.5,20033.3,14535380,4.26250311384724E-12,-5.87476926166608E-15,0.0376581478454476,5.19021156125403E-05,26.5546278205508,0.0365987559676761,0.0013782439812375,36318.5294031693,26351306.3707047
,600004.602,51.9894,-0.019,1.946446e+03,0.5,28716.67,19178550,4.26345410089336E-12,-6.38380922830461E-15,0.0376497350939587,5.63741793973283E-05,26.5605522988203,0.0397699834128735,0.00149733269720599,52060.6801553469,34768946.3086537
,600005.398,51.9894,-0.019,1.474880e+03,0.5,37923.3,25297980,4.26557835701694E-12,-6.39437645640721E-15,0.0376309853473799,5.64112686714233E-05,26.5737860324389,0.0398358153435172,0.00149906435217357,68751.4531362886,45862909.7787578
,600006.193,51.9894,-0.019,1.117550e+03,0.5,44021.04,33358260,4.26920500364775E-12,-5.63383234718411E-15,0.0375990372195447,4.96173577819426E-05,26.5963793887241,0.0350977623211223,0.00131964436994016,79806.0946323418,60475455.69869
,600007.005,51.9894,-0.019,8.467957e+02,0.5,72507.04,43977250,4.27374215668605E-12,-7.04628855839148E-15,0.037559084085656,6.19251547598365E-05,26.6246450361803,0.0438971104974533,0.00164873974611873,131448.591304317,79726707.3919688
,600007.8,51.9894,-0.019,6.416440e+02,0.5,106494.3,58016150,4.27536903557421E-12,-7.84785672067434E-15,0.0375447675227301,6.89170814677617E-05,26.6347801990717,0.048890735992547,0.00183559750173012,193064.366121405,105177941.20957
,600008.596,51.9894,-0.019,4.861923e+02,0.5,148586.9,76539730,4.27682838602191E-12,-8.30262494669106E-15,0.0375319414156671,7.28609158398596E-05,26.6438716899078,0.0517238602540297,0.00194130420893829,269374.37649193,138759487.179628
,600009.407,51.9894,-0.019,3.684033e+02,0.5,185306.1,100969900,4.27861695617449E-12,-7.8523780011921E-15,0.0375162671389086,6.88521346467542E-05,26.6550141602977,0.0489189027570548,0.00183526080544796,335942.907131458,183049137.285673
,600010.203,51.9894,-0.019,2.791500e+02,0.5,246894.1,133197200,4.28042231659063E-12,-7.93418341732829E-15,0.0375004413075485,6.95107532758196E-05,26.66626123101,0.0494285357875023,0.00185359827383759,447596.283703585,241474266.57714
,600010.998,51.9894,-0.019,2.115173e+02,0.5,329975.6,175731000,4.28173422090155E-12,-8.03994638727669E-15,0.0374889479634103,7.03941711911677E-05,26.674434158931,0.0500874200696163,0.00187773130523357,598215.397908904,318584131.947724
,600011.809,51.9894,-0.019,1.602760e+02,0.5,434993.3,231821900,4.28351249317023E-12,-8.03763248854119E-15,0.0374733848568743,7.03154936658778E-05,26.6855124753562,0.0500730048966312,0.0018764115901043,788602.82410944,420271772.071929
,600013.603,51.9894,-0.019,1.214445e+02,0.5,593061.2,306257400,4.27911756526044E-12,-8.28642376704836E-15,0.0375118638326923,7.26409581575925E-05,26.6581328648725,0.0516229298185145,0.00193647957567719,1075165.38114434,555216483.896222
,600015.912,51.9894,-0.019,9.202165e+01,0.5,740110.2,404135000,4.27957782119591E-12,-7.83737908659451E-15,0.0375078444007145,6.86897651056743E-05,26.6610001765769,0.0488254622165524,0.00183134398159031,1341751.68645633,732659565.840368
,600018.205,51.9894,-0.019,6.972812e+01,0.5,896251.6,533168300,4.28104419962107E-12,-7.19640067419819E-15,0.037495016706312,6.30288198211688E-05,26.6701354504487,0.0448322819824085,0.00168099191193475,1624821.67627089,966585064.886354
,600020.53,51.9894,-0.019,5.283509e+01,0.5,1182485,703742200,4.28042457646831E-12,-7.19231823145624E-15,0.0375004444771667,6.30113031271713E-05,26.6662753096414,0.0448068490983223,0.00168028150081095,2143736.49080814,1275819849.0988
,600022.995,51.9894,-0.019,4.003407e+01,0.5,1578391,928130900,4.28329111200501E-12,-7.28421835925159E-15,0.0374753452281563,6.37310401259292E-05,26.6841333105105,0.0453793703669494,0.00170061248903576,2861477.63689446,1682615913.58588
,600025.366,51.9894,-0.019,3.033521e+01,0.5,2162136,1224659000,4.28408380624751E-12,-7.56355183320807E-15,0.03746840264871,6.61504812599027E-05,26.6890716530813,0.0471195676737006,0.00176550043726458,3919753.60473067,2220194071.8881
,600027.69,51.9894,-0.019,2.298591e+01,0.5,3139109,1615798000,4.28521084290663E-12,-8.3251396052389E-15,0.0374585236072163,7.27729509394895E-05,26.6960928887787,0.0518641225276929,0.00194276079064338,5690915.75108711,2929293085.64152
,600030.124,51.9894,-0.019,1.741690e+01,0.5,4294240,2132098000,4.28586400589552E-12,-8.63212134183174E-15,0.0374528043808935,7.54333668924262E-05,26.700161976733,0.0537765635383392,0.00201409128473457,7785061.95705479,3865297474.87626
,600032.604,51.9894,-0.019,1.319742e+01,0.5,5980878,2812429000,4.28795471147796E-12,-9.1187133964537E-15,0.0374345258394073,7.9607816600292E-05,26.7131866965142,0.0568079445287594,0.00212658808453476,10842781.4438844,5098674972.71174
,600035.054,51.9894,-0.019,1.000008e+01,0.5,9004313,3709161000,4.29083572183822E-12,-1.04163793027621E-14,0.0374093397682918,9.08144468242404E-05,26.7311348729308,0.0648921697497316,0.00242758753259834,16323990.877481,6724367569.97544
,600108.046,50.9962,-0.019,5.000000e+05,0.5,-225.4522,74386.25,4.2791102150599E-12,1.2969262626194E-14,0.0375117243540918,-0.000113691721002518,26.658087074445,-0.0807961737380924,-0.00303083163891176,-408.724092122077,134855.426106358
,600108.842,50.9962,-0.019,3.788642e+05,0.5,-312.5531,98209.55,4.27738574648547E-12,1.36128327129067E-14,0.0375268121944389,-0.000119429541062857,26.6473439453588,-0.0848054996371342,-0.00318251229131994,-566.630008655674,178044.876747567
,600109.653,50.9962,-0.019,2.870762e+05,0.5,-142.381,129571.8,4.27870093146994E-12,4.70168445081122E-15,0.0375156118908661,-4.12243276440815E-05,26.655537311286,-0.0292906485664181,-0.00109885793050648,-258.123650868936,234901.749992341
,600110.449,50.9962,-0.019,2.175258e+05,0.5,-15.41316,171306.8,4.27105095102425E-12,3.84283587553377E-16,0.0375828520678153,-3.38147996563807E-06,26.6078793089001,-0.00239401763998141,-8.99740115395303E-05,-27.9426407359623,310563.4644698
,600111.244,50.9962,-0.019,1.648255e+05,0.5,-350.397,226489,4.26331689314911E-12,6.59569978854941E-15,0.0376509410854174,-5.82490840769619E-05,26.5596975192494,-0.0410900234962953,-0.00154708175672991,-635.23751689848,410603.715114056
,600112.056,50.9962,-0.019,1.248930e+05,0.5,-344.86,299082.7,4.26079175893493E-12,4.91294429930685E-15,0.0376732947845399,-4.3439531739537E-05,26.5439663872212,-0.0306067594290713,-0.00115305900341277,-625.199445422221,542209.413023779
,600112.851,50.9962,-0.019,9.463495e+04,0.5,-300.3936,394759.2,4.26025973829164E-12,3.24186177224111E-15,0.0376780276974481,-2.86712466256293E-05,26.5406519942934,-0.0201962158169156,-0.000760954019564332,-544.58595409263,715662.103216724
,600113.647,50.9962,-0.019,7.170755e+04,0.5,-231.8265,521173.5,4.25865627646782E-12,1.89431998993918E-15,0.0376922285305057,-1.67661199531966E-05,26.5306627155013,-0.0118012728582999,-0.000444816361537952,-420.28011144863,944839.596267348
,600114.442,50.9962,-0.019,5.433485e+04,0.5,0.3860565,687991.9,4.25753361026688E-12,-2.38905214467204E-18,0.0377021750289321,2.11560190375162E-08,26.5236687069725,1.4883365208476E-05,5.61135240109658E-07,0.699884908953325,1247266.00456701
,600115.254,50.9962,-0.019,4.117107e+04,0.5,-235.5347,907716.6,4.25870456896461E-12,1.10505052242044E-15,0.0376918060313371,-9.78028629866322E-06,26.5309635690714,-0.00688426601976008,-0.000259480436955763,-427.002736814038,1645606.66624295
,600116.049,50.9962,-0.019,3.119651e+04,0.5,-145.9904,1198087,4.25819816744922E-12,5.18873882902643E-16,0.0376962904661273,-4.59340308647545E-06,26.5278087787029,-0.00323249097496789,-0.000121852920530813,-264.667160926081,2172021.48108674
,600116.845,50.9962,-0.019,2.363846e+04,0.5,128.2657,1581345,4.25768971802198E-12,-3.45348770865872E-16,0.0377007924345406,3.0579781971493E-06,26.524641230212,0.00215146073414846,8.11117751028397E-05,232.533910881787,2866832.96706258
,600117.656,50.9962,-0.019,1.791157e+04,0.5,634.4669,2086491,4.25863575265802E-12,-1.29497966884022E-15,0.0376924141547273,1.1461630633569E-05,26.5305348558574,0.008067490444645,0.000304083219146404,1150.23010502452,3782616.18070653
,600118.452,50.9962,-0.019,1.357207e+04,0.5,1271.053,2753648,4.25858133347879E-12,-1.96571332997617E-15,0.0376928912695153,1.73986154101001E-05,26.5301958341576,0.012246040527182,0.000461588772421166,2304.30212463681,4992110.42883491
,600119.247,50.9962,-0.019,1.028394e+04,0.5,2627.068,3633367,4.25941913916729E-12,-3.07972844997324E-15,0.0376854656009698,2.72480816678878E-05,26.535415212924,0.0191861543776299,0.000723039538807943,4762.63253693227,6586960.02266252
,600120.043,50.9962,-0.019,7.792469e+03,0.5,4130.671,4794220,4.26018050931583E-12,-3.67054579985819E-15,0.0376787222642723,3.24637595634084E-05,26.5401584120228,0.022866840213413,0.000861593961061445,7488.52641194006,8691479.68808246
,600120.854,50.9962,-0.019,5.904585e+03,0.5,7007.909,6328084,4.2595127754039E-12,-4.71711151659301E-15,0.037684610651547,4.17330620368617E-05,26.5359985498383,0.0293867564117984,0.00110742983184168,12704.6941378223,11472233.9714238
,600121.65,50.9962,-0.019,4.474074e+03,0.5,7412.445,8349054,4.2607052492697E-12,-3.78273314814145E-15,0.0376740800996514,3.34477470937738E-05,26.5434274475649,0.0235657472171776,0.000887818548065445,13438.080679762,15136066.6084793
,600122.445,50.9962,-0.019,3.390107e+03,0.5,12211.29,11016730,4.26139973510067E-12,-4.72346948425144E-15,0.0376679237171665,4.1752311276413E-05,26.5477539693939,0.0294263654068784,0.00110843144925944,22137.9450672444,19972317.7125974
,600123.256,50.9962,-0.019,2.568774e+03,0.5,19539.99,14536220,4.26225719263216E-12,-5.72944430680469E-15,0.0376603241108215,5.06240519558875E-05,26.5530957756079,0.0356934076344758,0.0013442277290795,35424.2037683574,26352829.2134066
,600124.052,50.9962,-0.019,1.946446e+03,0.5,27068.31,19178480,4.26347072797594E-12,-6.01741886430929E-15,0.0376495976757776,5.3138256069471E-05,26.5606558825545,0.0374874373376988,0.00141138974517271,49072.3551601135,34768819.4050953
,600124.848,50.9962,-0.019,1.474880e+03,0.5,37295.16,25300720,4.26511672322464E-12,-6.28710213034802E-15,0.0376350611233846,5.54769044598893E-05,26.5709101369342,0.0391675155846389,0.00147407504608565,67612.6931187525,45867877.1466186
,600125.643,50.9962,-0.019,1.117550e+03,0.5,42534.21,33362200,4.26870131555535E-12,-5.44226214647438E-15,0.03760347810485,4.79415096858748E-05,26.5932415024929,0.0339043144231421,0.00127492221735977,77110.6086628553,60482598.5561248
,600126.455,50.9962,-0.019,8.467957e+02,0.5,73775.48,43984060,4.27308005200071E-12,-7.16733589202036E-15,0.0375649002147369,6.30084749905833E-05,26.6205202430651,0.0446512136165203,0.00167732310296048,133748.156300406,79739053.2953015
,600127.25,50.9962,-0.019,6.416440e+02,0.5,103922.2,58023420,4.27483404728536E-12,-7.65639389799497E-15,0.0375494722551174,6.72525639748702E-05,26.6314473182458,0.0476979570403848,0.00179103885982591,188401.385510228,105191121.050573
,600128.046,50.9962,-0.019,4.861923e+02,0.5,143670.1,76544900,4.2765405712442E-12,-8.02680533287928E-15,0.0375344765714237,7.04499189686589E-05,26.642078655604,0.050005553664039,0.00187693889468795,260460.670543858,138768859.913876
,600128.857,50.9962,-0.019,3.684033e+02,0.5,184719.3,100978100,4.27826960141844E-12,-7.8262411947273E-15,0.0375193139220641,6.86341038716706E-05,26.6528502026366,0.0487560751532847,0.00182930061072648,334879.092729748,183064003.131095
,600129.653,50.9962,-0.019,2.791500e+02,0.5,243615.5,133221500,4.27964194791009E-12,-7.82596737734593E-15,0.0375072827480876,6.85876937304919E-05,26.6613996744736,0.0487543693202427,0.00182865003021284,441652.483605686,241518320.241015
,600130.448,50.9962,-0.019,2.115173e+02,0.5,325407.4,175750600,4.28125713309728E-12,-7.92687337859808E-15,0.0374931292597102,6.94196304892628E-05,26.671461987711,0.0493829955608679,0.00185152938311448,589933.671682093,318619664.944101
,600131.259,50.9962,-0.019,1.602760e+02,0.5,437428.4,231867100,4.2826773050789E-12,-8.07947605018985E-15,0.0374806913149593,7.07091210128411E-05,26.6803094037494,0.0503336827604565,0.00188654794060908,793017.43632758,420353715.512552
,600132.055,50.9962,-0.019,1.214445e+02,0.5,561011.8,305909400,4.28398711061619E-12,-7.85646769959859E-15,0.0374692391365583,6.87153951223173E-05,26.6884692566881,0.0489443808426262,0.00183391487806521,1017062.76818222,554585591.919748
,600133.771,50.9962,-0.019,9.202165e+01,0.5,718564.2,404178300,4.27912017233929E-12,-7.60758943105269E-15,0.0375118630817556,6.66900768444304E-05,26.6581491065048,0.0473939139884461,0.00177783963166751,1302690.77115427,732738064.755831
,600136.064,50.9962,-0.019,6.972812e+01,0.5,921845.2,533183100,4.28092466714267E-12,-7.4014908874026E-15,0.0374960575150909,6.48286876294662E-05,26.6693907846053,0.0461099571267592,0.00172894677269403,1671220.51790621,966611895.924434
,600138.389,50.9962,-0.019,5.283509e+01,0.5,1490772,703535900,4.28167260235187E-12,-9.07273904395399E-15,0.0374894513298243,7.94390511384918E-05,26.6740502864481,0.0565215325808233,0.00211897075899041,2702632.45273727,1275445846.18286
,600140.853,50.9962,-0.019,4.003407e+01,0.5,1573895,928249900,4.28274207525833E-12,-7.26160739531317E-15,0.0374801501172965,6.35495041463106E-05,26.6807129103188,0.0452385081280227,0.00169555095023441,2853326.80262369,1682831649.63531
,600143.225,50.9962,-0.019,3.033521e+01,0.5,2089779,1224994000,4.28291312011623E-12,-7.30643733540196E-15,0.0374786519629169,6.3936721176114E-05,26.6817784890224,0.0455177905924525,0.00170595039649174,3788577.02213943,2220801396.06086
,600145.549,50.9962,-0.019,2.298591e+01,0.5,3031830,1615952000,4.28480355226519E-12,-8.03909766742091E-15,0.0374620937395197,7.0285936502005E-05,26.6935555413306,0.0500821326975506,0.00187618815410359,5496428.79607508,2929572273.47019
,600147.983,50.9962,-0.019,1.741690e+01,0.5,4254426,2132419000,4.28521916676059E-12,-8.54951481803744E-15,0.0374584431227366,7.47339872421376E-05,26.6961447448918,0.0532619397512548,0.00199511728229771,7712882.83880379,3865879418.33731
,600150.463,50.9962,-0.019,1.319742e+01,0.5,7326231,2813226000,4.28673022801864E-12,-1.1163545298226E-14,0.0374451342199545,9.75149892406054E-05,26.7055583847766,0.0695468795293589,0.00260420989995116,13281782.6313144,5100119860.3705
,600152.865,50.9962,-0.019,1.000008e+01,0.5,7519071,3710762000,4.28899211616414E-12,-8.69073151009911E-15,0.0374254869112626,7.5834799778416E-05,26.7196495411397,0.0541416943460526,0.00202628759268312,13631383.8058641,6727270035.64882
,600227.574,50.0017,-0.019,5.000000e+05,0.5,-225.2668,74389.05,4.2789492171459E-12,1.29576220896619E-14,0.0375131363466065,-0.000113598226926728,26.657084086395,-0.0807236552889588,-0.00302822525627092,-408.387978982887,134860.502248698
,600228.386,50.0017,-0.019,3.788642e+05,0.5,-313.9176,98207.79,4.27746202164601E-12,1.36727505213819E-14,0.0375261396815371,-0.000119950929616611,26.6478191258915,-0.0851787768081732,-0.00319646333554599,-569.103721592166,178041.686029525
,600229.181,50.0017,-0.019,2.870762e+05,0.5,-139.6861,129576.2,4.27855583430664E-12,4.61238080856315E-15,0.0375168858462508,-4.04440589244628E-05,26.6546333820533,-0.0287343029357925,-0.00107802281591836,-253.238045158014,234909.726787446
,600229.977,50.0017,-0.019,2.175258e+05,0.5,-14.59392,171306.8,4.27105095460209E-12,3.63858153601529E-16,0.0375828520678153,-3.20174760400364E-06,26.6078793311894,-0.00226677085982011,-8.51917145145435E-05,-26.4574340037588,310563.4644698
,600230.772,50.0017,-0.019,1.648255e+05,0.5,-349.4737,226492.2,4.26325671277401E-12,6.57813424684369E-15,0.0376514730450776,-5.80955970912621E-05,26.5593226063355,-0.0409805933304975,-0.00154298337867706,-633.563658962047,410609.516419587
,600231.584,50.0017,-0.019,1.248930e+05,0.5,-351.3806,299086.3,4.26074025712989E-12,5.00571730632415E-15,0.0376737482506254,-4.42608847832673E-05,26.543645540238,-0.0311847185782704,-0.00117484685858229,-637.020693186009,542215.939492501
,600232.379,50.0017,-0.019,9.463495e+04,0.5,-301.5215,394778.2,4.26005468095234E-12,3.25372089310598E-15,0.0376798411637998,-2.87788997150062E-05,26.5393745239476,-0.0202700960071312,-0.000763774443472309,-546.630733001439,715696.548468313
,600233.175,50.0017,-0.019,7.170755e+04,0.5,-206.9133,521157.8,4.25878474081766E-12,1.69084911462944E-15,0.0376910930775559,-1.49643513908537E-05,26.5314630252975,-0.0105336858978073,-0.000397026198207146,-375.114772401791,944811.133612088
,600233.986,50.0017,-0.019,5.433485e+04,0.5,16.98949,688020.8,4.25735477191419E-12,-1.05128051831992E-16,0.0377037587581277,9.31029457806541E-07,26.5225545761979,0.000654928856433947,2.46932796217789E-05,30.8003819695133,1247318.39760759
,600234.782,50.0017,-0.019,4.117107e+04,0.5,-245.6149,907774.8,4.2584315063894E-12,1.15219570822927E-15,0.0376942227141553,-1.01988541018268E-05,26.529262438336,-0.00717797204864648,-0.000270568096845165,-445.277211817648,1645712.17748729
,600235.577,50.0017,-0.019,3.119651e+04,0.5,-140.1572,1198133,4.2580346871195E-12,4.98103482042098E-16,0.0376977377978832,-4.40986883433264E-06,26.5267903256495,-0.00310309511300508,-0.000116979667532736,-254.092106106627,2172104.87485374
,600236.373,50.0017,-0.019,2.363846e+04,0.5,39.13324,1581311,4.25778128863864E-12,-1.05368758603339E-16,0.0376999818416955,9.32974245677612E-07,26.5252116986854,0.000656428416330162,2.47473393911761E-05,70.944963015643,2866771.32819132
,600237.184,50.0017,-0.019,1.791157e+04,0.5,703.395,2086732,4.25814382595095E-12,-1.43533385046799E-15,0.0376967678144417,1.27068152483593E-05,26.5274702409416,0.0089418717545555,0.000337079701657903,1275.19040744871,3783053.09152932
,600237.98,50.0017,-0.019,1.357207e+04,0.5,1345.897,2753798,4.25834925770507E-12,-2.0812345316895E-15,0.0376949445216704,1.84231061054161E-05,26.5287500438244,0.0129657168382478,0.000488742093646665,2439.98740937027,4992382.36503167
,600238.775,50.0017,-0.019,1.028394e+04,0.5,2370.741,3633530,4.25922847528981E-12,-2.7789856075874E-15,0.037687156245183,2.45894451081624E-05,26.5342274112568,0.0173125805558755,0.000652462206174161,4297.93527355947,6587255.526663
,600239.586,50.0017,-0.019,7.792469e+03,0.5,4060.423,4794560,4.25987851122135E-12,-3.60761126863966E-15,0.0376813943914525,3.1911666651189E-05,26.5382770182063,0.0224747694022176,0.00084688125709137,7361.17325227521,8692096.07679511
,600240.382,50.0017,-0.019,5.904585e+03,0.5,5202.406,6325676,4.26113659112866E-12,-3.50447328767823E-15,0.0376702706803252,3.0981043323899E-05,26.5461146297727,0.0218322383294082,0.000822426883703813,9431.48334414323,11467868.4890119
,600241.178,50.0017,-0.019,4.474074e+03,0.5,7649.942,8349437,4.26050958662451E-12,-3.90357472343602E-15,0.0376758083400818,3.45194231185578E-05,26.5422085044738,0.0243185684988259,0.000916222495001759,13868.640885902,15136760.952235
,600241.973,50.0017,-0.019,3.390107e+03,0.5,11705.57,11018020,4.26090123222305E-12,-4.52679135061229E-15,0.0376723344290197,4.00231754636768E-05,26.5446483861183,0.0282010960053707,0.00106240231910997,21221.1212444209,19974656.3638895
,600242.784,50.0017,-0.019,2.568774e+03,0.5,18541.52,14537700,4.26182404494697E-12,-5.43557067251802E-15,0.0376641584831469,4.80372237560575E-05,26.5503973434275,0.0338626277438045,0.00127540945266445,33614.0695391898,26355512.3172146
,600243.58,50.0017,-0.019,1.946446e+03,0.5,26081.47,19180690,4.26298010039591E-12,-5.79670426867192E-15,0.0376539361640657,5.12009738150711E-05,26.5575993609666,0.0361124251007169,0.00135977746368874,47283.3050507345,34772825.9317275
,600244.376,50.0017,-0.019,1.474880e+03,0.5,37191.23,25302780,4.26476953617757E-12,-6.26856119038988E-15,0.0376381253929356,5.53223075985133E-05,26.5687472240699,0.0390520088631465,0.0014698475819653,67424.27759256,45871611.737054
,600245.187,50.0017,-0.019,1.117550e+03,0.5,43580.18,33365300,4.26830436261997E-12,-5.57505769220608E-15,0.0376069722024253,4.9120452021612E-05,26.5907685570945,0.0347316067907831,0.00130615279946531,79006.8560209956,60488218.5708578
,600245.982,50.0017,-0.019,8.467957e+02,0.5,71128.15,43988750,4.27262531361874E-12,-6.90867401780843E-15,0.0375689057426942,6.07475039186659E-05,26.6176873047267,0.0430397966585478,0.00161696229149498,128948.790622016,79747555.8337201
,600246.778,50.0017,-0.019,6.416440e+02,0.5,99195.37,58028660,4.27444925010322E-12,-7.30683036468896E-15,0.0375528632864392,6.41936272224406E-05,26.6290501010039,0.0455202390942273,0.00170942031058446,179832.077690808,105200620.68838
,600247.574,50.0017,-0.019,4.861923e+02,0.5,145058.4,76552740,4.27610230826203E-12,-8.10270878707668E-15,0.0375383209855691,7.11306842949459E-05,26.6393483560433,0.0504784185330307,0.00189488188143233,262977.530690236,138783073.112427
,600248.385,50.0017,-0.019,3.684033e+02,0.5,181901.6,100994500,4.27757531213801E-12,-7.70435809275162E-15,0.0375254074883753,6.75871622988127E-05,26.6485249052822,0.0479967653477237,0.00180110402051597,329770.861919082,183093734.821941
,600249.18,50.0017,-0.019,2.791500e+02,0.5,243941.4,133230700,4.27934638880635E-12,-7.83535438281391E-15,0.0375098729231065,6.86794478651293E-05,26.6595583944113,0.0488128486761268,0.00183096988907211,442243.310315839,241534998.994416
,600249.976,50.0017,-0.019,2.115173e+02,0.5,321831.5,175768300,4.28082633093672E-12,-7.83818674541918E-15,0.0374969052262668,6.8656778579114E-05,26.6687781677272,0.0488304937857788,0.00183099853614104,583450.894042224,318651753.415318
,600250.787,50.0017,-0.019,1.602760e+02,0.5,418098.5,231886500,4.28232032892489E-12,-7.72115541889245E-15,0.0374838272726329,6.75844948151225E-05,26.6780855065094,0.0481014096687099,0.00180303079308196,757974.106396399,420388885.927332
,600251.583,50.0017,-0.019,1.214445e+02,0.5,553414.7,305946000,4.28347501260529E-12,-7.74822367038122E-15,0.0374737220787379,6.77848661596756E-05,26.6852789781772,0.0482700400074661,0.00180886398253287,1003289.92497972,554651944.351756
,600253.299,50.0017,-0.019,9.202165e+01,0.5,743060.1,404189400,4.27900172050974E-12,-7.86649884025197E-15,0.0375128932748169,6.89635458724915E-05,26.6574111729094,0.0490068730448725,0.00183839581146858,1347099.58370173,732758188.034391
,600255.592,50.0017,-0.019,6.972812e+01,0.5,932278.9,533234700,4.28051012231695E-12,-7.48381391584701E-15,0.0374996862808334,6.5562436721092E-05,26.6668082448937,0.0466228147887983,0.00174834627228873,1690135.85588018,966705441.976118
,600257.917,50.0017,-0.019,5.283509e+01,0.5,1102944,703902500,4.27945136923274E-12,-6.70546732109494E-15,0.0375089864137589,5.87727867298907E-05,26.6602124035878,0.0417738554831993,0.00156689882476621,1999535.97730025,1276110458.24774
,600260.381,50.0017,-0.019,4.003407e+01,0.5,1583836,928425200,4.28193328081112E-12,-7.30471348660804E-15,0.037487228243904,6.39508940870109E-05,26.6756742663682,0.0455070513244875,0.00170593818435777,2871348.92083671,1683149452.40392
,600262.753,50.0017,-0.019,3.033521e+01,0.5,2068189,1225043000,4.2827420667857E-12,-7.23037479693647E-15,0.0374801511163382,6.32761758217046E-05,26.6807128575358,0.0450439346570808,0.00168825828970901,3749436.33888632,2220890228.5518
,600265.077,50.0017,-0.019,2.298591e+01,0.5,2933112,1616211000,4.28411787728376E-12,-7.77484966707658E-15,0.037468098052939,6.79973889648393E-05,26.6892839095097,0.0484359151783955,0.00181480759628539,5317462.14626591,2930041816.63658
,600267.526,50.0017,-0.019,1.741690e+01,0.5,3872496,2132294000,4.28547329979246E-12,-7.78292215405244E-15,0.0374562473509909,6.80249384192436E-05,26.6977279479765,0.0484862053204798,0.00181611728964205,7020478.89462323,3865652804.84002
,600270.007,50.0017,-0.019,1.319742e+01,0.5,6044556,2812937000,4.28717992399608E-12,-9.212470500644E-15,0.037441287517347,8.04553955921178E-05,26.7083599098417,0.0573920344263639,0.00214884158443648,10958223.7981313,5099595929.96475
,600272.44,50.0017,-0.019,1.000008e+01,0.5,8321674,3711817000,4.28776912050469E-12,-9.61292456177304E-15,0.0374361272834265,8.3929581408561E-05,26.7120304981278,0.0598867912085852,0.00224194080688784,15086429.1880314,6729182653.566
,600348.631,48.9889,-0.019,5.000000e+05,0.5,-225.0121,74390.62,4.27885900106053E-12,1.29424253949293E-14,0.0375139280709807,-0.000113469786036201,26.6565220564078,-0.0806289826137844,-0.00302473752739257,-407.926231320795,134863.348514224
,600349.427,48.9889,-0.019,3.788642e+05,0.5,-313.5805,98213.25,4.27722432201455E-12,1.36565498189856E-14,0.0375282259999713,-0.000119822120469326,26.6463382999359,-0.085077849345817,-0.00319285330645305,-568.492590312656,178051.584507087
,600350.222,48.9889,-0.019,2.870762e+05,0.5,-139.6304,129577.8,4.27850300766719E-12,4.61042776125056E-15,0.0375173491027543,-4.04279318074333E-05,26.65430428159,-0.0287221358022758,-0.00107757964713091,-253.137066183619,234912.627440212
,600351.034,48.9889,-0.019,2.175258e+05,0.5,-9.956732,171310.3,4.27096371034525E-12,2.48232832734712E-16,0.0375836199298163,-2.18439890205691E-06,26.6073358151595,-0.00154644590515308,-5.812103533763E-05,-18.0506388813364,310569.809647724
,600351.829,48.9889,-0.019,1.648255e+05,0.5,-347.4772,226496.6,4.26317400932576E-12,6.54030024235811E-15,0.0376522044896104,-5.77637041345311E-05,26.5588073787265,-0.0407448942867099,-0.00153413870230282,-629.944188183222,410617.493214692
,600352.625,48.9889,-0.019,1.248930e+05,0.5,-352.8976,299096.9,4.26058920594519E-12,5.02697187889264E-15,0.0376750834563218,-4.44519703532055E-05,26.5427045185227,-0.0313171307428991,-0.00117987715686789,-639.770874589203,542235.156317072
,600353.436,48.9889,-0.019,9.463495e+04,0.5,-298.1979,394819.7,4.25960695618423E-12,3.2171795104437E-15,0.0376838021560945,-2.8461676727283E-05,26.5365852791621,-0.0200424497648346,-0.000755276142502514,-540.605352044513,715771.784149416
,600354.232,48.9889,-0.019,7.170755e+04,0.5,-200.0606,521192.7,4.25849960874725E-12,1.63463146514857E-15,0.0376936171099093,-1.44687514909144E-05,26.5296867037777,-0.0101834600518576,-0.000383851500606206,-362.691457898384,944874.404100533
,600355.027,48.9889,-0.019,5.433485e+04,0.5,16.4406,688043,4.25721740671712E-12,-1.01725049883326E-16,0.0377049753251914,9.00950111157793E-07,26.5216988157243,0.000633728766297741,2.38947275097632E-05,29.8052949092634,1247358.64416471
,600355.823,48.9889,-0.019,4.117107e+04,0.5,-269.5959,907803.5,4.25829681322941E-12,1.26461217854934E-15,0.0376954144460605,-1.11946353847046E-05,26.5284233241728,-0.00787830644149462,-0.000296976052636942,-488.752558047046,1645764.20794627
