Repository: AlexiLJ/BunchOfScripts

ScriptCutter.py:                filters out a threshold values from an CSV file

From_dat_to_csv.py:             converts .dat file from PPMS to .csv 
                    
Convert_all_files_to_csv.py     Converts all files in a rectory from .dat to .csv
                                and removes LCR head

temp_script.py:                 Script for measuring RaspberryPi CPU and GPU temperatures
                                Run in bash with "watch python3 temp_script.py"

File: Scripts/Data_examples/Nb-PrO2/Jan 30 2019 Pr0.998Nb0.002O2 1300C 10h air.dat (part 40 of 54)
Comment,Time Stamp (sec),Temperature (K),Magnetic Field (Oe),Frequency (Hz),AC Voltage (Vrms),Re[Impedance] (Ohm),-Im[Impedance] (Ohm),Re[Cp] (F),Im[Cp] (F),Re[Modulus],Im[Modulus],Re[Permittivity],Im[Permittivity],Loss Factor,Re[Sp.Impedance] (Ohm-cm),-Im[Sp.Impedance] (Ohm-cm)
,600843.966,44.9894,-0.019,2.568774e+03,0.5,16043.45,14542560,4.26040152463463E-12,-4.70010361589703E-15,0.0376767497328101,4.15652437054309E-05,26.541535297711,0.0292808002492038,0.0011032067256384,29085.2985056519,26364323.0499895
,600844.777,44.9894,-0.019,1.946446e+03,0.5,24227.11,19189160,4.26109952864358E-12,-5.37981480176288E-15,0.0376705637639753,4.75606484114909E-05,26.5458837371561,0.0335152786962687,0.00126254145569686,43921.521011956,34788181.2623043
,600845.572,44.9894,-0.019,1.474880e+03,0.5,31951.97,25313670,4.26293724027836E-12,-5.38085717374276E-15,0.0376543243712901,4.75288586238871E-05,26.5573323501423,0.0335217724862407,0.00126224170576609,57925.9813377818,45891354.3049385
,600846.368,44.9894,-0.019,1.117550e+03,0.5,37764.39,33380060,4.26641882103195E-12,-4.82679492669548E-15,0.0376236086153965,4.25653108160738E-05,26.5790219721014,0.030070064331011,0.00113134577948632,68463.3639294451,60514977.0926186
,600847.164,44.9894,-0.019,8.467957e+02,0.5,67386.9,44008300,4.27072841920147E-12,-6.53947434715469E-15,0.0375856025596592,5.75522626669855E-05,26.6058699936491,0.0407397491081235,0.00153123160858293,122166.248647923,79782998.1846973
,600847.975,44.9894,-0.019,6.416440e+02,0.5,98956.64,58056050,4.2724326988567E-12,-7.28236909856924E-15,0.0375705885436727,6.40391346828512E-05,26.6164873493994,0.0453678498054738,0.001704501770272,179399.28216913,105250276.237907
,600848.77,44.9894,-0.019,4.861923e+02,0.5,136233.1,76594610,4.27376662688852E-12,-7.60142882452913E-15,0.037558852314685,6.68031194789257E-05,26.6247974811409,0.0473555345177424,0.00177862515391096,246978.073908687,138858979.569481
,600849.566,44.9894,-0.019,3.684033e+02,0.5,173776.5,101042300,4.27555294636447E-12,-7.3532632034693E-15,0.0375431680048187,6.45682089064617E-05,26.6359259302201,0.0458095073292364,0.00171983911688471,315040.803303992,183180391.823307
,600850.377,44.9894,-0.019,2.791500e+02,0.5,232909.6,133301300,4.27708121177288E-12,-7.47309496757749E-15,0.037529749700969,6.55735464766871E-05,26.6454467488676,0.0465560376688004,0.0017472417748364,422243.672080007,241662990.297689
,600851.173,44.9894,-0.019,2.115173e+02,0.5,311048,175862600,4.27853185113773E-12,-7.56743489083347E-15,0.0375170223814241,6.63563189540994E-05,26.6544839712242,0.0471437584243685,0.0017686989729482,563901.400857423,318822710.637679
,600851.984,44.9894,-0.019,1.602760e+02,0.5,411670.7,232003300,4.28016487093267E-12,-7.59479916247856E-15,0.0375027076775959,6.65454582824092E-05,26.6646573908605,0.0473142329154616,0.00177441743285548,746321.096493004,420600633.579206
,600852.78,44.9894,-0.019,1.214445e+02,0.5,512984.6,306094600,4.28139749416888E-12,-7.17520329005225E-15,0.0374919233139261,6.28327951046019E-05,26.6723364119442,0.0447002260913673,0.00167590215573878,929993.874123237,554921342.477343
,600853.591,44.9894,-0.019,9.202165e+01,0.5,666004.3,403853600,4.28256249209122E-12,-7.0624727246494E-15,0.0374817276144565,6.1811982764687E-05,26.6795941394844,0.0439979349426411,0.00164912309807316,1207404.50910171,732149413.535253
,600854.386,44.9894,-0.019,6.972812e+01,0.5,885752.6,532891700,4.28326656583325E-12,-7.11948506081043E-15,0.037475564834134,6.22904785124309E-05,26.6839803922749,0.0443531115436899,0.00166216249943469,1605787.95540593,966083614.539536
,600855.198,44.9894,-0.019,5.283509e+01,0.5,1068926,703270000,4.28330080069865E-12,-6.51034679666074E-15,0.0374752822659448,5.69600630929904E-05,26.6841936693295,0.0405582897069144,0.00151993686635289,1937864.47369191,1274963793.95142
,600857.038,44.9894,-0.019,4.003407e+01,0.5,1501366,928910100,4.27969934544042E-12,-6.91713340986011E-15,0.03750680715772,6.06209847811511E-05,26.661757250765,0.0430924971496725,0.00161626620272511,2721838.39986017,1684028531.48263
,600859.41,44.9894,-0.019,3.033521e+01,0.5,1923651,1225589000,4.28083576005708E-12,-6.71908281705332E-15,0.0374968559687471,5.88540403684566E-05,26.6688369094513,0.0418586775743768,0.00156957267077299,3487402.24550803,2221880076.30799
,600861.734,44.9894,-0.019,2.298591e+01,0.5,2764992,1617168000,4.28158422738248E-12,-7.32054192022025E-15,0.0374902838751099,6.40999172580758E-05,26.6734997262824,0.0456056596192683,0.0017097741236532,5012676.05694159,2931776769.57189
,600864.183,44.9894,-0.019,1.741690e+01,0.5,4036727,2133751000,4.28254582583684E-12,-8.10191459260845E-15,0.0374818412664595,7.09098487358794E-05,26.6794903117169,0.0504734708443234,0.00189184539339407,7318214.58481965,3868294211.76451
,600866.679,44.9894,-0.019,1.319742e+01,0.5,5164222,2815044000,4.28397642579855E-12,-7.85899094493381E-15,0.0374693325083294,6.87378070342169E-05,26.6884026921958,0.0489601002072781,0.00183450844818056,9362259.26589697,5103415727.07519
,600869.113,44.9894,-0.019,1.000008e+01,0.5,7821588,3714256000,4.28495605364602E-12,-9.02338472354223E-15,0.0374607262101635,7.88858836323345E-05,26.694505597507,0.0562140640406567,0.00210582900047816,14179819.288758,6733604336.12525
,600948.736,43.9915,-0.019,5.000000e+05,0.5,-225.43,74402.05,4.27820152875184E-12,1.29624784616355E-14,0.0375196920261387,-0.00011368052591901,26.6524261221661,-0.080753909612973,-0.00302988963341736,-408.683845564957,134884.070052416
,600949.547,43.9915,-0.019,3.788642e+05,0.5,-312.9325,98228.12,4.2765770190412E-12,1.36242039246105E-14,0.0375339079697729,-0.000119574513446363,26.6423057188245,-0.084876340241023,-0.00318577307597865,-567.31782594267,178078.542448725
,600950.343,43.9915,-0.019,2.870762e+05,0.5,-142.0609,129597.3,4.27785906512788E-12,4.68926828618517E-15,0.0375229950413912,-4.1131647389842E-05,26.6502926353783,-0.0292132980937505,-0.00109617175666468,-257.543339025058,234947.97914579
,600951.138,43.9915,-0.019,2.175258e+05,0.5,-14.11063,171342.8,4.27015358694844E-12,3.51660865286445E-16,0.0375907500769687,-3.09571902501055E-06,26.6022888920919,-0.00219078394720653,-8.23532123905994E-05,-25.5812737068902,310628.729157022
,600951.934,43.9915,-0.019,1.648255e+05,0.5,-355.7176,226540.6,4.26234551413081E-12,6.69280171703165E-15,0.0376595189349378,-5.91335667544388E-05,26.5536460026605,-0.0416949510476974,-0.00157021566995055,-644.883275088219,410697.26116574
,600952.745,43.9915,-0.019,1.248930e+05,0.5,-353.7863,299151.5,4.25981155159264E-12,5.03779177953384E-15,0.0376819610252859,-4.45639134949352E-05,26.5378598717616,-0.0313845367780171,-0.0011826325457168,-641.382005909585,542334.141092691
,600953.541,43.9915,-0.019,9.463495e+04,0.5,-306.8086,394865.6,4.25911166885754E-12,3.3093085048833E-15,0.037688183109018,-2.92835301333453E-05,26.5334997281905,-0.0206163968314953,-0.000776995007921683,-556.215758773902,715854.996625623
,600954.336,43.9915,-0.019,7.170755e+04,0.5,-212.4418,521310.5,4.2575372402218E-12,1.73500989310546E-15,0.0377021366231249,-1.53641827050531E-05,26.5236913209388,-0.0108087996057333,-0.000407514907142672,-385.137434160234,945087.964660385
,600955.147,43.9915,-0.019,5.433485e+04,0.5,-22.63892,688203.2,4.25622640910792E-12,1.40011509940206E-16,0.0377137543361647,-1.24062001937231E-06,26.5155250788424,-0.000872246526923888,-3.28956912725776E-05,-41.0422786897814,1247649.07202284
,600955.943,43.9915,-0.019,4.117107e+04,0.5,-287.4731,907951.7,4.25760170337305E-12,1.34802981285671E-15,0.0377015682672574,-1.19369639427407E-05,26.5240929147779,-0.0083979833012034,-0.000316617172477347,-521.162276558043,1646032.88090867
,600956.739,43.9915,-0.019,3.119651e+04,0.5,-232.9448,1198456,4.25688698696779E-12,8.27414346293743E-16,0.0377079005839084,-7.3293131829107E-06,26.5196403601094,-0.00515464257324225,-0.000194370757040726,-422.307486440846,2172690.44413076
,600957.534,43.9915,-0.019,2.363846e+04,0.5,-96.25371,1581662,4.25683639520134E-12,2.59054270698262E-16,0.0377083500207737,-2.29478143084809E-06,26.519325182503,-0.0016138615175128,-6.08560552128078E-05,-174.499118807143,2867407.65889172
,600958.345,43.9915,-0.019,1.791157e+04,0.5,540.8139,2087118,4.25735650558015E-12,-1.1031659807798E-15,0.0377037408959761,9.76979124253748E-06,26.5225653766251,0.00687252566425932,0.000259119944344306,980.445834125814,3783752.87400897
,600959.141,43.9915,-0.019,1.357207e+04,0.5,998.0065,2754604,4.25710371835742E-12,-1.54236949561348E-15,0.0377059773299172,1.36610599796232E-05,26.5209905576894,0.00960868457426643,0.0003623048902855,1809.29394631958,4993843.56886224
,600959.937,43.9915,-0.019,1.028394e+04,0.5,1980.157,3634662,4.25790250557277E-12,-2.31969725155392E-15,0.0376988974062218,2.05382881795369E-05,26.5259668583852,0.0144512966972993,0.000544798113277108,3589.84242373406,6589307.73849452
,600960.748,43.9915,-0.019,7.792469e+03,0.5,3373.99,4795868,4.25871764076877E-12,-2.99609387347138E-15,0.0376916742218987,2.65168540727026E-05,26.5310450040604,0.0186651260070648,0.000703520196969558,6116.73338995569,8694467.36043083
,600961.543,43.9915,-0.019,5.904585e+03,0.5,4779.171,6329308,4.25869183971489E-12,-3.2156780075013E-15,0.0376918997399089,2.84606206826844E-05,26.5308842681348,0.0200330956715373,0.000755085864047065,8664.19723591591,11474452.9707894
,600962.339,43.9915,-0.019,4.474074e+03,0.5,6159.172,8352578,4.2589086747348E-12,-3.14050956004047E-15,0.0376899817165617,2.77925067050147E-05,26.5322351113128,0.019564809762329,0.000737397723193965,11166.0120589807,15142455.2961951
,600963.135,43.9915,-0.019,3.390107e+03,0.5,10148.1,11022050,4.25934451271533E-12,-3.92161658216815E-15,0.0376861136296156,3.46979418279451E-05,26.5349503035493,0.0244309660340362,0.00092070894252884,18397.571455342,19981962.3830424
,600963.946,43.9915,-0.019,2.568774e+03,0.5,16809.18,14544130,4.25994112017523E-12,-4.92336888342081E-15,0.0376808172764255,4.35490909491696E-05,26.5386670607292,0.0306717027133192,0.00115573636924312,30473.4965319326,26367169.3155155
,600964.741,43.9915,-0.019,1.946446e+03,0.5,24022.35,19189710,4.26097751514952E-12,-5.33404065048675E-15,0.0376716434782551,4.71586806006898E-05,26.5451236150313,0.0332301139659508,0.00125183496780306,43550.309974304,34789178.3616924
,600965.537,43.9915,-0.019,1.474880e+03,0.5,33606.77,25315870,4.26256606210126E-12,-5.65854846224296E-15,0.0376575968921698,4.99903893292179E-05,26.5550199768525,0.0352517392729338,0.00132749812666916,60925.9814603959,45895342.702491
,600966.348,43.9915,-0.019,1.117550e+03,0.5,37483.85,33383650,4.26596010226422E-12,-4.78990789141561E-15,0.0376276550058143,4.22491062567961E-05,26.5761642366755,0.0298402647350697,0.00112282060230083,67954.770725192,60521485.432261
,600967.144,43.9915,-0.019,8.467957e+02,0.5,65157.24,44011210,4.27044669356577E-12,-6.3222647166454E-15,0.0375880878659185,5.56480056381258E-05,26.6041148936049,0.0393865721735482,0.00148046918046561,118124.08024486,79788273.7469144
,600967.939,43.9915,-0.019,6.416440e+02,0.5,92463.33,58063940,4.27185371898152E-12,-6.80266995539599E-15,0.0375756945049568,5.98370320889525E-05,26.6128804089022,0.0423794104137414,0.00159243981720841,167627.508664072,105264580.081857
,600968.735,43.9915,-0.019,4.861923e+02,0.5,136595.2,76601820,4.27336429736601E-12,-7.6201981998805E-15,0.0375623878026938,6.69806784536779E-05,26.6222910405716,0.0474724643506523,0.00178318478594895,247634.527887657,138872050.636005
,600969.546,43.9915,-0.019,3.684033e+02,0.5,175724.8,101051100,4.27518032843531E-12,-7.43440900869194E-15,0.0375464377233271,6.52921171530454E-05,26.633604587534,0.0463150311023184,0.00173896968959269,318572.891918259,183196345.413517
,600970.342,43.9915,-0.019,2.791500e+02,0.5,236562.5,133315500,4.27662523181837E-12,-7.5886836594547E-15,0.0375337475798026,6.66019867295779E-05,26.6426060757555,0.0472761344314496,0.00177445608350117,428866.043634211,241688733.590982
,600971.138,43.9915,-0.019,2.115173e+02,0.5,301529.2,175881300,4.27807775957555E-12,-7.33429514327338E-15,0.0375210116794245,6.43256596061522E-05,26.6516550624567,0.045691339725477,0.00171439033029663,546644.692392872,318856612.016874
,600971.949,43.9915,-0.019,1.602760e+02,0.5,390393,232025700,4.27975301869429E-12,-7.20086447418162E-15,0.0375063285771778,6.31059754683648E-05,26.6620916254839,0.0448600906535248,0.00168254206322834,707746.584401545,420641242.717922
,600972.744,43.9915,-0.019,1.214445e+02,0.5,533556.6,306139700,4.28076578587041E-12,-7.46074696651674E-15,0.0374974473765573,6.53525515668658E-05,26.6684009828527,0.0464791118428858,0.00174285334440453,967289.017054357,555003104.627167
,600973.556,43.9915,-0.019,9.202165e+01,0.5,662700.9,403888400,4.28219361339174E-12,-7.02623190358762E-15,0.0374849574089191,6.15053935972223E-05,26.6772960915266,0.0437721611450618,0.00164080201362555,1201415.74888594,732212502.7329
,600974.367,43.9915,-0.019,6.972812e+01,0.5,914919.3,532913800,4.2830881471597E-12,-7.35330931463522E-15,0.0374771190148105,6.43416242834153E-05,26.6828688760259,0.0458097945935073,0.00171682418432399,1658664.49853879,966123679.805858
,600976.083,43.9915,-0.019,5.283509e+01,0.5,981781.1,703929700,4.27928819246806E-12,-5.96838614540387E-15,0.0375104358253329,5.23163562299967E-05,26.6591958416899,0.037181972317079,0.00139471469949343,1779878.78920727,1276159769.34475
,600978.548,43.9915,-0.019,4.003407e+01,0.5,1459598,928988200,4.27934016641321E-12,-6.72356909185326E-15,0.037509960618576,5.89345090701391E-05,26.6595196300211,0.041886626259558,0.0015711695799796,2646116.85941942,1684170119.59574
,600980.919,43.9915,-0.019,3.033521e+01,0.5,1845033,1225806000,4.28007878688194E-12,-6.4421993401869E-15,0.0375034950767557,5.64487251913858E-05,26.664121102706,0.0401337433088832,0.00150515905453228,3344875.04606419,2222273477.3393
,600983.243,43.9915,-0.019,2.298591e+01,0.5,2779543,1617314000,4.28119758557595E-12,-7.35773806484364E-15,0.0374936685459949,6.44372483953891E-05,26.6710910173623,0.0458373849108288,0.00171861679302844,5039055.68093492,2932041454.13673
,600985.708,43.9915,-0.019,1.741690e+01,0.5,3684868,2133968000,4.28211289809962E-12,-7.39421621626686E-15,0.0374856531262102,6.47290323303217E-05,26.6767932497728,0.0460646372338777,0.00172676816147196,6680326.59645679,3868687612.79582
,600988.173,43.9915,-0.019,1.319742e+01,0.5,4863832,2816129000,4.28232753027745E-12,-7.39615325727068E-15,0.0374837742810945,6.47394990887009E-05,26.6781303696407,0.0460767046509695,0.00172713394876442,8817679.83827307,5105382732.23172
,600990.575,43.9915,-0.019,1.000008e+01,0.5,7005044,3714575000,4.2845918331048E-12,-8.07999685372883E-15,0.0374639435359647,7.06504978047148E-05,26.6922365690374,0.0503369272728418,0.00188582650774315,12699500.1564642,6734182653.77036
,601068.326,42.9951,-0.019,5.000000e+05,0.5,-226.7081,74402.91,4.27815163267513E-12,1.30356679349729E-14,0.0375201257095539,-0.000114325050073634,26.6521152785816,-0.0812098668692959,-0.00304703270342518,-411.000923252118,134885.629153278
,601069.137,42.9951,-0.019,3.788642e+05,0.5,-312.4539,98228.88,4.27654406435638E-12,1.36031569476309E-14,0.0375341983730715,-0.000119391635790206,26.6421004170647,-0.0847452213595787,-0.0031808761333734,-566.45016818422,178079.920258789
,601069.933,42.9951,-0.019,2.870762e+05,0.5,-140.4048,129599.8,4.27777666391033E-12,4.6344236406306E-15,0.037523718879678,-4.06521479551466E-05,26.6497792906122,-0.0288716258153372,-0.00108337204224081,-254.540982122072,234952.511415736
,601070.729,42.9951,-0.019,2.175258e+05,0.5,-11.37006,171336.5,4.27031060957749E-12,2.83382045562578E-16,0.0375893679253669,-2.4944677209672E-06,26.6032671148316,-0.00176541917975249,-6.6360991382455E-05,-20.6128724885965,310617.307836758
,601071.524,42.9951,-0.019,1.648255e+05,0.5,-353.1114,226547.5,4.26221584912252E-12,6.64336179205616E-15,0.037660665972955,-5.87003188587052E-05,26.5528382129781,-0.041386949206494,-0.00155866385636566,-640.15847431498,410709.770230791
,601072.335,42.9951,-0.019,1.248930e+05,0.5,-354.4917,299149.8,4.2598357352789E-12,5.04789376934153E-15,0.0376817468885233,-4.46527676551425E-05,26.5380105317777,-0.0314474703577531,-0.00118499728229803,-642.66083119753,542331.059149128
,601073.131,42.9951,-0.019,9.463495e+04,0.5,-298.1832,394872.5,4.25903738778889E-12,3.21616065238915E-15,0.0376888416836405,-2.84602736770003E-05,26.5330369704917,-0.0200361024623885,-0.000755137924266694,-540.578702297231,715867.505690674
,601073.927,42.9951,-0.019,7.170755e+04,0.5,-184.422,521296.1,4.25765502230032E-12,1.5062557623636E-15,0.0377010951885722,-1.33377391023391E-05,26.5244250821058,-0.0093837025108995,-0.00035377590586233,-334.340115187777,945061.858785497
,601074.738,42.9951,-0.019,5.433485e+04,0.5,-0.8141583,688231.4,4.25605201657203E-12,5.03478927948341E-18,0.0377152997051375,-4.46161338932302E-08,26.5144386447069,-3.13658317426797E-05,-1.18297174467773E-06,-1.4759940777298,1247700.19602783
,601075.533,42.9951,-0.019,4.117107e+04,0.5,-312.3761,907973.8,4.25749799661035E-12,1.46473457707585E-15,0.0377024859423481,-1.297103013212E-05,26.5234468402972,-0.00912503299382576,-0.000344036468893706,-566.309123943502,1646072.94617499
,601076.329,42.9951,-0.019,3.119651e+04,0.5,-233.2776,1198444,4.25692961064387E-12,8.2861303735505E-16,0.0377075230191025,-7.33978431352736E-06,26.5199058979458,-0.00516211020297874,-0.00019465039668103,-422.910822216049,2172668.68923502
,601077.125,42.9951,-0.019,2.363846e+04,0.5,-24.10154,1581599,4.25700597299213E-12,6.48713104512007E-17,0.0377068480399135,-5.74603996530029E-07,26.5203816216423,-0.00040413659749992,-1.52387172728359E-05,-43.6938741571115,2867293.44568909
,601077.936,42.9951,-0.019,1.791157e+04,0.5,423.0634,2087171,4.25724850850558E-12,-8.62931704519323E-16,0.0377046983398137,7.64263104250488E-06,26.521892574273,0.00537590932746128,0.000202697047822148,766.975013218231,3783848.95813183
,601078.731,42.9951,-0.019,1.357207e+04,0.5,1016.067,2754546,4.25719333593232E-12,-1.57034722283118E-15,0.0377051834057506,1.39082783832729E-05,26.5215488590639,0.00978298078325157,0.000368869134877399,1842.03597086302,4993738.42019949
,601079.527,42.9951,-0.019,1.028394e+04,0.5,1978.173,3634596,4.25797982657319E-12,-2.31745721600744E-15,0.0376982128508963,2.05177100315677E-05,26.5264485543122,0.0144373416786981,0.000544262140826656,3586.24561430497,6589188.08656794
,601080.338,42.9951,-0.019,7.792469e+03,0.5,3457.366,4795939,4.25865448850275E-12,-3.0700405560406E-15,0.0376922322249275,2.7172122530868E-05,26.5306515768005,0.0191258005407234,0.000720894490109236,6267.88640556064,8694596.07689729
,601081.134,42.9951,-0.019,5.904585e+03,0.5,6363.667,6330116,4.25814636854513E-12,-4.28071547609562E-15,0.0376967114910497,3.78965123110088E-05,26.5274860808461,0.0266680875620035,0.00100530021882695,11536.7426760183,11475917.8004359
,601081.929,42.9951,-0.019,4.474074e+03,0.5,6588.241,8352347,4.25902612888507E-12,-3.35947375778233E-15,0.0376889393574509,2.97286278361366E-05,26.5329668295457,0.0209289173352177,0.000788789187039284,11943.8746723538,15142036.5144521
,601082.725,42.9951,-0.019,3.390107e+03,0.5,9646.949,11021800,4.25944147220316E-12,-3.72812196291248E-15,0.0376852588404967,3.29844281411449E-05,26.5355543437211,0.0232255293546068,0.000875260755956377,17489.0308090716,19981509.1560478
,601083.536,42.9951,-0.019,2.568774e+03,0.5,16529.1,14543930,4.25999988839796E-12,-4.84146748198862E-15,0.0376802991180032,4.28234618945076E-05,26.5390331761878,0.0301614717117399,0.00113649474385534,29965.7372653495,26366806.7339198
,601084.332,42.9951,-0.019,1.946446e+03,0.5,23237.92,19189340,4.26106010208459E-12,-5.16006145950999E-15,0.0376709171250123,4.56187528324407E-05,26.5456381167841,0.032146254894998,0.00121098067989832,42128.2105688277,34788507.5857404
,601085.127,42.9951,-0.019,1.474880e+03,0.5,31536.16,25315920,4.26255854049907E-12,-5.30988911888429E-15,0.0376576712676444,4.69103373025288E-05,26.5549731186236,0.0330796542675365,0.00124570467911101,57172.1560712939,45895433.3478899
,601085.923,42.9951,-0.019,1.117550e+03,0.5,35539.09,33384060,4.2659082543897E-12,-4.54128399555053E-15,0.0376281171283968,4.00571123211687E-05,26.5758412337417,0.0282913825769441,0.0010645526637563,64429.0998051684,60522228.7245321
,601086.734,42.9951,-0.019,8.467957e+02,0.5,64852.99,44011720,4.27039729580881E-12,-6.29259736091013E-15,0.0375885234350567,5.53881587551792E-05,26.6038071544628,0.0392017498827654,0.00147353909367777,117572.50299244,79789198.3299833
,601087.53,42.9951,-0.019,6.416440e+02,0.5,95705.47,58061560,4.27202805244696E-12,-7.04177518848307E-15,0.0375741543037076,6.1935161533532E-05,26.6139664750394,0.0438689930146191,0.00164834479128704,173505.210137079,105260265.360868
,601088.325,42.9951,-0.019,4.861923e+02,0.5,133178.3,76602860,4.27330695161458E-12,-7.4293799891311E-15,0.0375628977759988,6.53051709672628E-05,26.6219337868533,0.0462837012148853,0.00173855519232572,241440.002616349,138873936.060303
,601089.137,42.9951,-0.019,3.684033e+02,0.5,173790.9,101056200,4.27496485729937E-12,-7.35184966403277E-15,0.0375483326738263,6.457355935493E-05,26.6322622411079,0.0458007012327611,0.00171974505275282,315066.90917888,183205591.244206
,601089.932,42.9951,-0.019,2.791500e+02,0.5,225137.2,133316900,4.27658159126573E-12,-7.22202215194856E-15,0.0375341417368707,6.33852990509245E-05,26.642334202961,0.0449918991809656,0.00168873713685212,408153.026108889,241691271.662152
,601090.728,42.9951,-0.019,2.115173e+02,0.5,325666.9,175888600,4.27789811183292E-12,-7.92075106969117E-15,0.0375225689989648,6.94749899989481E-05,26.6505358893284,0.0493448546774284,0.00185155206193011,590404.121302482,318869846.245116
,601091.539,42.9951,-0.019,1.602760e+02,0.5,390031.9,232029500,4.27968295100239E-12,-7.19396832203262E-15,0.0375069428369283,6.30476046273363E-05,26.6616551163645,0.0448171288658569,0.00168095824022376,707091.943330555,420648131.76824
,601092.335,42.9951,-0.019,1.214445e+02,0.5,505827.3,306145700,4.28068320608973E-12,-7.07273180153017E-15,0.0374981822851113,6.19561349389709E-05,26.6678865256704,0.0440618471465914,0.00165224368658452,917018.347849618,555013982.075038
,601093.146,42.9951,-0.019,9.202165e+01,0.5,681181.8,403902800,4.28204029293972E-12,-7.22165806827089E-15,0.0374862938755933,6.32206093582556E-05,26.6763409326841,0.0449896310051314,0.00168649932607548,1234919.91994348,732238608.607789
,601093.957,42.9951,-0.019,6.972812e+01,0.5,899306.1,532973800,4.28260640459015E-12,-7.22619772969513E-15,0.03748133850986,6.3243627281645E-05,26.6798677064553,0.0450179122793809,0.00168733641315952,1630359.20369083,966232454.28456
,601094.768,42.9951,-0.019,5.283509e+01,0.5,1056656,703410400,4.28244608790018E-12,-6.43304727006631E-15,0.0374827637874517,5.63062292689923E-05,26.6788689623086,0.0400767275579621,0.00150218990222493,1915620.09279726,1275218326.23158
,601096.594,42.9951,-0.019,4.003407e+01,0.5,1339800,929051100,4.27905210416391E-12,-6.17089200923266E-15,0.037512500345693,5.40973989085847E-05,26.6577250540138,0.0384435474295953,0.00144211658540634,2428934.10942612,1684284151.50758
,601098.98,42.9951,-0.019,3.033521e+01,0.5,1724819,1225902000,4.27974483888794E-12,-6.02151331286339E-15,0.0375064321936628,5.27707817344627E-05,26.6620406667614,0.0375129450158355,0.00140697951386,3126938.12635188,2222447516.50522
,601101.305,42.9951,-0.019,2.298591e+01,0.5,2647042,1617542000,4.28059531096125E-12,-7.00502093492317E-15,0.0374989541964181,6.13655204711809E-05,26.6673389548272,0.0436400206249135,0.00163645951697081,4798843.56089232,2932454797.1558
,601103.738,42.9951,-0.019,1.741690e+01,0.5,3549302,2134137000,4.28177472620553E-12,-7.12105717639999E-15,0.0374886218096105,6.23476563904258E-05,26.6746864996902,0.0443629055410798,0.00166310878823618,6434557.91346047,3868993994.24416
,601106.219,42.9951,-0.019,1.319742e+01,0.5,4886412,2815910000,4.28266045615106E-12,-7.43164499038038E-15,0.0374808593057622,6.50400476868891E-05,26.6802044379591,0.046297811765325,0.00173528699425763,8858615.30042476,5104985705.38446
,601108.668,42.9951,-0.019,1.000008e+01,0.5,6824406,3714896000,4.284222384476E-12,-7.87028033784858E-15,0.0374671810330875,6.88286442057298E-05,26.6899349705226,0.0490304310948258,0.00183703823740961,12372020.0850666,6734764597.23141
,601189.383,41.9860,-0.019,5.000000e+05,0.5,-225.8268,74403.08,4.27814216612375E-12,1.29849349693695E-14,0.0375202114376708,-0.000113880625429654,26.652056303669,-0.0808938096175238,-0.00303518080165499,-409.403207450776,134885.937347634
,601190.179,41.9860,-0.019,3.788642e+05,0.5,-318.5356,98232.01,4.27640610148062E-12,1.3867043781134E-14,0.0375353943761299,-0.000121715511764823,26.6412409331603,-0.0863891888742658,-0.00324268637076652,-577.4757306363,178085.594660761
,601190.974,41.9860,-0.019,2.870762e+05,0.5,-138.6182,129600.7,4.27774708431822E-12,4.57538887431503E-15,0.0375239794614612,-4.01348641618813E-05,26.649595015073,-0.0285038498381443,-0.0010695790994956,-251.302040727908,234954.143032917
,601191.785,41.9860,-0.019,2.175258e+05,0.5,-17.32958,171339.5,4.27023581541509E-12,4.31899201188874E-16,0.0375900260927963,-3.80192170735412E-06,26.602801160651,-0.00269065434962512,-0.00010114176824375,-31.4169338438787,310622.746560693
,601192.581,41.9860,-0.019,1.648255e+05,0.5,-358.1606,226541.6,4.26232655453379E-12,6.73870686958931E-15,0.0376596851723316,-5.95396847075035E-05,26.5535278877808,-0.0419809318924396,-0.00158099263005117,-649.312209279388,410699.074073718
,601193.377,41.9860,-0.019,1.248930e+05,0.5,-360.752,299152.4,4.25979849906972E-12,5.13694968897592E-15,0.0376820743918073,-4.54413325816315E-05,26.5377785568912,-0.0320022727210465,-0.00120591377505245,-654.010179014548,542335.772709872
,601194.188,41.9860,-0.019,9.463495e+04,0.5,-313.61,394874.8,4.25901232270348E-12,3.38251226597149E-15,0.0376890612085146,-2.99326938199203E-05,26.5328808195173,-0.0210724430979359,-0.000794201098677353,-568.546071098018,715871.675379024
,601194.983,41.9860,-0.019,7.170755e+04,0.5,-236.5992,521305.7,4.25757627217101E-12,1.93233862575192E-15,0.037701789478274,-1.71112904177492E-05,26.5239344829628,-0.0120381221220512,-0.000453858839448715,-428.932577357018,945079.262702089
,601195.779,41.9860,-0.019,5.433485e+04,0.5,-14.46359,688175.8,4.25639587522317E-12,8.94579042403397E-17,0.0377122528074464,-7.92609334102207E-07,26.5165808222632,-0.000557306655094639,-2.10172894774853E-05,-26.2211577069372,1247599.39834424
,601196.575,41.9860,-0.019,4.117107e+04,0.5,-296.1316,907978.3,4.25747694722348E-12,1.38855021132598E-15,0.0377026727992671,-1.22964974166491E-05,26.5233157064025,-0.00865041809638195,-0.000326143917756625,-536.859340288798,1646081.10426089
,601197.386,41.9860,-0.019,3.119651e+04,0.5,-228.4165,1198455,4.25689054513844E-12,8.11331288370121E-16,0.0377078691201746,-7.18683595703498E-06,26.5196625268726,-0.00505444801479355,-0.000190592471139926,-414.098095242373,2172688.63122278
,601198.181,41.9860,-0.019,2.363846e+04,0.5,-29.42587,1581717,4.25668838933363E-12,7.91903729776192E-17,0.0377096612739056,-7.01541167218903E-07,26.5184031325649,-0.00049334178186518,-1.86037514928397E-05,-53.34639449361,2867507.36883054
,601198.977,41.9860,-0.019,1.791157e+04,0.5,524.0828,2087383,4.25681603792837E-12,-1.06876604257216E-15,0.0377085281151642,9.46754428797877E-06,26.5191983603535,0.00665822023579259,0.000251071700785146,950.113889448833,3784233.29462324
,601199.788,41.9860,-0.019,1.357207e+04,0.5,1087.71,2754641,4.25704643251288E-12,-1.68095660200679E-15,0.0377064837987822,1.48889526775988E-05,26.5206336771803,0.0104720573232613,0.000394864521365942,1971.9181371577,4993910.64645744
,601200.584,41.9860,-0.019,1.028394e+04,0.5,2024.461,3634742,4.25780873280095E-12,-2.37149369199106E-15,0.0376997271702529,2.09978114999131E-05,26.5253826708811,0.0147739792060274,0.000556975158071742,3670.16149880796,6589452.77113279
,601201.379,41.9860,-0.019,7.792469e+03,0.5,3269.434,4795966,4.25863074750691E-12,-2.90312987192664E-15,0.0376924444232624,2.56951278096059E-05,26.5305036746661,0.0180859769963086,0.000681704999576728,5927.18298336876,8694645.0254127
,601202.175,41.9860,-0.019,5.904585e+03,0.5,4360.013,6329674,4.25844599732287E-12,-2.93330745124088E-15,0.0376940793202524,2.59644771372635E-05,26.5293527142454,0.0182739778882286,0.000688821098843321,7904.30235351642,11475116.4951095
,601202.986,41.9860,-0.019,4.474074e+03,0.5,6192.106,8352850,4.25876996407936E-12,-3.15709668522667E-15,0.0376912090831336,2.79411173325184E-05,26.5313709688754,0.0196681445691709,0.000741316556624386,11225.7183703404,15142948.4071652
,601203.782,41.9860,-0.019,3.390107e+03,0.5,9579.222,11022740,4.25907828068092E-12,-3.70131712859242E-15,0.0376884728475836,3.27528589305359E-05,26.5332917258547,0.0230585400574381,0.00086904181718883,17366.2479904203,19983213.2895474
,601204.577,41.9860,-0.019,2.568774e+03,0.5,15494.47,14543800,4.26003863366596E-12,-4.53850030997251E-15,0.0376799623150286,4.01429506519164E-05,26.5392745522394,0.0282740407164178,0.00106536599788226,28090.0482836839,26366571.0558827
,601205.389,41.9860,-0.019,1.946446e+03,0.5,24142.5,19190830,4.26072877318867E-12,-5.36009356587013E-15,0.0376738421691523,4.73945490929136E-05,26.5435739973495,0.0333924189433709,0.00125802271188896,43768.1308679057,34791208.8186282
,601206.184,41.9860,-0.019,1.474880e+03,0.5,30883.88,25317950,4.26221703920595E-12,-5.19922819868085E-15,0.0376606909119107,4.59400646118876E-05,26.5528456269839,0.0323902566361927,0.0012198412588697,55989.6324551598,45899113.551086
,601206.98,41.9860,-0.019,1.117550e+03,0.5,34411.68,33385690,4.26570028090373E-12,-4.39679135109591E-15,0.0376299543474444,3.8786376660745E-05,26.5745455963265,0.0273912193878934,0.00103073143014267,62385.2092212693,60525183.7645368
,601207.775,41.9860,-0.019,8.467957e+02,0.5,63527.95,44016680,4.2699164649773E-12,-6.1626419732532E-15,0.0375927595584401,5.42564988906616E-05,26.6008116648563,0.0383921511891493,0.00144326991495042,115170.327404775,79798190.3535561
,601208.587,41.9860,-0.019,6.416440e+02,0.5,93702.22,58069640,4.27143411231979E-12,-6.89246323738349E-15,0.0375793832222343,6.06387715535022E-05,26.6102663348627,0.0429388064118858,0.00161361806272606,169873.5022294,105274913.657333
,601209.382,41.9860,-0.019,4.861923e+02,0.5,130830.8,76608280,4.27300507021022E-12,-7.29739228892306E-15,0.0375655555214922,6.4154053338898E-05,26.6200531199952,0.0454614415795717,0.00170778928857298,237184.201137115,138883762.021546
,601210.178,41.9860,-0.019,3.684033e+02,0.5,169348.7,101064300,4.27462287166191E-12,-7.16278474502086E-15,0.0375513423010897,6.2923020314241E-05,26.63013173209,0.0446228607892025,0.00167565302485645,307013.609357345,183220275.798831
,601210.973,41.9860,-0.019,2.791500e+02,0.5,235275.7,133331000,4.27612821461158E-12,-7.54564999124351E-15,0.0375381114616279,6.62397000758453E-05,26.639509747942,0.0470080424177714,0.00176459863047603,426533.193647639,241716833.664647
,601211.785,41.9860,-0.019,2.115173e+02,0.5,303709.6,175898500,4.27765925346181E-12,-7.38588550104284E-15,0.0375246809802592,6.47908074863749E-05,26.6490478446332,0.0460127383762478,0.0017266184759961,550597.55694892,318887794.034102
,601212.596,41.9860,-0.019,1.602760e+02,0.5,398924.2,232059800,4.27912359937456E-12,-7.35606062998251E-15,0.0375118407502021,6.44850209377142E-05,26.6581704563182,0.0458269347933178,0.00171905776011183,723212.864946654,420703062.879984
,601213.391,41.9860,-0.019,1.214445e+02,0.5,524266.1,306184500,4.28013988951773E-12,-7.32869314851631E-15,0.0375029346937608,6.4214606913324E-05,26.6645017611381,0.0456564403056165,0.0017122555191396,950446.195481269,555084322.904599
,601214.203,41.9860,-0.019,9.202165e+01,0.5,673993.8,403986900,4.28114913950578E-12,-7.14247906776737E-15,0.0374940992122113,6.25534897433934E-05,26.6707892070578,0.0444963600717346,0.00166835558281717,1221888.73739493,732391074.16877
,601214.998,41.9860,-0.019,6.972812e+01,0.5,859751.1,532972600,4.28261709593144E-12,-6.90839408837501E-15,0.037481254119959,6.04619251702888E-05,26.6799343115888,0.0430380527485208,0.00161312438950895,1558649.62860623,966230278.794986
,601215.809,41.9860,-0.019,5.283509e+01,0.5,1126807,703458800,4.2821501191034E-12,-6.85918881000073E-15,0.0374853428874583,6.00443789501081E-05,26.6770251299324,0.0427315127134435,0.00160180951606548,2042797.4003882,1275306070.97773
,601216.636,41.9860,-0.019,4.003407e+01,0.5,1286055,927985900,4.28396454820747E-12,-5.93695876957285E-15,0.0374694905313047,5.19273252376324E-05,26.6883286969395,0.036986185417626,0.00138585618596145,2331499.37012838,1682353041.92902
,601218.415,41.9860,-0.019,3.033521e+01,0.5,1724989,1225909000,4.27972039976346E-12,-6.02203802457407E-15,0.0375066463584373,5.27759828789856E-05,26.6618884154111,0.0375162138754276,0.00140711015254803,3127246.3207082,2222460206.86107
,601220.755,41.9860,-0.019,2.298591e+01,0.5,2786348,1617675000,4.28024213814798E-12,-7.37245993239948E-15,0.0375020374924982,6.45950065143787E-05,26.6651387517159,0.0459290994980859,0.00172243992149227,5051392.51972775,2932695913.91693
,601223.204,41.9860,-0.019,1.741690e+01,0.5,3337485,2134461000,4.28112614957231E-12,-6.69405264715793E-15,0.0374943132499755,5.86268421194365E-05,26.6706459839068,0.0417027441174139,0.00156361957421569,6050553.18420513,3869581376.42915
,601225.7,41.9860,-0.019,1.319742e+01,0.5,5160026,2815590000,4.28314570488774E-12,-7.84956019839859E-15,0.0374765999810757,6.86819566392657E-05,26.6832274503203,0.0489013483524116,0.00183266242599242,9354652.30401972,5104405574.83138
,601228.134,41.9860,-0.019,1.000008e+01,0.5,6723170,3714787000,4.28434851791719E-12,-7.75398520162941E-15,0.0374660816960583,6.78076122470785E-05,26.690720759177,0.0483059333109748,0.00180983997198224,12188488.5329679,6734566990.26177
,601309.223,40.9870,-0.019,5.000000e+05,0.5,-226.8753,74403.25,4.2781320245908E-12,1.30451624965125E-14,0.0375202971657878,-0.000114409366198079,26.6519931237426,-0.081269016280163,-0.00304926599308498,-411.304041466102,134886.24554199
,601310.018,40.9870,-0.019,3.788642e+05,0.5,-311.8706,98227.77,4.27659255087582E-12,1.35780694685136E-14,0.0375337742314118,-0.000119168751258579,26.6424024793609,-0.0845889308764698,-0.00317497383886451,-565.392698960434,178077.907930933
,601310.814,40.9870,-0.019,2.870762e+05,0.5,-140.237,129605.1,4.27760174325638E-12,4.62850640653064E-15,0.037525253416846,-4.06035639293379E-05,26.6486895663962,-0.028834762511064,-0.00108203303728017,-254.236776163301,234962.119828021
,601311.625,40.9870,-0.019,2.175258e+05,0.5,-20.5563,171338.9,4.27025075128016E-12,5.12321227220091E-16,0.0375898944593104,-4.50982904333997E-06,26.6028942084043,-0.0031916691085108,-0.000119974506664861,-37.2666802758592,310621.658815906
,601312.421,40.9870,-0.019,1.648255e+05,0.5,-354.3749,226545.1,4.2622609282269E-12,6.66727415518726E-15,0.0376602670032099,-5.89103598057773E-05,26.5531190476913,-0.0415359189283445,-0.00156425762464074,-642.449083545656,410705.419251643
,601313.217,40.9870,-0.019,1.248930e+05,0.5,-353.037,299154.4,4.25977028234351E-12,5.02702457716719E-15,0.0376823263174104,-4.44695295677403E-05,26.5376027717614,-0.0313174590436722,-0.00118011635463159,-640.023593961389,542339.398525828
,601314.028,40.9870,-0.019,9.463495e+04,0.5,-298.0893,394893.7,4.25880874173599E-12,3.21480265868501E-15,0.0376908651303067,-2.84513113353987E-05,26.5316125467024,-0.0200276424058366,-0.000754859598924976,-540.408470238062,715905.939339815
,601314.823,40.9870,-0.019,7.170755e+04,0.5,-250.9016,521307.1,4.25756472897732E-12,2.04913726017539E-15,0.0377018907288555,-1.81456663584575E-05,26.5238625709421,-0.0127657566091647,-0.000481293272238187,-454.861512426921,945081.800773259
,601315.619,40.9870,-0.019,5.433485e+04,0.5,-65.5531,688195.4,4.25627461512441E-12,4.05425545524878E-16,0.0377133268936828,-3.59233073803498E-06,26.5158253936556,-0.00252572823592376,-9.52536154702574E-05,-118.84173799718,1247634.93134061
,601316.415,40.9870,-0.019,4.117107e+04,0.5,-321.9332,907984,4.25745013795408E-12,1.50951398565613E-15,0.0377029094846977,-1.33678768565515E-05,26.5231486894756,-0.00940400065604536,-0.000354558230100971,-583.635266783625,1646091.43783637
,601317.226,40.9870,-0.019,3.119651e+04,0.5,-282.5811,1198447,4.25691887914811E-12,1.00373635169552E-15,0.037707617410304,-8.8910565141244E-06,26.5198390426573,-0.00625309695672569,-0.000235789400782846,-512.293530727835,2172674.12795895
,601318.021,40.9870,-0.019,2.363846e+04,0.5,-61.28739,1581660,4.25684178732008E-12,1.64947411446065E-16,0.0377083023388417,-1.46115058336084E-06,26.519358774433,-0.00102759270877344,-3.87487766017981E-05,-111.108398304748,2867404.03307577
,601318.817,40.9870,-0.019,1.791157e+04,0.5,273.3406,2087316,4.25695287126822E-12,-5.57461377196447E-16,0.0377073177616336,4.93789194417884E-06,26.5200508074523,0.00347288412475136,0.000130953147487012,495.541354553665,3784111.82978869
,601319.628,40.9870,-0.019,1.357207e+04,0.5,903.0571,2754527,4.25722282260912E-12,-1.39570797317986E-15,0.0377049233271443,1.23613595784442E-05,26.5217325557574,0.00869500966546266,0.000327844708002499,1637.15942151771,4993703.9749479
,601320.424,40.9870,-0.019,1.028394e+04,0.5,1933.539,3634839,4.25769522415436E-12,-2.26486503694282E-15,0.0377007332591405,2.00547639345636E-05,26.5246755324265,0.0141097018614283,0.000531946256766806,3505.3282795982,6589628.62320669
,601321.219,40.9870,-0.019,7.792469e+03,0.5,3009.759,4796306,4.25832916427805E-12,-2.67216990057522E-15,0.0376951165504426,2.36542906757291E-05,26.5286248653878,0.0166471379111809,0.000627516050894167,5456.41610408437,8695261.41412535
,601322.015,40.9870,-0.019,5.904585e+03,0.5,6773.684,6328168,4.25945657818336E-12,-4.55933105321088E-15,0.0376851108831012,4.033821994408E-05,26.535648451261,0.0284038125005423,0.00107040205000879,12280.0657665875,11472386.255694
,601322.826,40.9870,-0.019,4.474074e+03,0.5,6063.354,8352442,4.2589780925317E-12,-3.09175350792791E-15,0.0376893680332757,2.73601397557785E-05,26.5326675717031,0.0192610683260724,0.00072593787541416,10992.3028423088,15142208.74071
,601323.622,40.9870,-0.019,3.390107e+03,0.5,9426.496,11022290,4.25925226485154E-12,-3.64260280192356E-15,0.0376869342271697,3.22306648386749E-05,26.534375615948,0.0226927603616155,0.000855221192692263,17089.369806515,19982397.4809572
,601324.417,40.9870,-0.019,2.568774e+03,0.5,15118.6,14544520,4.25982798038891E-12,-4.42796567396571E-15,0.0376818276853491,3.91691496208688E-05,26.5379622202077,0.0275854298129077,0.00103947053598194,27408.6305618523,26367876.3496271
,601325.229,40.9870,-0.019,1.946446e+03,0.5,22276.61,19191890,4.26049444865708E-12,-4.94528539085514E-15,0.0376759230730371,4.37315889517941E-05,26.5421141976592,0.0308082386131182,0.00116073039184781,40385.4440001366,34793130.5010853
,601326.024,40.9870,-0.019,1.474880e+03,0.5,31162.29,25318100,4.26219167242497E-12,-5.24603556079215E-15,0.0376609140383343,4.63542021292136E-05,26.5526875965004,0.0326818580841985,0.00123083051255821,56494.364165419,45899385.4872827
,601326.82,40.9870,-0.019,1.117550e+03,0.5,33868.16,33385570,4.2657157553952E-12,-4.32737687923991E-15,0.0376298190920544,3.8173759914261E-05,26.5746419996254,0.0269587797118945,0.00101445504749507,61399.8574768632,60524966.2155794
,601327.615,40.9870,-0.019,8.467957e+02,0.5,63982.33,44018240,4.26976501271758E-12,-6.20627980732874E-15,0.0375940918875688,5.46445653710996E-05,26.5998681445158,0.0386640070475079,0.00145354130469551,115994.076531988,79801018.4900023
,601328.427,40.9870,-0.019,6.416440e+02,0.5,89964.51,58069010,4.27148132316223E-12,-6.6176730791939E-15,0.0375789755219037,5.82199372630954E-05,26.6105604499206,0.0412269131452815,0.00154926887852918,163097.37794955,105273771.525307
,601329.222,40.9870,-0.019,4.861923e+02,0.5,132494.3,76610390,4.27288706507458E-12,-7.38977024743133E-15,0.0375665901788706,6.49697654474326E-05,26.6193179692226,0.0460369396476061,0.00172945601764983,240199.973559141,138887587.25738
,601330.018,40.9870,-0.019,3.684033e+02,0.5,167218.2,101073700,4.27422562780458E-12,-7.07135798803597E-15,0.037554834954951,6.21314140321763E-05,26.6276569743001,0.0440532885355925,0.00165441850847451,303151.208909418,183237317.133828
,601330.813,40.9870,-0.019,2.791500e+02,0.5,221865.8,133347000,4.27561660904412E-12,-7.11386907436134E-15,0.0375426161138347,6.24642665990898E-05,26.6363225372651,0.0443181249581044,0.00166382295814679,402222.278948435,241745840.192301
