Repository: AlexiLJ/BunchOfScripts

ScriptCutter.py:                filters out a threshold values from an CSV file

From_dat_to_csv.py:             converts .dat file from PPMS to .csv 
                    
Convert_all_files_to_csv.py     Converts all files in a rectory from .dat to .csv
                                and removes LCR head

temp_script.py:                 Script for measuring RaspberryPi CPU and GPU temperatures
                                Run in bash with "watch python3 temp_script.py"

File: Scripts/Data_examples/Nb-PrO2/Jan 30 2019 Pr0.998Nb0.002O2 1300C 10h air.dat (part 41 of 54)
Comment,Time Stamp (sec),Temperature (K),Magnetic Field (Oe),Frequency (Hz),AC Voltage (Vrms),Re[Impedance] (Ohm),-Im[Impedance] (Ohm),Re[Cp] (F),Im[Cp] (F),Re[Modulus],Im[Modulus],Re[Permittivity],Im[Permittivity],Loss Factor,Re[Sp.Impedance] (Ohm-cm),-Im[Sp.Impedance] (Ohm-cm)
,601331.625,40.9870,-0.019,2.115173e+02,0.5,298074.5,175921200,4.2771077574537E-12,-7.24697623850413E-15,0.0375295236040351,6.35886634670009E-05,26.6456121236851,0.0451473586524044,0.00169436372648663,540381.639199982,318928947.045211
,601332.436,40.9870,-0.019,1.602760e+02,0.5,394024.4,232083200,4.27869246402563E-12,-7.26424502472485E-15,0.0375156232970868,6.36929814836259E-05,26.6554845606308,0.0452549400848998,0.00169777217825332,714329.978434215,420745484.926678
,601333.231,40.9870,-0.019,1.214445e+02,0.5,510356.4,306204300,4.27986378260378E-12,-7.13332854104285E-15,0.0375053598919891,6.25108806609833E-05,26.66278166472,0.0444393539358934,0.00166671859278266,925229.189374474,555120218.48257
,601334.043,40.9870,-0.019,9.202165e+01,0.5,647599.9,403989800,4.28111932287096E-12,-6.86267931858502E-15,0.0374943683617498,6.01038669828603E-05,26.6706034547851,0.0427532579541823,0.00160301052155277,1174039.02550451,732396331.601907
,601334.838,40.9870,-0.019,6.972812e+01,0.5,861656.2,533013500,4.28228842794243E-12,-6.92263962193237E-15,0.0374841304090844,6.05959011706009E-05,26.6778867691258,0.0431267998606324,0.0016165748147092,1562103.39959583,966304426.731302
,601335.649,40.9870,-0.019,5.283509e+01,0.5,891738.6,703247400,4.28344145983391E-12,-5.43153105233556E-15,0.0374740779754459,4.75182444046219E-05,26.6850699504457,0.0338374616365627,0.00126802971472059,1616640.02256448,1274922822.2311
,601336.476,40.9870,-0.019,4.003407e+01,0.5,1280732,928071300,4.28357041242827E-12,-5.91129765724905E-15,0.0374729387458642,5.171239729735E-05,26.6858733019174,0.0368263213028043,0.00137999311044313,2321849.26095949,1682507864.27037
,601338.255,40.9870,-0.019,3.033521e+01,0.5,2082626,1226059000,4.27919293063688E-12,-7.26878433775256E-15,0.0375112356036045,6.37178753715706E-05,26.6586023776138,0.0452832191887016,0.00169863440503271,3775609.29137011,2222732143.05783
,601340.595,40.9870,-0.019,2.298591e+01,0.5,2262069,1618043000,4.27927299221585E-12,-5.98254235408374E-15,0.0375105687177426,5.24408156450573E-05,26.6591011468523,0.0372701629512683,0.00139802774091912,4100922.93773356,2933363064.05297
,601343.028,40.9870,-0.019,1.741690e+01,0.5,3495198,2134699000,4.28064783205696E-12,-7.00881564160091E-15,0.0374984939993795,6.13972561141609E-05,26.6676661518079,0.0436636609650667,0.00163732591808025,6336472.3401985,3870012848.52801
,601345.54,40.9870,-0.019,1.319742e+01,0.5,5645478,2816246000,4.28214518837289E-12,-8.58403578869353E-15,0.0374853315966829,7.51435119132982E-05,26.6769944123681,0.0534769991901087,0.0020046111028653,10234732.1079376,5105594842.46519
,601348.036,40.9870,-0.019,1.000008e+01,0.5,6559024,3715469000,4.28356277781615E-12,-7.56189624114824E-15,0.0374729601167367,6.61520913663171E-05,26.6858257396569,0.0471092536329135,0.00176532868394273,11890906.9399496,6735803393.50302
,601428.876,39.9896,-0.019,5.000000e+05,0.5,-227.1212,74405.38,4.27800947067835E-12,1.30585536232976E-14,0.037521371288665,-0.000114533369397847,26.6512296349084,-0.0813524405917416,-0.00305248357040848,-411.749835537984,134890.107035984
,601429.687,39.9896,-0.019,3.788642e+05,0.5,-315.7832,98230.78,4.27646042127232E-12,1.37475682927767E-14,0.0375349243813178,-0.000120663793292597,26.6415793356936,-0.0856448780685564,-0.00321470724349333,-572.485882716622,178083.364783948
,601430.482,39.9896,-0.019,2.870762e+05,0.5,-139.2016,129606.6,4.27755231029159E-12,4.59422688100981E-15,0.0375256877198181,-4.03037790644846E-05,26.6483816079157,-0.0286212072319808,-0.00107403172369308,-252.359691242492,234964.839189989
,601431.278,39.9896,-0.019,2.175258e+05,0.5,-17.38257,171344.5,4.27011120549484E-12,4.33194569637767E-16,0.0375911230385121,-3.81354713804965E-06,26.602024863258,-0.00269872426209958,-0.000101448076827678,-31.5129998376528,310631.811100585
,601432.074,39.9896,-0.019,1.648255e+05,0.5,-355.2325,226548.8,4.26219126669083E-12,6.68319081427378E-15,0.037660882081567,-5.90529249947042E-05,26.5526850688496,-0.0416350768519636,-0.00156801757502136,-644.00383342791,410712.127011163
,601432.885,39.9896,-0.019,1.248930e+05,0.5,-348.1931,299165.1,4.25961808861539E-12,4.95769602500782E-15,0.0376836741193869,-4.38593783533544E-05,26.5366546322061,-0.0308855546319314,-0.0011638827523665,-631.242049004941,542358.796641197
,601433.68,39.9896,-0.019,9.463495e+04,0.5,-313.8442,394895.2,4.25879230147612E-12,3.38468855236258E-15,0.0376910082987028,-2.99550471788458E-05,26.53151012684,-0.0210860009707639,-0.000794753139567156,-568.970654146554,715908.658701783
,601434.476,39.9896,-0.019,7.170755e+04,0.5,-227.0539,521280.9,4.25777889612453E-12,1.85455731008516E-15,0.0376999958965444,-1.64209567208283E-05,26.5251967937528,-0.0115535585138245,-0.000435569191198066,-411.62782683104,945034.302584226
,601435.287,39.9896,-0.019,5.433485e+04,0.5,-59.26198,688253.4,4.25591594044495E-12,3.66455153500629E-16,0.0377165053121376,-3.24757536029287E-06,26.5135909149074,-0.00228294970214085,-8.61048852065242E-05,-107.436516356268,1247740.08000336
,601436.083,39.9896,-0.019,4.117107e+04,0.5,-332.9832,908007.6,4.25733944534643E-12,1.56124520543405E-15,0.0377038894454281,-1.38267144019333E-05,26.5224590944371,-0.00972627685179594,-0.000366718516452946,-603.667899944663,1646134.22246466
,601436.879,39.9896,-0.019,3.119651e+04,0.5,-255.4313,1198500,4.25673067322749E-12,9.07219232050374E-16,0.0377092849881966,-8.03682243354656E-06,26.5186665536192,-0.00565181265920524,-0.0002131258239466,-463.073441696563,2172770.21208181
,601437.674,39.9896,-0.019,2.363846e+04,0.5,17.94026,1581756,4.25658343674735E-12,-4.82781247973398E-17,0.037710591071581,4.27713129318202E-07,26.5177492968273,0.000300764035034417,1.13419895356806E-05,32.5240404881124,2867578.07224169
,601438.485,39.9896,-0.019,1.791157e+04,0.5,390.0492,2087466,4.25664690183631E-12,-7.95367071245104E-16,0.0377100275083439,7.04623024356206E-06,26.5181446729178,0.00495499381314754,0.000186852959521257,707.12330663858,3784383.76598545
,601439.281,39.9896,-0.019,1.357207e+04,0.5,874.817,2754808,4.25678859932583E-12,-1.35178605263831E-15,0.0377087697528482,1.19747992705399E-05,26.5190274227943,0.00842138399951163,0.000317560062262052,1585.96271891762,4994213.40208982
,601440.077,39.9896,-0.019,1.028394e+04,0.5,1921.339,3634976,4.25753476949622E-12,-2.25040484352279E-15,0.0377021542300436,1.99282249198338E-05,26.5236759287628,0.0140196174569772,0.000528569927284252,3483.21080226203,6589876.99159973
,601440.888,39.9896,-0.019,7.792469e+03,0.5,3225.385,4796438,4.25821172450318E-12,-2.8634524668174E-15,0.0376961539645243,2.5348938015016E-05,26.527893236711,0.0178387938981571,0.000672454225406437,5847.32619982935,8695500.7179785
,601441.683,39.9896,-0.019,5.904585e+03,0.5,4272.388,6327944,4.25961029551451E-12,-2.87592745941378E-15,0.0376837769322899,2.5442658209395E-05,26.5366060825892,0.0179165108585002,0.000675162106365037,7745.44629191135,11471980.1643069
,601442.479,39.9896,-0.019,4.474074e+03,0.5,5694.534,8353492,4.25844302149763E-12,-2.90295945372079E-15,0.0376941060292336,2.56958848327233E-05,26.5293341753894,0.0180849153215346,0.000681695032448705,10323.6661217247,15144112.2940873
,601443.275,39.9896,-0.019,3.390107e+03,0.5,8931.114,11023260,4.25887778805027E-12,-3.45056934492562E-15,0.0376902508089508,3.05368762655813E-05,26.5320426928229,0.0214964264602729,0.000810206236630543,16191.287826372,19984156.0016962
,601444.086,39.9896,-0.019,2.568774e+03,0.5,15610.51,14546330,4.25929762681723E-12,-4.5708992025072E-15,0.0376865170190714,4.04435861685651E-05,26.5346582128362,0.0284758799902148,0.00107315797180457,28300.4181254945,26371157.7130679
,601444.881,39.9896,-0.019,1.946446e+03,0.5,21926.62,19193010,4.26024600889057E-12,-4.86702165754409E-15,0.0376781217639342,4.30445176776084E-05,26.5405664625939,0.0303206696297266,0.00114242737329892,39750.9443367853,34795160.958021
,601445.677,39.9896,-0.019,1.474880e+03,0.5,28857.15,25320700,4.26175493969519E-12,-4.85697873905639E-15,0.0376647815630103,4.29252845016537E-05,26.5499668301369,0.0302581040536907,0.00113966635993476,52315.3574681489,45904099.0480265
,601446.488,39.9896,-0.019,1.117550e+03,0.5,33239.09,33390710,4.26505927514523E-12,-4.24569256244887E-15,0.0376356125312598,3.74647173459825E-05,26.5705522457311,0.0264499011085885,0.000995459216051411,60259.4114549071,60534284.5625883
,601447.284,39.9896,-0.019,8.467957e+02,0.5,60586.33,44021650,4.26943520206211E-12,-5.87595898985504E-15,0.0375970042223949,5.17441873448499E-05,26.5978134834462,0.0366061677603297,0.00137628485074957,109837.441037429,79807200.5062086
,601448.079,39.9896,-0.019,6.416440e+02,0.5,88947.38,58075040,4.27103804278573E-12,-6.54149603316879E-15,0.0375828777964973,5.75617083149422E-05,26.6077988928956,0.0407523438484066,0.00153159395154958,161253.414857506,105284703.360417
,601448.875,39.9896,-0.019,4.861923e+02,0.5,131685.7,76624040,4.27212604216792E-12,-7.34205490014768E-15,0.0375732835784988,6.45732612027911E-05,26.6145769333782,0.0457396816152707,0.00171859510409527,238734.056167827,138912333.451285
,601449.686,39.9896,-0.019,3.684033e+02,0.5,168555.4,101082800,4.27384065405924E-12,-7.12662214522369E-15,0.0375582161411358,6.26282626218862E-05,26.6252586571013,0.0443975742960342,0.0016674983281033,305575.429458101,183253814.596431
,601450.482,39.9896,-0.019,2.791500e+02,0.5,228559.5,133356300,4.27531771297833E-12,-7.3274714341915E-15,0.0375452344429299,6.43488160038846E-05,26.6344604685294,0.0456488292450889,0.00171390103054749,414357.34108328,241762700.2365
,601451.277,39.9896,-0.019,2.115173e+02,0.5,295954.3,175935700,4.27675542935438E-12,-7.19424289308978E-15,0.0375326169099713,6.31363581396994E-05,26.6434171829899,0.0448188393941635,0.00168217308937299,536537.911704232,318955234.210898
,601452.089,39.9896,-0.019,1.602760e+02,0.5,389781.2,232103100,4.27832588475729E-12,-7.18478554294087E-15,0.0375188400784118,6.30070796485331E-05,26.6532008377156,0.0447599218035682,0.0016793450841458,706637.447300376,420781561.795448
,601452.884,39.9896,-0.019,1.214445e+02,0.5,519745.7,306224800,4.27957683037855E-12,-7.26359085028019E-15,0.0375078708295487,6.36609268087149E-05,26.660994003963,0.0452508646957579,0.00169726847727552,942251.126255825,555157383.096127
,601453.695,39.9896,-0.019,9.202165e+01,0.5,685055.6,404068200,4.28028736731592E-12,-7.25678197539185E-15,0.0375016446803092,6.35801374556475E-05,26.6654205212981,0.0452084466297279,0.00169539597523388,1241942.76287011,732538463.587412
,601454.507,39.9896,-0.019,6.972812e+01,0.5,843345.1,533059500,4.28191936322511E-12,-6.77435767221299E-15,0.037487365355289,5.93081745739316E-05,26.6755875623103,0.0422030299812598,0.00158208436394061,1528907.06031302,966387820.498307
,601455.318,39.9896,-0.019,5.283509e+01,0.5,1318275,703319200,4.28299601407794E-12,-8.02788630035778E-15,0.0374779039957036,7.02471706871307E-05,26.682294903496,0.0500122878970263,0.00187436230946063,2389911.26519161,1275052989.02395
,601456.145,39.9896,-0.019,4.003407e+01,0.5,1332054,928279000,4.28261131195811E-12,-6.14542559784186E-15,0.0374813250943888,5.37846369650514E-05,26.6798982784752,0.0382848962665707,0.00143497159797862,2414891.32422563,1682884405.25748
,601456.94,39.9896,-0.019,3.033521e+01,0.5,1755914,1224892000,4.28327343298142E-12,-6.14018198077882E-15,0.0374755312762032,5.37221322576382E-05,26.684023173373,0.0382522294752925,0.00143352556796844,3183310.49993943,2220616479.44706
,601458.687,39.9896,-0.019,2.298591e+01,0.5,2472099,1618063000,4.27921847348176E-12,-6.53784908812314E-15,0.0375110323712885,5.73098733572364E-05,26.6587615049437,0.0407296240366474,0.00152781381194675,4481688.00043156,2933399322.21253
,601461.137,39.9896,-0.019,1.741690e+01,0.5,3266676,2134818000,4.28041067081117E-12,-6.54983928769701E-15,0.0375005843740814,5.73829989070669E-05,26.6661886798983,0.0408043208236466,0.00153018945877353,5922182.98316441,3870228584.57744
,601463.633,39.9896,-0.019,1.319742e+01,0.5,5129585,2816640000,4.28154919391478E-12,-7.79743613733646E-15,0.0374905758902031,6.82767750680767E-05,26.6732814740791,0.0485766248261099,0.00182117167973188,9299465.57225002,5106309128.20867
,601466.019,39.9896,-0.019,1.000008e+01,0.5,5836774,3716263000,4.28265035306723E-12,-6.72634370384271E-15,0.0374809681314268,5.88677228399445E-05,26.6801414975638,0.0419039115932595,0.00157060304935361,10581534.1525687,6737242842.43785
,601548.372,38.9903,-0.019,5.000000e+05,0.5,-227.3751,74409.64,4.27776446727852E-12,1.30716547415617E-14,0.0375235195344194,-0.000114661406861941,26.6497033077895,-0.081434058202391,-0.00305572100604169,-412.210132873694,134897.830023972
,601549.168,38.9903,-0.019,3.788642e+05,0.5,-314.6848,98234.28,4.27630836481649E-12,1.36987744249829E-14,0.0375362617649295,-0.000120244084104291,26.64063205132,-0.0853409010474064,-0.00320341127353914,-570.494584593175,178089.709961872
,601549.964,38.9903,-0.019,2.870762e+05,0.5,-138.8968,129606.9,4.27754243068507E-12,4.58414602529941E-15,0.0375257745804125,-4.02155287005602E-05,26.6483200597439,-0.0285584053138701,-0.00107167751099671,-251.807116890683,234965.383062382
,601550.775,38.9903,-0.019,2.175258e+05,0.5,-16.60299,171348.2,4.27001900288699E-12,4.13748628843155E-16,0.0375919347783417,-3.64251574983256E-06,26.601450457593,-0.00257757954815348,-9.68962031699195E-05,-30.0996930358716,310638.518860105
,601551.57,38.9903,-0.019,1.648255e+05,0.5,-353.3036,226554.3,4.26208790857494E-12,6.64657877434238E-15,0.0376617963872329,-5.87322696857944E-05,26.5520411663758,-0.0414069904275874,-0.00155946543499726,-640.506915228423,410722.098005044
,601552.366,38.9903,-0.019,1.248930e+05,0.5,-354.12,299168,4.25957659980153E-12,5.04198732993408E-15,0.0376840394115114,-4.46059472818096E-05,26.5363961643573,-0.0314106743024728,-0.00118368274681784,-641.986973301968,542364.054074334
,601553.177,38.9903,-0.019,9.463495e+04,0.5,-298.2169,394898.9,4.25875266003814E-12,3.21609408419048E-15,0.0376913614474135,-2.84634901936348E-05,26.5312631678106,-0.0200356877544826,-0.000755172779665884,-540.639797296102,715915.366461303
,601553.973,38.9903,-0.019,7.170755e+04,0.5,-234.5801,521333.2,4.25735170268225E-12,1.91564624725679E-15,0.0377037783289823,-1.69652653826583E-05,26.5225354554349,-0.0119341316060237,-0.000449961943724282,-425.272134857882,945129.117671495
,601554.768,38.9903,-0.019,5.433485e+04,0.5,-50.30657,688222.5,4.25610703252453E-12,3.11105996039344E-16,0.0377148119823056,-2.75681604281275E-06,26.5147813841968,-0.00193813440528142,-7.30963750821864E-05,-91.2011821176539,1247684.06114683
,601555.564,38.9903,-0.019,4.117107e+04,0.5,-340.3627,908022,4.25727190406601E-12,1.59579455112547E-15,0.0377044873875687,-1.41331389871048E-05,26.5220383244069,-0.00994151306201679,-0.000374839706526934,-617.046254371077,1646160.32833955
,601556.375,38.9903,-0.019,3.119651e+04,0.5,-276.505,1198524,4.25664540055917E-12,9.82027674440906E-16,0.0377100401178084,-8.69987972103572E-06,26.5181353202312,-0.0061178558015697,-0.000230704599991323,-501.278120560433,2172813.72187329
,601557.171,38.9903,-0.019,2.363846e+04,0.5,-25.0429,1581882,4.25624439101934E-12,6.73809441284863E-17,0.0377135950333014,-5.97046928316691E-07,26.5156371029166,-0.000419771163970909,-1.58310796886241E-05,-45.4004732116341,2867806.49864697
,601557.966,38.9903,-0.019,1.791157e+04,0.5,355.852,2087542,4.25649195734573E-12,-7.25581174417277E-16,0.0377114004466771,6.42845857556443E-06,26.517179396607,0.00452024022637217,0.000170464594245289,645.126929920513,3784521.5469918
,601558.778,38.9903,-0.019,1.357207e+04,0.5,725.148,2754854,4.25671765465082E-12,-1.12047690869815E-15,0.0377093994168424,9.92607795851412E-06,26.5185854502278,0.00698036963195211,0.000263225564766772,1314.62659470229,4994296.79585683
,601559.573,38.9903,-0.019,1.028394e+04,0.5,1809.27,3634950,4.25756535741071E-12,-2.119172278629E-15,0.0377018845567335,1.87658396049358E-05,26.5238664859691,0.0132020621788661,0.000497742747493088,3280.04001803358,6589829.85599229
,601560.369,38.9903,-0.019,7.792469e+03,0.5,2999.135,4796720,4.25796164434411E-12,-2.66227793079646E-15,0.0376983702582444,2.35707945605455E-05,26.526335282295,0.0165855127184546,0.000625247043813272,5437.15576972212,8696011.9580284
,601561.164,38.9903,-0.019,5.904585e+03,0.5,5909.241,6328006,4.25956678830982E-12,-3.97768376131734E-15,0.037684146150818,3.51903429744545E-05,26.5363350405284,0.0247802544768806,0.000933823545679318,10712.9101550375,11472092.5646015
,601561.976,38.9903,-0.019,4.474074e+03,0.5,5491.738,8353840,4.25826576404007E-12,-2.79934496117688E-15,0.0376956763364654,2.47807928057837E-05,26.5282298933072,0.0174394156672633,0.000657390852589947,9956.01563534227,15144743.1860638
,601562.771,38.9903,-0.019,3.390107e+03,0.5,8971.978,11023990,4.25859574322624E-12,-3.46589822007454E-15,0.0376927467931778,3.06765966757918E-05,26.5302856042928,0.0215919225956692,0.000813859410249828,16265.3704980002,19985479.4245204
,601563.567,38.9903,-0.019,2.568774e+03,0.5,14078.85,14546780,4.25916678238624E-12,-4.12216107304837E-15,0.0376876828755217,3.64753735226654E-05,26.5338430755625,0.0256803221458208,0.000967832743741227,25523.6594913374,26371973.5216582
,601564.378,38.9903,-0.019,1.946446e+03,0.5,22198.02,19193720,4.26008827892785E-12,-4.92689925753871E-15,0.0376795155769136,4.3577307596789E-05,26.5395838332926,0.0306936963091629,0.00115652515510281,40242.9675621161,34796448.1226857
,601565.174,38.9903,-0.019,1.474880e+03,0.5,29489.92,25322270,4.26149046296426E-12,-4.9628652104878E-15,0.0376671169529108,4.386653588213E-05,26.5483191876673,0.030917757727833,0.00116458437572935,53462.5112496249,45906945.3135526
,601565.969,38.9903,-0.019,1.117550e+03,0.5,31486.64,33392950,4.26477360923827E-12,-4.02130962719934E-15,0.03763813729854,3.54894814441282E-05,26.5687725985056,0.0250520357755457,0.000942912800456384,57082.3808682048,60538345.4764598
,601566.765,38.9903,-0.019,8.467957e+02,0.5,59592.93,44027220,4.26889532949446E-12,-5.77815225553397E-15,0.03760176132063,5.08957669881725E-05,26.5944501744417,0.0359968493953057,0.00135354741907393,108036.498251711,79817298.4036482
,601567.576,38.9903,-0.019,6.416440e+02,0.5,87331.17,58081870,4.27053616319377E-12,-6.4211245205952E-15,0.0375872977857964,5.65157887094891E-05,26.6046722732969,0.0400024509729728,0.00150358743614832,158323.374853777,105297085.521909
,601568.372,38.9903,-0.019,4.861923e+02,0.5,126673.2,76626410,4.27199485136419E-12,-7.06215074157626E-15,0.0375744457292035,6.2115336980351E-05,26.6137596382647,0.0439959290460016,0.00165312716594709,229646.854926225,138916630.043193
,601569.167,38.9903,-0.019,3.684033e+02,0.5,165439.8,101091900,4.27345637258124E-12,-6.99363418422807E-15,0.0375615973273206,6.14706336463402E-05,26.6228646526034,0.0435690832159033,0.00163652874265891,299927.133360677,183270312.059034
,601569.979,38.9903,-0.019,2.791500e+02,0.5,231794.4,133372900,4.27478523908068E-12,-7.42932994350098E-15,0.0375499080195945,6.52595722178725E-05,26.6311432519084,0.0462833894396099,0.00173794226563267,420221.917102524,241792794.508941
,601570.774,38.9903,-0.019,2.115173e+02,0.5,301294.5,175950900,4.27638553166319E-12,-7.32278971332171E-15,0.0375358595479182,6.4275590716275E-05,26.641112786897,0.045619662966042,0.00171237828280503,546219.202890347,318982790.412169
,601571.585,38.9903,-0.019,1.602760e+02,0.5,397547.8,232120000,4.27801390820415E-12,-7.32687841450957E-15,0.0375215719178285,6.42625295901883E-05,26.6512572798961,0.0456451348391206,0.00171268223332759,720717.578405219,420812199.940283
,601572.381,38.9903,-0.019,1.214445e+02,0.5,504034.7,306254200,4.27916673284903E-12,-7.04267409374807E-15,0.0375114718814634,6.17365687599774E-05,26.6584391701069,0.0438745930327587,0.00164580502079645,913768.529007584,555210682.590691
,601573.192,38.9903,-0.019,9.202165e+01,0.5,647284.8,404059000,4.28038614377412E-12,-6.85699090725761E-15,0.0375007908266007,6.0074622493344E-05,26.6660358808685,0.0427178201746299,0.0016019561499682,1173467.77820052,732521784.834011
,601573.988,38.9903,-0.019,6.972812e+01,0.5,836887.5,533102400,4.28157495232347E-12,-6.72140391398089E-15,0.0374903822942493,5.88540443867418E-05,26.6734419443328,0.041873137590804,0.00156984380486751,1517200.02575187,966465594.250579
,601574.799,38.9903,-0.019,5.283509e+01,0.5,1324449,703339600,4.2828716476138E-12,-8.06501591949386E-15,0.0374789910543841,7.05761657995483E-05,26.6815201227907,0.0502435987467648,0.0018830860653943,2401104.15905009,1275089972.34671
,601575.626,38.9903,-0.019,4.003407e+01,0.5,1298641,928226300,4.28285489292045E-12,-5.9919557989222E-15,0.0374791972149124,5.24355129243494E-05,26.6814157440644,0.0373288070196756,0.00139905645853818,2354316.6299442,1682788865.00702
,601576.437,38.9903,-0.019,3.033521e+01,0.5,1565366,1225001000,4.28289411716858E-12,-5.4728909058978E-15,0.0374788661276914,4.78923223367489E-05,26.6816601040761,0.0340951260860009,0.00127784875277653,2837864.51047613,2220814086.41671
,601577.217,38.9903,-0.019,2.298591e+01,0.5,2057384,1616366000,4.28371422386339E-12,-5.4525058710397E-15,0.0374716913679196,4.76956693430176E-05,26.6867692212948,0.0339681309849282,0.00127284538279078,3729847.86817999,2930322817.37323
,601579.027,38.9903,-0.019,1.741690e+01,0.5,3178122,2135161000,4.27972358911066E-12,-6.37023797852787E-15,0.0375066095717518,5.5827443937668E-05,26.6619082844706,0.0396854369674503,0.00148846948778102,5761642.73004743,3870850412.01402
,601581.538,38.9903,-0.019,1.319742e+01,0.5,4257584,2817115000,4.28083169260031E-12,-6.46973961698687E-15,0.0374968983252846,5.66701019870891E-05,26.6688115699271,0.0403053142804381,0.00151132772357536,7718608.0021995,5107170259.4984
,601583.925,38.9903,-0.019,1.000008e+01,0.5,6818732,3717081000,4.28170404451653E-12,-7.8544945302172E-15,0.0374892182019766,6.8771418166244E-05,26.6742461654793,0.0489320883522395,0.00183443191041573,12361733.6451973,6738725801.16416
,601669.398,37.9826,-0.019,5.000000e+05,0.5,-225.0425,74409.16,4.2777928771935E-12,1.29377243818613E-14,0.0375232774785598,-0.000113485116240645,26.6498802964505,-0.0805996961478124,-0.00302439242695389,-407.981343723337,134896.959828143
,601670.194,37.9826,-0.019,3.788642e+05,0.5,-315.6259,98235.35,4.27626152447234E-12,1.3739441985975E-14,0.0375366706222051,-0.000120603687451992,26.6403402443997,-0.0855942526386366,-0.00321295643574334,-572.200712291623,178091.649773409
,601670.989,37.9826,-0.019,2.870762e+05,0.5,-139.9514,129608.1,4.27750275149432E-12,4.61886640245079E-15,0.0375261220227901,-4.0520872643456E-05,26.6480728655215,-0.0287747070193278,-0.00107980442580363,-253.719009644677,234967.558551956
,601671.785,37.9826,-0.019,2.175258e+05,0.5,-14.14296,171357.4,4.26978976102505E-12,3.52406524600553E-16,0.0375939531584587,-3.1028118760086E-06,26.6000223220205,-0.00219542927063228,-8.25348657250869E-05,-25.639885021831,310655.197613506
,601672.596,37.9826,-0.019,1.648255e+05,0.5,-357.1107,226561,4.26196164356014E-12,6.71780273703291E-15,0.0376629101777714,-5.9365152067748E-05,26.5512545580414,-0.0418507029060623,-0.00157622318051209,-647.408837192893,410734.244488499
,601673.392,37.9826,-0.019,1.248930e+05,0.5,-353.9626,299170.8,4.2595367389788E-12,5.03965192767629E-15,0.0376843921073557,-4.45861207368469E-05,26.5361478386003,-0.0313961251664111,-0.00118314554762697,-641.701621586172,542369.130216674
,601674.187,37.9826,-0.019,9.463495e+04,0.5,-305.925,394912.3,4.25860802681749E-12,3.29899742450195E-15,0.0376926404184194,-2.91991944034282E-05,26.5303621288572,-0.0205521606550888,-0.000774665666275778,-554.613873284211,715939.659428213
,601674.998,37.9826,-0.019,7.170755e+04,0.5,-215.3536,521311.1,4.25753232052084E-12,1.75878647575415E-15,0.0377021800162313,-1.55747694502255E-05,26.5236606720866,-0.0109569234395973,-0.000413099970439916,-390.416259611665,945089.052405172
,601675.794,37.9826,-0.019,5.433485e+04,0.5,-51.36988,688292.1,4.25567665461556E-12,3.17617475293415E-16,0.0377186260844513,-2.8150857691424E-06,26.5121002072241,-0.00197869974999434,-7.46338364191598E-05,-93.1288653001393,1247810.23954212
,601676.59,37.9826,-0.019,4.117107e+04,0.5,-316.0445,908064.4,4.25707320291224E-12,1.48164003773058E-15,0.0377062479949827,-1.31233558924348E-05,26.5208004519538,-0.00923035097338638,-0.000348041945042664,-572.959595571371,1646237.19563783
,601677.385,37.9826,-0.019,3.119651e+04,0.5,-292.4019,1198539,4.25659210083899E-12,1.03846067404591E-15,0.0377105120738158,-9.20005555126423E-06,26.51780327256,-0.00646942324006375,-0.000243965277725631,-530.097737401855,2172840.91549296
,601678.196,37.9826,-0.019,2.363846e+04,0.5,-108.4211,1581750,4.2565995636529E-12,2.91768741552564E-16,0.0377104480257848,-2.5848637625721E-06,26.5178497645486,-0.00181766678748671,-6.85450292397661E-05,-196.557477214137,2867567.19479382
,601678.992,37.9826,-0.019,1.791157e+04,0.5,373.9731,2087518,4.25654088091631E-12,-7.62547574925343E-16,0.0377109668872034,6.7558158496381E-06,26.5174841816532,0.00475053425341186,0.000179147245676444,677.978816687434,3784478.03720032
,601679.788,37.9826,-0.019,1.357207e+04,0.5,865.2715,2754838,4.25674225251102E-12,-1.33700702326002E-15,0.0377091804032792,1.18441371475622E-05,26.5187386904731,0.00832931330438077,0.000314091609016574,1568.65760581005,4994267.78932917
,601680.599,37.9826,-0.019,1.028394e+04,0.5,1690.688,3635130,4.25735467022435E-12,-1.98008281758624E-15,0.0377037515258033,1.75359011258627E-05,26.5225539426885,0.0123355598507498,0.000465096984151874,3065.06176414198,6590156.1794284
,601681.394,37.9826,-0.019,7.792469e+03,0.5,2935.625,4796672,4.25800432322392E-12,-2.60595344884208E-15,0.0376979930167601,2.30716569216795E-05,26.5266011640407,0.0162346213254079,0.000612012870590276,5322.01798401556,8695924.93844544
,601682.19,37.9826,-0.019,5.904585e+03,0.5,3447.396,6328972,4.25891909484225E-12,-2.31983656301257E-15,0.0376898988136919,2.05297173712771E-05,26.5323000267082,0.0144521645826326,0.000544700782370344,6249.81171301624,11473843.8337086
,601682.986,37.9826,-0.019,4.474074e+03,0.5,5281.195,8354110,4.25812827786038E-12,-2.69184937358915E-15,0.0376968946782832,2.38307433934286E-05,26.5273733791335,0.0167697374888544,0.000632167280536167,9574.32055085137,15145232.671218
,601683.797,37.9826,-0.019,3.390107e+03,0.5,8640.531,11024440,4.2584221189291E-12,-3.33758706380484E-15,0.0376942854135918,2.95433275194919E-05,26.5292039561466,0.0207925671678931,0.00078376144275809,15664.487587292,19986295.2331107
,601684.592,37.9826,-0.019,2.568774e+03,0.5,14205.31,14547750,4.25888272257227E-12,-4.15863273205706E-15,0.0376901959438701,3.68030050931187E-05,26.5320734340075,0.025907534022295,0.000976460964754,25752.9198342827,26373732.0423972
,601685.388,37.9826,-0.019,1.946446e+03,0.5,21935.59,19194380,4.25994192982584E-12,-4.86831768447163E-15,0.0376808112340494,4.30621268359542E-05,26.5386721047069,0.0303287436444046,0.00114281315676776,39767.2061213513,34797644.6419514
,601686.199,37.9826,-0.019,1.474880e+03,0.5,28301.31,25323070,4.26135629187817E-12,-4.76253335148126E-15,0.0376683069605034,4.20984672263025E-05,26.5474833259306,0.0296697262743812,0.00111760975268796,51307.6706974492,45908395.6399352
,601686.995,37.9826,-0.019,1.117550e+03,0.5,31198.9,33394140,4.26462170330124E-12,-3.98427706355442E-15,0.0376394785811576,3.51651615614499E-05,26.567826251837,0.0248213295640624,0.000934262717949916,56560.7347265073,60540502.8369541
,601687.791,37.9826,-0.019,8.467957e+02,0.5,60088.92,44029860,4.26863923971034E-12,-5.82554479582301E-15,0.0376040160314631,5.13193707859462E-05,26.5928547811424,0.036292096398119,0.00136473111656499,108935.682479905,79822084.4807111
,601688.586,37.9826,-0.019,6.416440e+02,0.5,88912.4,58086520,4.27019394282253E-12,-6.53633910108256E-15,0.0375903070025228,5.75390712394392E-05,26.6025403019298,0.0407202170889443,0.00153068904799255,161189.999336422,105305515.544008
,601689.397,37.9826,-0.019,4.861923e+02,0.5,125498.6,76632940,4.27163104614804E-12,-6.99547369588214E-15,0.0375776477731281,6.15393613610635E-05,26.6114931971956,0.043580543042686,0.00163765868828731,227517.413214827,138928468.332292
,601690.193,37.9826,-0.019,3.684033e+02,0.5,160725.7,101099700,4.27312731331189E-12,-6.79330778054903E-15,0.0375644954869076,5.97190677349198E-05,26.6208146725342,0.0423210857481607,0.00158977425254477,291380.903859822,183284452.741266
,601690.989,37.9826,-0.019,2.791500e+02,0.5,220078.6,133379800,4.27456536938314E-12,-7.05309471226022E-15,0.0375518506508587,6.19610969475893E-05,26.6297735032347,0.0439395116120205,0.00165001446995722,398982.249809484,241805303.573991
,601691.784,37.9826,-0.019,2.115173e+02,0.5,304990.8,175967500,4.27598180915957E-12,-7.41122714570034E-15,0.0375394008498865,6.50641277322662E-05,26.6385976683059,0.0461706122649623,0.0017332223279867,552920.254650813,319012884.68461
,601692.595,37.9826,-0.019,1.602760e+02,0.5,378241.5,232148400,4.2774917469041E-12,-6.96935621605244E-15,0.0375261627012271,6.1141718268815E-05,26.6480043089035,0.0434178358403768,0.00162930909711202,685717.033102328,420863686.526868
,601693.407,37.9826,-0.019,1.214445e+02,0.5,515238.7,306293900,4.27861157480127E-12,-7.19735608709661E-15,0.037516334526396,6.31088879998765E-05,26.6549806353104,0.0448382340329418,0.00168217094757682,934080.349997291,555282655.037433
,601694.218,37.9826,-0.019,9.202165e+01,0.5,645648.7,404104200,4.27990743046987E-12,-6.83812904840686E-15,0.0375049858469947,5.99227757485087E-05,26.663053583076,0.0426003141861514,0.00159772825919651,1170501.67945711,732603728.274634
,601695.013,37.9826,-0.019,6.972812e+01,0.5,842158.6,533204200,4.28075737954987E-12,-6.7611557480256E-15,0.0374975413708499,5.92247340593286E-05,26.6683486129875,0.0421207843678379,0.00157942979443898,1526756.04499668,966650148.282778
,601695.825,37.9826,-0.019,5.283509e+01,0.5,1367958,703327700,4.28294309718252E-12,-8.33023677772907E-15,0.0374783569368205,7.28946381588257E-05,26.6819652407542,0.051895876995619,0.00194497955931495,2479981.97228119,1275068398.74177
,601696.651,37.9826,-0.019,4.003407e+01,0.5,1195966,928393000,4.28208714937174E-12,-5.51623142320712E-15,0.0374859280974307,4.82897818951369E-05,26.6766328398288,0.034365129714376,0.00128821091929819,2168176.3032646,1683091076.76701
,601697.447,37.9826,-0.019,3.033521e+01,0.5,1601198,1225019000,4.28283086220829E-12,-5.59800314191551E-15,0.0374794168371115,4.89886012223069E-05,26.6812660370494,0.0348745528159085,0.00130708013508362,2902824.62915725,2220846718.76032
,601698.227,37.9826,-0.019,2.298591e+01,0.5,2126452,1616353000,4.28374820299021E-12,-5.63564081221425E-15,0.0374713899931148,4.92968504983992E-05,26.686980905144,0.0351090287330214,0.00131558638490478,3855061.79643035,2930299249.56951
,601700.068,37.9826,-0.019,1.741690e+01,0.5,3577907,2135058000,4.27992751577592E-12,-7.17225603153979E-15,0.0375048002558333,6.28501367967277E-05,26.6631787109205,0.0446818652008767,0.00167578913547079,6486416.14618187,3870663682.49224
,601702.564,37.9826,-0.019,1.319742e+01,0.5,4653044,2817236000,4.2806459316326E-12,-7.07006224125614E-15,0.0374985088824317,6.19338286761725E-05,26.667654312506,0.0440452162661843,0.00165163443886135,8435540.59132747,5107389621.36379
,601704.951,37.9826,-0.019,1.000008e+01,0.5,6763180,3717371000,4.28137025570598E-12,-7.78928917398493E-15,0.037492143043614,6.82111395364384E-05,26.6721667212189,0.0485258707095992,0.00181934490800084,12261022.9811827,6739251544.47789
,601789.425,36.9825,-0.019,5.000000e+05,0.5,-223.5228,74409.73,4.27776063533291E-12,1.28501613288933E-14,0.0375235649198931,-0.00011271875730333,26.6496794354574,-0.0800541940753698,-0.00300394585493053,-405.226267468602,134897.99318569
,601790.221,36.9825,-0.019,3.788642e+05,0.5,-316.1273,98237.26,4.27617824365745E-12,1.37607327656143E-14,0.0375374004515474,-0.000120795277207105,26.6398214199005,-0.0857268903668048,-0.00321799793683171,-573.10970435198,178095.112427647
,601791.016,36.9825,-0.019,2.870762e+05,0.5,-140.6512,129610.4,4.27742679529114E-12,4.64179735322052E-15,0.037526787954014,-4.07234894566918E-05,26.6475996720358,-0.0289175627186664,-0.0010851845222297,-254.987682647944,234971.728240307
,601791.828,36.9825,-0.019,2.175258e+05,0.5,-15.4197,171357.8,4.26977978857934E-12,3.84217837798787E-16,0.037594040914116,-3.38291477063428E-06,26.5999601954772,-0.0023936080308349,-8.9985398972209E-05,-27.9544971541409,310655.922776697
,601792.623,36.9825,-0.019,1.648255e+05,0.5,-354.6784,226559.9,4.26198248000508E-12,6.67211243841578E-15,0.0376627273166382,-5.8960812854797E-05,26.5513843653461,-0.0415660605627297,-0.00156549504126723,-642.999301117093,410732.250289723
,601793.419,36.9825,-0.019,1.248930e+05,0.5,-356.888,299179.4,4.25941419872536E-12,5.08101097386617E-15,0.0376854753874489,-4.49546123164759E-05,26.5353844348593,-0.0316537845860646,-0.00119288961740013,-647.005102586109,542384.721225288
,601794.214,36.9825,-0.019,9.463495e+04,0.5,-312.577,394911.6,4.25861546305102E-12,3.37074232712865E-15,0.0376925736065012,-2.98340985177425E-05,26.5304084552547,-0.0209991184956789,-0.00079151131544376,-566.673337156358,715938.390392628
,601795.026,36.9825,-0.019,7.170755e+04,0.5,-231.4022,521339.8,4.25729782914875E-12,1.88964679796219E-15,0.0377042556531522,-1.67354337948146E-05,26.52219983301,-0.0117721597127212,-0.000443860606844135,-419.510894593405,945141.082864152
,601795.821,36.9825,-0.019,5.433485e+04,0.5,-62.23602,688294.3,4.25566304107688E-12,3.84799830737697E-16,0.0377187466451513,-3.41055369858878E-06,26.5120153973264,-0.00239723374217731,-9.04206529096638E-05,-112.828177200273,1247814.22793967
,601796.617,36.9825,-0.019,4.117107e+04,0.5,-343.7571,908077.6,4.25701122685343E-12,1.61151187300576E-15,0.0377067961086115,-1.42740872372445E-05,26.5204143522534,-0.0100394291506904,-0.000378554762280228,-623.199989212871,1646261.12602314
,601797.428,36.9825,-0.019,3.119651e+04,0.5,-259.8088,1198575,4.25646430459703E-12,9.22651384535961E-16,0.0377116447682335,-8.17455492836161E-06,26.5170071249558,-0.00574795219383536,-0.000216764741463822,-471.009446371898,2172906.18018018
,601798.224,36.9825,-0.019,2.363846e+04,0.5,-41.30444,1581869,4.2562793675402E-12,1.11136406213032E-16,0.037713285100743,-9.84737751132699E-07,26.5158550003512,-0.000692359823671055,-2.6111163440209E-05,-74.8811488182897,2867782.93084325
,601799.019,36.9825,-0.019,1.791157e+04,0.5,302.0136,2087564,4.25644713447991E-12,-6.15791861851402E-16,0.0377117978761946,5.4558690603315E-06,26.516900158214,0.00383627255385837,0.000144672738177129,547.522865017597,3784561.43096733
,601799.815,36.9825,-0.019,1.357207e+04,0.5,891.5331,2754862,4.25670514245534E-12,-1.37756211797148E-15,0.037709508923624,1.22036150595406E-05,26.5185075015002,0.00858196425090829,0.000323621691395068,1616.26746997493,4994311.29912066
,601800.626,36.9825,-0.019,1.028394e+04,0.5,1703.755,3635204,4.25726799116737E-12,-1.99530525007438E-15,0.037704519057532,1.76714327082787E-05,26.5220139477521,0.0124303928675124,0.000468682087717773,3088.7510326954,6590290.3346188
,601801.422,36.9825,-0.019,7.792469e+03,0.5,2823.184,4796995,4.25771773555081E-12,-2.50580219231483E-15,0.0377005315375813,2.2187960885595E-05,26.5248157743778,0.0156106970086838,0.000588531778748988,5118.17279801916,8696510.50772245
,601802.217,36.9825,-0.019,5.904585e+03,0.5,5588.842,6328630,4.25914718948029E-12,-3.76127229696623E-15,0.0376878621566496,3.32823228583902E-05,26.5337210152821,0.0234320499739266,0.000883104558174518,10132.0562516743,11473223.81918
,601803.028,36.9825,-0.019,4.474074e+03,0.5,5435.302,8354551,4.25790340943224E-12,-2.77010588804759E-15,0.0376988846365855,2.452613229161E-05,26.5259724892671,0.0172572615000924,0.00065057978579579,9853.70236067473,15146032.1636364
,601803.824,36.9825,-0.019,3.390107e+03,0.5,8308.797,11024710,4.25831802541616E-12,-3.20929076906546E-15,0.0376952085858401,2.84090770652836E-05,26.5285554722814,0.0199933043247782,0.000753652204910605,15063.0843719939,19986784.7182648
,601804.62,36.9825,-0.019,2.568774e+03,0.5,14245.34,14547610,4.25892368524785E-12,-4.1704318393474E-15,0.0376898332329744,3.69067145013525E-05,26.5323286241095,0.0259810403387341,0.000979222016537424,25825.490540657,26373478.2352803
,601805.415,36.9825,-0.019,1.946446e+03,0.5,20611.71,19195870,4.25961192145968E-12,-4.57379038499791E-15,0.0376837362781894,4.04631956708667E-05,26.5366162119352,0.0284938915371748,0.00107375753221917,37367.1335069409,34800345.8748392
,601806.226,36.9825,-0.019,1.474880e+03,0.5,27729.02,25324770,4.26107044950543E-12,-4.66560240095942E-15,0.0376708357266377,4.12471804198282E-05,26.5457025793551,0.0290658638849233,0.00109493669636486,50270.1615905053,45911477.5834985
,601807.022,36.9825,-0.019,1.117550e+03,0.5,32254.29,33395150,4.26449246860539E-12,-4.11880697601939E-15,0.0376406169806902,3.63547214453029E-05,26.5670211429237,0.0256594267245391,0.000965837554255633,58474.059677804,60542333.8740123
,601807.818,36.9825,-0.019,8.467957e+02,0.5,56730.6,44031220,4.26850825775059E-12,-5.49962128160759E-15,0.037605177549165,4.84511736324967E-05,26.5920387870892,0.0342616515194184,0.0012884176273108,102847.357357971,79824550.0355617
,601808.629,36.9825,-0.019,6.416440e+02,0.5,84713.12,58091870,4.26980160150087E-12,-6.2264860030179E-15,0.0375937692196166,5.48215349781938E-05,26.6000960860555,0.038789888012721,0.00145826119902837,153577.091120994,105315214.601693
,601809.424,36.9825,-0.019,4.861923e+02,0.5,127897.4,76636470,4.27143384688068E-12,-7.12852879690358E-15,0.0375793787402115,6.27156344034155E-05,26.6102646812248,0.0444094523931032,0.0016688842792472,231866.216873351,138934867.897456
,601810.22,36.9825,-0.019,3.684033e+02,0.5,162762.4,101113000,4.27256497072647E-12,-6.87758180245241E-15,0.0375694372205624,6.04758217901562E-05,26.6173113793601,0.0428460977485778,0.00160970795051081,295073.253539377,183308564.417378
,601811.016,36.9825,-0.019,2.791500e+02,0.5,222501.4,133397200,4.27400755116768E-12,-7.12888024445326E-15,0.0375567494601336,6.26432139080053E-05,26.6262983960717,0.0444116418481325,0.00166796154641927,403374.56325949,241836848.172815
,601811.827,36.9825,-0.019,2.115173e+02,0.5,287553.4,175983000,4.27560662355413E-12,-6.98627266079968E-15,0.0375427074872665,6.13441820128589E-05,26.6362603294582,0.0435232222488584,0.00163398396436019,521307.853068706,319040984.758275
,601812.638,36.9825,-0.019,1.602760e+02,0.5,378713.6,232168800,4.27711586973282E-12,-6.97682870671532E-15,0.0375294603062035,6.12180319604504E-05,26.6456626617251,0.043464388113336,0.00163119936873516,686572.906958919,420900669.849627
,601813.434,36.9825,-0.019,1.214445e+02,0.5,500719,306326600,4.27815551323359E-12,-6.99303864055819E-15,0.0375203397780155,6.13304460445424E-05,26.6521394537629,0.043565373085944,0.00163459196818037,907757.470023688,555341937.128326
,601814.245,36.9825,-0.019,9.202165e+01,0.5,645591.7,404091800,4.28003876538123E-12,-6.83794499816222E-15,0.0375038350006919,5.99174855679234E-05,26.6638717759542,0.0425991675862273,0.00159763623018334,1170398.34370234,732581248.215702
,601815.041,36.9825,-0.019,6.972812e+01,0.5,845598,533234000,4.28051806147977E-12,-6.78800960132169E-15,0.0374996370533911,5.94666095805471E-05,26.6668577044503,0.0422880790444116,0.00158579160368619,1532991.3606975,966704172.940533
,601815.852,36.9825,-0.019,5.283509e+01,0.5,1090747,703746900,4.28039779201988E-12,-6.63424741260289E-15,0.0375006949269607,5.81228428707787E-05,26.6661084473447,0.0413301682616519,0.00154991375450464,1977423.93868802,1275828369.7663
,601816.679,36.9825,-0.019,4.003407e+01,0.5,1158908,928466200,4.28174998545953E-12,-5.34446414112752E-15,0.0374888837099103,4.67934828887521E-05,26.674532369292,0.0332950504380574,0.00124819621866687,2100993.559402,1683223781.63103
,601817.474,36.9825,-0.019,3.033521e+01,0.5,1563733,1224938000,4.28311440530976E-12,-5.46774394978215E-15,0.0374769386447211,4.78423607543612E-05,26.6830324595785,0.0340630614750412,0.00127658134534156,2834904.03174745,2220699873.21407
,601818.254,36.9825,-0.019,2.298591e+01,0.5,1970114,1616417000,4.28357964393661E-12,-5.22089301624181E-15,0.0374728736844617,4.56725170955202E-05,26.6859308125542,0.032525224553345,0.0012188154418074,3571635.38890725,2930415275.68013
