Repository: AlexiLJ/BunchOfScripts

ScriptCutter.py:                filters out a threshold values from an CSV file

From_dat_to_csv.py:             converts .dat file from PPMS to .csv 
                    
Convert_all_files_to_csv.py     Converts all files in a rectory from .dat to .csv
                                and removes LCR head

temp_script.py:                 Script for measuring RaspberryPi CPU and GPU temperatures
                                Run in bash with "watch python3 temp_script.py"

File: Scripts/Data_examples/Nb-PrO2/Jan 30 2019 Pr0.998Nb0.002O2 1300C 10h air.dat (part 42 of 54)
Comment,Time Stamp (sec),Temperature (K),Magnetic Field (Oe),Frequency (Hz),AC Voltage (Vrms),Re[Impedance] (Ohm),-Im[Impedance] (Ohm),Re[Cp] (F),Im[Cp] (F),Re[Modulus],Im[Modulus],Re[Permittivity],Im[Permittivity],Loss Factor,Re[Sp.Impedance] (Ohm-cm),-Im[Sp.Impedance] (Ohm-cm)
,601819.081,36.9825,-0.019,1.741690e+01,0.5,3266599,2133075000,4.28390830771019E-12,-6.56039313857121E-15,0.0374699665328584,5.73816463116716E-05,26.6879783287558,0.0408700694165632,0.00153140372466978,5922043.38925007,3867068685.97113
,601820.937,36.9825,-0.019,1.319742e+01,0.5,5159293,2817554000,4.28016012582644E-12,-7.83750734717257E-15,0.0375027415863388,6.86722001236558E-05,26.6646278297021,0.048826261256887,0.00183112479831797,9353323.44247157,5107966126.10091
,601823.34,36.9825,-0.019,1.000008e+01,0.5,6475947,3718046000,4.28059416855209E-12,-7.45577138207876E-15,0.0374989508646667,6.53142049224743E-05,26.6673318378236,0.0464481148466582,0.00174176086040894,11740295.9838302,6740475257.36329
,601909,35.9869,-0.019,5.000000e+05,0.5,-225.1,74408.08,4.27785494630925E-12,1.29414056701129E-14,0.0375227328528755,-0.000113514112515499,26.6502669758789,-0.0806226299115681,-0.00302520909019558,-408.085585932094,134895.001887526
,601909.796,35.9869,-0.019,3.788642e+05,0.5,-319.2084,98233.03,4.27636150832178E-12,1.38960440789924E-14,0.0375357841279253,-0.000121972595105948,26.6409631258005,-0.0865698555144412,-0.00324950172055163,-578.69545512415,178087.443826899
,601910.607,35.9869,-0.019,2.870762e+05,0.5,-141.8765,129611.8,4.27738050469193E-12,4.68213368824386E-15,0.0375271933034546,-4.1078257077809E-05,26.6473112899278,-0.0291688508316792,-0.00109462641518751,-257.209038793846,234974.266311476
,601911.402,35.9869,-0.019,2.175258e+05,0.5,-17.63797,171353,4.26989938447403E-12,4.39515837168718E-16,0.0375929878462289,-3.86957912521023E-06,26.6007052563927,-0.00273810462198559,-0.00010293353486662,-31.9760165353296,310647.220818401
,601912.198,35.9869,-0.019,1.648255e+05,0.5,-351.6591,226558.7,4.26200523116389E-12,6.61538455061044E-15,0.0376625278317656,-5.84588922916827E-05,26.5515261009739,-0.041212656023781,-0.00155217654409211,-637.525588057987,410730.074800149
,601913.009,35.9869,-0.019,1.248930e+05,0.5,-350.4995,299175.3,4.25947278607937E-12,4.990194985296E-15,0.0376849589399626,-4.41498989588292E-05,26.5357494235383,-0.0310880173098363,-0.00117155226383996,-635.423339966263,542377.288302576
,601913.805,35.9869,-0.019,9.463495e+04,0.5,-309.541,394928.6,4.258432199529E-12,3.33771563131768E-15,0.0376941961816581,-2.95443256838492E-05,26.5292667564711,-0.0207933681203762,-0.000783789778709367,-561.169348534013,715969.209828261
,601914.6,35.9869,-0.019,7.170755e+04,0.5,-270.711,521342.3,4.25727710492141E-12,2.21062388827912E-15,0.0377044364577621,-1.95783186937205E-05,26.5220707248007,-0.0137717892601109,-0.000519257693074205,-490.774131733732,945145.615134098
,601915.396,35.9869,-0.019,5.433485e+04,0.5,-107.8937,688247.8,4.25595049611052E-12,6.67187379374405E-16,0.0377161984303557,-5.91260909019291E-06,26.5138061904894,-0.00415645738493433,-0.000156765775350099,-195.601349546342,1247729.92771868
,601916.207,35.9869,-0.019,4.117107e+04,0.5,-344.629,908044.1,4.25716827541671E-12,1.61571849383591E-15,0.0377054050626595,-1.43102918033819E-05,26.5213927365586,-0.0100656356419335,-0.000379528923760421,-624.780663679216,1646200.39360587
,601917.003,35.9869,-0.019,3.119651e+04,0.5,-268.1253,1198614,4.25632579655078E-12,9.52123561962331E-16,0.0377128718538526,-8.43622307070982E-06,26.5161442447373,-0.00593155855885503,-0.000223696119017465,-486.086495574049,2172976.88359134
,601917.798,35.9869,-0.019,2.363846e+04,0.5,-108.26,1581851,4.25632778302504E-12,2.91298008339781E-16,0.0377128559633543,-2.58102298294387E-06,26.5161566201147,-0.00181473420422885,-6.84388099764137E-05,-196.26541773882,2867750.29849964
,601918.61,35.9869,-0.019,1.791157e+04,0.5,325.1002,2087450,4.25667957378622E-12,-6.62936779694754E-16,0.0377097384686948,5.87292798300336E-06,26.5183482132899,0.00412997691336808,0.000155740353062349,589.376746351137,3784354.75945779
,601919.39,35.9869,-0.019,1.357207e+04,0.5,751.9768,2754841,4.25673771972426E-12,-1.16194292480675E-15,0.0377092214683223,1.02933199013084E-05,26.5187104520268,0.00723869545496152,0.000272965590391605,1363.26474027251,4994273.22805311
,601920.185,35.9869,-0.019,1.028394e+04,0.5,1691.996,3635170,4.25730782254049E-12,-1.98157109750224E-15,0.0377041664078188,1.75494677677698E-05,26.5222620900433,0.0123448315669707,0.000465451684515442,3067.43304777769,6590228.69574753
,601920.996,35.9869,-0.019,7.792469e+03,0.5,2705.784,4796697,4.257982370821E-12,-2.40189875892714E-15,0.0376981894966998,2.12652910886676E-05,26.5264644045185,0.0149633973049195,0.000564093166610274,4905.33740135799,8695970.2611449
,601921.792,35.9869,-0.019,5.904585e+03,0.5,3455.384,6329126,4.25881546121981E-12,-2.32509872668858E-15,0.0376908159048747,2.0577287010031E-05,26.5316544078781,0.0144849469159741,0.000545949630328105,6264.2932219475,11474123.0215373
,601922.588,35.9869,-0.019,4.474074e+03,0.5,5078.119,8353964,4.258202824333E-12,-2.58843115293519E-15,0.0376962358712261,2.29143879009001E-05,26.5278377902514,0.0161254605731594,0.000607869389908791,9206.162450235,15144967.9866531
,601923.399,35.9869,-0.019,3.390107e+03,0.5,8480.215,11023980,4.25859990699343E-12,-3.27593508064096E-15,0.0376927126016131,2.89951820299827E-05,26.5303115438135,0.0204084864004217,0.000769251667727989,15373.8494318309,19985461.2954406
,601924.194,35.9869,-0.019,2.568774e+03,0.5,13502.72,14547030,4.25909390584386E-12,-3.95333978580617E-15,0.0376883305735496,3.49827404633166E-05,26.5333890678098,0.0246285958875245,0.000928211463095903,24479.1888177566,26372426.7486528
,601924.99,35.9869,-0.019,1.946446e+03,0.5,20031.43,19194880,4.25983188845347E-12,-4.4454836021545E-15,0.0376817927924857,3.93240382121264E-05,26.5379865667471,0.027694563355058,0.00104358193434916,36315.1392652498,34798551.0959406
,601925.786,35.9869,-0.019,1.474880e+03,0.5,26833.06,25323650,4.26125923009183E-12,-4.5152505502409E-15,0.0376691697160081,3.99144314164754E-05,26.5468786484576,0.028129198894582,0.00105960475681823,48645.8685582009,45909447.1265627
,601926.597,35.9869,-0.019,1.117550e+03,0.5,30369.94,33395780,4.26441247177037E-12,-3.87803341927986E-15,0.0376413270714877,3.42308173272629E-05,26.5665227770284,0.024159450767342,0.000909394540268261,55057.906528754,60543476.0060386
,601927.392,35.9869,-0.019,8.467957e+02,0.5,55880.31,44032110,4.26842219152142E-12,-5.41697309697619E-15,0.037605937660014,4.77249773922317E-05,26.5915026099599,0.0337467681928112,0.0012690809048215,101305.859833039,79826163.5236624
,601928.188,35.9869,-0.019,6.416440e+02,0.5,82979.8,58089130,4.27000337027859E-12,-6.09966142830928E-15,0.0375919960467499,5.36998284112724E-05,26.6013530692541,0.03799979372072,0.00142849101028024,150434.741463918,105310247.233832
,601928.999,35.9869,-0.019,4.861923e+02,0.5,120961.4,76636790,4.27141726676718E-12,-6.74188744821295E-15,0.0375795356550746,5.93145047461896E-05,26.6101613900995,0.0420007463252621,0.00157837247619583,219291.887135346,138935448.028009
,601929.795,35.9869,-0.019,3.684033e+02,0.5,160168,101109500,4.27271321895477E-12,-6.76842364815915E-15,0.0375681367643374,5.95118493244492E-05,26.618234939161,0.0421660620785934,0.00158410436210247,290369.845080282,183302219.239454
,601930.59,35.9869,-0.019,2.791500e+02,0.5,222536,133395100,4.27407483154413E-12,-7.13021330403069E-15,0.0375561582245314,6.26529552184025E-05,26.6267175407171,0.0444199465695593,0.00166824718449178,403437.289875542,241833041.066061
,601931.386,35.9869,-0.019,2.115173e+02,0.5,289794.7,175984500,4.27557000206882E-12,-7.04060599699708E-15,0.0375430274844323,6.18223217780135E-05,26.6360321841909,0.0438617091619315,0.00164670581784191,525371.123720637,319043704.120242
,601932.197,35.9869,-0.019,1.602760e+02,0.5,372329.2,232158700,4.27730232401027E-12,-6.85980991647905E-15,0.0375278276684455,6.01860109206771E-05,26.6468242383412,0.0427353820951021,0.00160377017962282,674998.577261785,420882359.479046
,601933.008,35.9869,-0.019,1.214445e+02,0.5,494799.2,306323600,4.27819768009474E-12,-6.91049853668713E-15,0.0375199723237384,6.06053607681808E-05,26.6524021457245,0.0430511630830362,0.00161528266186477,897025.417373306,555336498.404391
,601933.82,35.9869,-0.019,9.202165e+01,0.5,608040.7,404101400,4.27993832133658E-12,-6.43991011380391E-15,0.0375047259784747,5.64323702844384E-05,26.6632460276201,0.0401194818402171,0.00150467357945308,1102321.8362064,732598652.132294
,601934.615,35.9869,-0.019,6.972812e+01,0.5,843847.2,533211400,4.28069953353354E-12,-6.7745294181887E-15,0.0374980477102559,5.93434847150039E-05,26.6679882427089,0.0422040999278013,0.00158257531628168,1529817.32140896,966663201.220222
,601935.426,35.9869,-0.019,5.283509e+01,0.5,1110118,703732700,4.28048379348107E-12,-6.75233950028415E-15,0.0374999382488596,5.91550690325282E-05,26.6666442209812,0.0420658607299437,0.00157747110515115,2012541.77913711,1275802626.47301
,601936.269,35.9869,-0.019,4.003407e+01,0.5,1263034,928483600,4.28166849218639E-12,-5.8244355445375E-15,0.0374895862735325,5.09978012637001E-05,26.6740246808563,0.0362851859621007,0.00136031912679987,2289764.41555822,1683255326.22985
,601937.065,35.9869,-0.019,3.033521e+01,0.5,1588262,1225047000,4.28273309076381E-12,-5.55252347395872E-15,0.0374802734962093,4.85928247190813E-05,26.6806569385337,0.0345912226637096,0.00129649066525611,2879372.851549,2220897480.18371
,601937.845,35.9869,-0.019,2.298591e+01,0.5,2009299,1616503000,4.28335149716497E-12,-5.32416820748373E-15,0.037474867394709,4.65809303053081E-05,26.6845094991973,0.0331686104215257,0.00124299119766558,3642674.18803985,2930571185.76627
,601939.67,35.9869,-0.019,1.741690e+01,0.5,3481160,2135246000,4.2795513281734E-12,-6.97708971312164E-15,0.037508102696539,6.1150662164024E-05,26.6608351298113,0.0434660141363074,0.00163033205541657,6311022.73799808,3871004509.19218
,601942.166,35.9869,-0.019,1.319742e+01,0.5,5090646,2817472000,4.2802850746172E-12,-7.73367617990871E-15,0.0375016501343879,6.7758481805683E-05,26.6654062381974,0.0481794117580777,0.00180681334188947,9228872.74848009,5107817467.64668
,601944.568,35.9869,-0.019,1.000008e+01,0.5,6003648,3717772000,4.28091147218382E-12,-6.9130343652471E-15,0.0374961873936024,6.05507574034196E-05,26.6693085823846,0.0430669608389154,0.00161485104519589,10884061.3585519,6739978520.57722
,602029.043,34.9890,-0.019,5.000000e+05,0.5,-225.5462,74407.24,4.27790308371994E-12,1.29673508182982E-14,0.0375223092551212,-0.000113739123608367,26.6505668632904,-0.0807842635187257,-0.00303123997073403,-408.894505472044,134893.479044824
,602029.838,34.9890,-0.019,3.788642e+05,0.5,-312.6914,98232.93,4.27636768647214E-12,1.36123741681912E-14,0.037535745916965,-0.000119482386820998,26.6410016145661,-0.0848026429860225,-0.00318316271335895,-566.880733829084,178087.262536101
,602030.65,34.9890,-0.019,2.870762e+05,0.5,-141.0191,129604.4,4.27762479073039E-12,4.65436974459577E-15,0.0375250507421257,-4.08300094989745E-05,26.6488331480144,-0.0289958864558854,-0.00108807339874264,-255.654651493188,234960.850792436
,602031.445,34.9890,-0.019,2.175258e+05,0.5,-11.50447,171350.6,4.26995921626063E-12,2.86684830427754E-16,0.0375924613122853,-2.52395581569803E-06,26.6010779976629,-0.00178599493548183,-6.71399458186899E-05,-20.8565454499698,310642.869839253
,602032.241,34.9890,-0.019,1.648255e+05,0.5,-354.32,226552,4.26213111818539E-12,6.66583520690812E-15,0.0376614140412271,-5.89012333728574E-05,26.552310354478,-0.0415269545393493,-0.00156396765422508,-642.349554897643,410717.928316694
,602033.036,34.9890,-0.019,1.248930e+05,0.5,-359.9872,299164.1,4.25963192945469E-12,5.12565836380432E-15,0.0376835481565853,-4.53449962310127E-05,26.5367408581458,-0.0319319297958863,-0.00120331015653282,-652.623666992687,542356.983733219
,602033.848,34.9890,-0.019,9.463495e+04,0.5,-320.0883,394885.1,4.25890112061516E-12,3.45220526063354E-15,0.0376900442981685,-3.05510190339556E-05,26.532188050506,-0.0215066179209263,-0.000810585914738237,-580.290632854322,715890.348331201
,602034.643,34.9890,-0.019,7.170755e+04,0.5,-248.3939,521320.4,4.25745612904664E-12,2.02855313540924E-15,0.0377028526093799,-1.79643048704195E-05,26.5231860129048,-0.0126375212137696,-0.00047647070784109,-450.315283089551,945105.912449371
,602035.439,34.9890,-0.019,5.433485e+04,0.5,-89.3053,688205,4.25621520988379E-12,5.52310105540115E-16,0.0377138529767374,-4.89395885563666E-06,26.5154553096901,-0.00344079262874938,-0.000129765549509231,-161.902290881126,1247652.3352572
,602036.234,34.9890,-0.019,4.117107e+04,0.5,-369.3713,908026.9,4.25724882418333E-12,1.73178298199323E-15,0.0377046908539916,-1.53376851245673E-05,26.5218945408886,-0.0107886965298395,-0.000406784534687243,-669.636176752551,1646169.21158864
,602037.046,34.9890,-0.019,3.119651e+04,0.5,-293.6076,1198565,4.25649976217513E-12,1.04269745868836E-15,0.0377113301308952,-9.23799137513596E-06,26.5172280192906,-0.00649581764643275,-0.000244965938434711,-532.283560551381,2172888.0511004
,602037.841,34.9890,-0.019,2.363846e+04,0.5,-61.48071,1581854,4.25631972436855E-12,1.65427124526779E-16,0.0377129274862524,-1.46575951891471E-06,26.516106416134,-0.00103058123499354,-3.88662354427147E-05,-111.458869675127,2867755.73722357
,602038.637,34.9890,-0.019,1.791157e+04,0.5,281.736,2087344,4.25689576320169E-12,-5.74567864588392E-16,0.0377078235810195,5.08955466105353E-06,26.5196950344683,0.00357945446473172,0.000134973439931319,510.76144219531,3784162.59121209
,602039.448,34.9890,-0.019,1.357207e+04,0.5,751.3169,2754799,4.2568026190111E-12,-1.1609586571025E-15,0.0377086465577189,1.02842869606607E-05,26.5191147629122,0.00723256364417709,0.000272730206450634,1362.06840229758,4994197.08591802
,602040.244,34.9890,-0.019,1.028394e+04,0.5,1628.278,3635038,4.25746248727183E-12,-1.90708666700321E-15,0.0377027972971676,1.6888581461167E-05,26.5232256235043,0.0118808069604192,0.000447939746434563,2951.91817721163,6589989.39189439
,602041.039,34.9890,-0.019,7.792469e+03,0.5,2729.602,4796554,4.25810929030617E-12,-2.42318623641854E-15,0.0376970656314446,2.14524814568381E-05,26.5272550900856,0.0150960144613003,0.000569075632214294,4948.51724358692,8695711.01530399
,602041.835,34.9890,-0.019,5.904585e+03,0.5,6135.626,6330642,4.25779287147365E-12,-4.12663117655814E-15,0.0376998438934013,3.65384967888398E-05,26.5252838576645,0.0257081700867727,0.00096919490945784,11123.3253277219,11476871.3900325
,602042.646,34.9890,-0.019,4.474074e+03,0.5,5238.519,8354136,4.25811505298329E-12,-2.67008061746169E-15,0.0376970120000878,2.36381731881894E-05,26.5272909905276,0.0166341220531253,0.000627056945206542,9496.95288996626,15145279.8068254
,602043.442,34.9890,-0.019,3.390107e+03,0.5,8205.267,11024500,4.25839919972519E-12,-3.16942286963867E-15,0.0376944905629803,2.80550917953861E-05,26.5290611736281,0.0197449344812873,0.000744275658760034,14875.3940089928,19986404.0075894
,602044.237,34.9890,-0.019,2.568774e+03,0.5,13253.2,14548070,4.25878957024021E-12,-3.87973043381752E-15,0.0376910249973459,3.433628601559E-05,26.5314931117315,0.0241700228627165,0.000910993691946767,24026.8320189926,26374312.1729503
,602045.033,34.9890,-0.019,1.946446e+03,0.5,19929.96,19197130,4.25933266272511E-12,-4.42192815253139E-15,0.0376862098054487,3.91248407430798E-05,26.5348764802414,0.0275478171401741,0.00103817393537471,36131.1834926841,34802630.1388919
,602045.828,34.9890,-0.019,1.474880e+03,0.5,26559.54,25325660,4.26092112815172E-12,-4.46851553483664E-15,0.0376721596100845,3.95075678205592E-05,26.5447723341758,0.02783804815355,0.00104872054667085,48150.0019679559,45913091.0715992
,602046.64,34.9890,-0.019,1.117550e+03,0.5,27981.81,33397760,4.26416018746713E-12,-3.57266236344203E-15,0.0376435587854229,3.15390885393971E-05,26.5649510911906,0.0222570440081308,0.000837834932642189,50728.4465983586,60547065.5638358
,602047.435,34.9890,-0.019,8.467957e+02,0.5,55764.02,44035070,4.26813530130877E-12,-5.40497340653457E-15,0.03760846566913,4.76256590881467E-05,26.5897153355301,0.0336720122794129,0.00126635474861287,101095.036764234,79831529.7312784
,602048.231,34.9890,-0.019,6.416440e+02,0.5,82934.75,58092270,4.26977257870343E-12,-6.09569089608005E-15,0.0375940280769694,5.36706746019125E-05,26.599915279247,0.0379750580190019,0.00142763830712761,150353.069959492,105315939.764884
,602049.026,34.9890,-0.019,4.861923e+02,0.5,118116.4,76644560,4.27098473973085E-12,-6.58198496947396E-15,0.0375833457440937,5.79194335416325E-05,26.6074668244498,0.041004582639961,0.00154109306648769,214134.163936871,138949534.323001
,602049.838,34.9890,-0.019,3.684033e+02,0.5,159307.3,101118100,4.272349945402E-12,-6.73090707259274E-15,0.0375713321710616,5.91920485607914E-05,26.6159718102592,0.041932340559885,0.00157545780626812,288809.475183296,183317810.248068
,602050.633,34.9890,-0.019,2.791500e+02,0.5,215110.4,133407800,4.27366873577721E-12,-6.89098082136524E-15,0.0375597337922206,6.05623461292225E-05,26.6241876371224,0.0429295712266933,0.001612427459264,389975.360391324,241856064.997386
,602051.429,34.9890,-0.019,2.115173e+02,0.5,283620.1,176015000,4.27482962091678E-12,-6.8882061447455E-15,0.0375495340934705,6.05050854446695E-05,26.6314197427656,0.0429122854903568,0.00161134051075192,514177.142117366,319098997.813583
,602052.24,34.9890,-0.019,1.602760e+02,0.5,369335.3,232197100,4.27659513745135E-12,-6.80239997859205E-15,0.0375340349248717,5.97020550609287E-05,26.6424185932612,0.0423777285068062,0.00159061116611706,669570.912065329,420951975.145415
,602053.036,34.9890,-0.019,1.214445e+02,0.5,494866.6,306348700,4.2778471542628E-12,-6.91030736069619E-15,0.0375230466911895,6.06136162409378E-05,26.6502184328309,0.0430499720909942,0.00161537032799552,897147.607371049,555382002.394648
,602053.847,34.9890,-0.019,9.202165e+01,0.5,639821.8,404222500,4.27865507271831E-12,-6.77245029706599E-15,0.0375159652919638,5.93819800774124E-05,26.6552516195107,0.0421911473771209,0.00158284558627983,1159938.04595792,732818195.288475
,602054.658,34.9890,-0.019,6.972812e+01,0.5,843503.6,533286100,4.28009992667982E-12,-6.76987398792911E-15,0.0375033009815924,5.9319321073354E-05,26.664252799845,0.0421750974345277,0.00158170933013255,1529194.40622759,966798625.446207
,602055.469,34.9890,-0.019,5.283509e+01,0.5,958293.8,703428300,4.28233882910976E-12,-5.83391192739209E-15,0.0374837176281566,5.1064784007145E-05,26.6782007593339,0.0363442221230295,0.00136231908781606,1737298.47564679,1275250777.28439
,602056.296,34.9890,-0.019,4.003407e+01,0.5,1114691,928679400,4.28076751201285E-12,-5.13819195163919E-15,0.0374974921331431,4.5008123366778E-05,26.6684117364096,0.0320100117940273,0.00120029689470877,2020832.20732222,1683610293.61202
,602057.092,34.9890,-0.019,3.033521e+01,0.5,1637085,1225156000,4.28235161546284E-12,-5.72218851672765E-15,0.0374836083476976,5.00865628310929E-05,26.6782804160141,0.0356482053671944,0.00133622575410805,2967884.45777717,2221095087.15336
,602057.872,34.9890,-0.019,2.298591e+01,0.5,2440762,1616918000,4.28224898584291E-12,-6.46411914468384E-15,0.0374844882057862,5.65833977988564E-05,26.6776410519391,0.0402702997487893,0.00150951501560376,4424876.90311323,2931323542.5773
,602058.698,34.9890,-0.019,1.741690e+01,0.5,2962708,2133419000,4.28321933992646E-12,-5.94816498969722E-15,0.0374760092967028,5.20434441389224E-05,26.6836861833688,0.0370559981536474,0.00138871360946912,5371116.97079388,3867692326.31569
,602060.555,34.9890,-0.019,1.319742e+01,0.5,3948551,2817476000,4.28028456439985E-12,-5.99860367827289E-15,0.0375017033759465,5.25567523438698E-05,26.6654030596351,0.0373702221124599,0.00140144973728259,7158359.6109185,5107824719.2786
,602063.004,34.9890,-0.019,1.000008e+01,0.5,6466858,3717893000,4.28077036038451E-12,-7.44592005504609E-15,0.0374974077585615,6.52225363512923E-05,26.6684294812528,0.0463867428509308,0.0017393878737231,11723818.4632148,6740197882.4426
,602148.539,33.9936,-0.019,5.000000e+05,0.5,-225.2846,74409.32,4.27778359472632E-12,1.2951586790801E-14,0.0375233581638463,-0.000113607203164857,26.6498224683493,-0.0806860564624578,-0.00302763954837915,-408.420248744902,134897.249893419
,602149.335,33.9936,-0.019,3.788642e+05,0.5,-316.6176,98233.06,4.27636093237123E-12,1.3783253164883E-14,0.0375357955912134,-0.000120982625545621,26.6409595377321,-0.0858671884041263,-0.00322312671518122,-573.998573133777,178087.498214138
,602150.146,33.9936,-0.019,2.870762e+05,0.5,-139.7522,129609.9,4.27744336059745E-12,4.61216404008402E-15,0.0375266431863566,-4.04631972087653E-05,26.647702870915,-0.0287329525071517,-0.00107825251003203,-253.357878375385,234970.821786318
,602150.942,33.9936,-0.019,2.175258e+05,0.5,-18.12046,171356.2,4.26981964351543E-12,4.51522011211357E-16,0.0375936898914869,-3.97543219288881E-06,26.6002084845615,-0.00281290092705228,-0.000105747326329599,-32.8507265058155,310653.022123932
,602151.737,33.9936,-0.019,1.648255e+05,0.5,-347.6446,226559.8,4.26198477134685E-12,6.53980093132572E-15,0.0376627106928988,-5.7791532274254E-05,26.5513986399933,-0.0407417836687754,-0.00153444962433759,-630.247668978802,410732.068998925
,602152.549,33.9936,-0.019,1.248930e+05,0.5,-361.8398,299170.5,4.25954074197124E-12,5.1518160051433E-15,0.0376843543185152,-4.55783549171482E-05,26.5361727765233,-0.0320948871971756,-0.00120947687021281,-655.982260313423,542368.58634428
,602153.344,33.9936,-0.019,9.463495e+04,0.5,-300.8431,394907.5,4.25865987325403E-12,3.244274768434E-15,0.0376921822795516,-2.87141494216883E-05,26.5306851228326,-0.0202112483492383,-0.00076180649899027,-545.400856228909,715930.957469917
,602154.14,33.9936,-0.019,7.170755e+04,0.5,-233.4326,521332,4.25736151064655E-12,1.90628422304818E-15,0.0377036915427695,-1.68822760667419E-05,26.5225965572887,-0.0118758078788928,-0.000447761886859046,-423.191822952697,945126.942181921
,602154.936,33.9936,-0.019,5.433485e+04,0.5,-48.85202,688305.1,4.25559628003209E-12,3.02038259754363E-16,0.0377193384885877,-2.67710623999627E-06,26.5115994880238,-0.00188164403898929,-7.0974368779194E-05,-88.5642168177093,1247833.80734584
,602155.747,33.9936,-0.019,4.117107e+04,0.5,-387.376,908046.4,4.25715733083876E-12,1.81611928442312E-15,0.0377055005673069,-1.60853079619732E-05,26.5213245538063,-0.0113140965267361,-0.000426603750645341,-702.27704103079,1646204.56329422
,602156.542,33.9936,-0.019,3.119651e+04,0.5,-219.3637,1198600,4.25637558210727E-12,7.78987398865932E-16,0.0377124313615791,-6.90200106747207E-06,26.5164543998007,-0.00485295139998461,-0.000183016602703154,-397.686201895744,2172951.50287964
,602157.338,33.9936,-0.019,2.363846e+04,0.5,-158.5066,1581954,4.25605063348741E-12,4.26442308273146E-16,0.0377153115828559,-3.77895046691567E-06,26.5144300283385,-0.00265665888814077,-0.000100196718741506,-287.357879765011,2867937.02802141
,602158.149,33.9936,-0.019,1.791157e+04,0.5,197.3564,2087548,4.25647980904073E-12,-4.0240681018351E-16,0.0377115088365455,3.56523903764072E-06,26.5171037148517,0.00250692205764359,9.45398141743328E-05,357.788992143264,3784532.42443967
,602158.945,33.9936,-0.019,1.357207e+04,0.5,671.8947,2754835,4.25674705480801E-12,-1.03820584004708E-15,0.0377091393382361,9.19712827190098E-06,26.5187686079197,0.00646783567008101,0.000243896531008209,1218.08326225752,4994262.35060524
,602159.74,33.9936,-0.019,1.028394e+04,0.5,1631.701,3635272,4.25718843380617E-12,-1.91084975887085E-15,0.0377052243569583,1.6924084989644E-05,26.5215183196996,0.0119042503459912,0.000448852520526662,2958.12376122161,6590413.61236133
,602160.536,33.9936,-0.019,7.792469e+03,0.5,2732.554,4796670,4.25800631164154E-12,-2.42568952604647E-15,0.0376979772983649,2.14756818081203E-05,26.5266135515248,0.0151116095054847,0.000569677296958098,4953.86894793908,8695921.31262948
,602161.347,33.9936,-0.019,5.904585e+03,0.5,4132.834,6328902,4.25896564758059E-12,-2.7811456131179E-15,0.0376894819540633,2.46115949436631E-05,26.5325900418959,0.01732603700187,0.000653009637374698,7492.44773189728,11473716.9301502
,602162.143,33.9936,-0.019,4.474074e+03,0.5,4831.967,8354778,4.25778809980411E-12,-2.46248213791511E-15,0.0376999089461878,2.18036572522914E-05,26.5252541310214,0.0153408208605554,0.00057834774305194,8759.91152554216,15146443.6937475
,602162.938,33.9936,-0.019,3.390107e+03,0.5,7471.695,11025080,4.25817557983941E-12,-2.88576492769288E-15,0.037696473673736,2.55468943414184E-05,26.527668061956,0.0179777965166853,0.000677699844354871,13545.4954774807,19987455.4942168
,602163.75,33.9936,-0.019,2.568774e+03,0.5,13085.93,14548880,4.25855255376631E-12,-3.83033749813781E-15,0.0376931235389564,3.39029242190557E-05,26.5300165417247,0.0238623137563752,0.000899445867998087,23723.5869014499,26375780.6284128
,602164.545,33.9936,-0.019,1.946446e+03,0.5,18474.18,19196630,4.25944424829346E-12,-4.09914343001548E-15,0.0376852282470124,3.62669744625172E-05,26.5355716382644,0.0255369263692737,0.000962365790245475,33491.9883159261,34801723.6849028
,602165.341,33.9936,-0.019,1.474880e+03,0.5,26481.15,25327140,4.26067216794768E-12,-4.45480613998453E-15,0.0376743611241309,3.93909619515776E-05,26.5432213568782,0.0277526410891516,0.00104556416555521,48007.8881115312,45915774.1754072
,602166.136,33.9936,-0.019,1.117550e+03,0.5,28739.52,33399560,4.26393021544493E-12,-3.66900964280319E-15,0.037645587616273,3.23931248857659E-05,26.563518406851,0.0228572702312265,0.000860476006270741,52102.1051026527,60550328.7981969
,602166.948,33.9936,-0.019,8.467957e+02,0.5,54526.14,44037710,4.26787973375603E-12,-5.28435760773991E-15,0.0376107203799631,4.65684388434077E-05,26.5881231956384,0.0329205975447549,0.00123816928718591,98850.8742359634,79836315.8083413
,602167.743,33.9936,-0.019,6.416440e+02,0.5,83992.18,58099270,4.2692579206569E-12,-6.17192401450552E-15,0.0375985580806436,5.4354983428361E-05,26.5967090521744,0.0384499766368469,0.00144566670114788,152270.093243065,105328630.120733
,602168.539,33.9936,-0.019,4.861923e+02,0.5,120141.5,76647580,4.27081610821828E-12,-6.69430467948899E-15,0.037584826628114,5.89124594454457E-05,26.6064162804536,0.0417043142335103,0.00156745327119265,217805.483883877,138955009.305096
,602169.35,33.9936,-0.019,3.684033e+02,0.5,156312.1,101128400,4.27191520053831E-12,-6.60301197307645E-15,0.0375751592279521,5.80791552793832E-05,26.613263427944,0.041135577090858,0.00154567955193595,283379.453206468,183336483.200245
,602170.146,33.9936,-0.019,2.791500e+02,0.5,208729.6,133414300,4.27346117125573E-12,-6.68592377947297E-15,0.0375615638071796,5.87658908291471E-05,26.6228945474825,0.0416521027336515,0.00156452194404948,378407.557162912,241867848.899245
,602170.941,33.9936,-0.019,2.115173e+02,0.5,279769.4,176026200,4.27455792749112E-12,-6.79382107117824E-15,0.0375519234056419,5.96836100537442E-05,26.6297271415857,0.0423242834564693,0.00158936226539004,507196.177365039,319119302.382941
,602171.752,33.9936,-0.019,1.602760e+02,0.5,377915.3,232221400,4.27614712191059E-12,-6.95896856371109E-15,0.0375379629543289,6.10889889186531E-05,26.6396275370145,0.0433531226344304,0.00162739222138873,685125.662519782,420996028.80929
,602172.548,33.9936,-0.019,1.214445e+02,0.5,504418,306382800,4.27737060310879E-12,-7.04211439049101E-15,0.0375272234214716,6.17835171681042E-05,26.6472496048455,0.0438711061821257,0.00164636526593529,914463.416635695,555443822.55671
,602173.359,33.9936,-0.019,9.202165e+01,0.5,672493.8,404227600,4.27859996797838E-12,-7.11809869278015E-15,0.0375164386239109,6.24142744648328E-05,26.6549083268911,0.044344474720189,0.00166365136868438,1219169.37542737,732827441.119165
,602174.155,33.9936,-0.019,6.972812e+01,0.5,912259.3,533293700,4.28003711430779E-12,-7.32148844412083E-15,0.0375038354509654,6.41545600028893E-05,26.6638614900635,0.0456115562929439,0.00171061330745141,1653842.16331631,966812403.546842
,602174.966,33.9936,-0.019,5.283509e+01,0.5,1311836,703589300,4.28135197820571E-12,-7.9825427329288E-15,0.037492296865782,6.99040544693048E-05,26.6720528556793,0.0497298056266389,0.0018644911171901,2378237.95071885,1275542655.46891
,602175.808,33.9936,-0.019,4.003407e+01,0.5,1245961,928677800,4.280773349123E-12,-5.74330154424563E-15,0.0374974275295916,5.03084409923415E-05,26.6684481005561,0.0357797357316143,0.00134165046262547,2258812.63764344,1683607392.95925
,602176.604,33.9936,-0.019,3.033521e+01,0.5,1598448,1225531000,4.28104162050271E-12,-5.58372037607316E-15,0.0374950814606157,4.89044650609069E-05,26.6701193830051,0.0347855737533573,0.00130429014035549,2897839.13221672,2221774927.64525
,602177.384,33.9936,-0.019,2.298591e+01,0.5,1954232,1616996000,4.28204592325975E-12,-5.17509701242536E-15,0.0374862964546152,4.53043298147278E-05,26.6763760085653,0.032239923685631,0.00120855710218207,3542842.7843947,2931464949.39961
,602178.195,33.9936,-0.019,1.741690e+01,0.5,3207629,2133065000,4.2839287504236E-12,-6.44202314218859E-15,0.0374697908711188,5.63457690328873E-05,26.688105683184,0.0401326456270417,0.0015037652392215,5815136.20576533,3867050556.89134
,602179.038,33.9936,-0.019,1.319742e+01,0.5,3896902,2815342000,4.2835291818791E-12,-5.92911746989283E-15,0.0374732990044437,5.18692840290859E-05,26.685616443011,0.0369373355308174,0.00138416647071652,7064724.72674344,5103955973.65274
,602180.878,33.9936,-0.019,1.000008e+01,0.5,6551772,3718362000,4.28023008440931E-12,-7.54178630821597E-15,0.0375021379334855,6.60789501540592E-05,26.6650636590918,0.0469839723673637,0.00176200488279517,11877759.7312905,6741048136.28446
,602388.641,31.9937,-0.019,5.000000e+05,0.5,-225.8252,74413.61,4.27753679345543E-12,1.29811683896189E-14,0.0375255215380919,-0.000113879818576789,26.648284940817,-0.0808703445030686,-0.00303472980278742,-409.400306798011,134905.027268646
,602389.436,31.9937,-0.019,3.788642e+05,0.5,-314.7234,98239.63,4.27607547674746E-12,1.36989625540994E-14,0.0375383060513073,-0.00012025883353498,26.6391812005331,-0.085342073057969,-0.00320362973679767,-570.564562841141,178099.409019556
,602390.247,31.9937,-0.019,2.870762e+05,0.5,-142.2439,129617.5,4.27719237843558E-12,4.6938455452308E-15,0.0375288436547484,-4.11846323524344E-05,26.6461392971838,-0.0292418135944196,-0.00109741277219511,-257.875101185101,234984.599886953
,602391.043,31.9937,-0.019,2.175258e+05,0.5,-14.59426,171369.8,4.26948080509801E-12,3.63599146025786E-16,0.0375966735838338,-3.20182219631231E-06,26.5980975821584,-0.00226515728920377,-8.51623798358871E-05,-26.4580503924714,310677.677672438
,602391.839,31.9937,-0.019,1.648255e+05,0.5,-342.4036,226581.2,4.26158254016348E-12,6.43999238881743E-15,0.0376662681731262,-5.69202820933239E-05,26.5488928120591,-0.0401199943987549,-0.00151117391910715,-620.746218264141,410770.865229662
,602392.65,31.9937,-0.019,1.248930e+05,0.5,-356.0219,299199.3,4.25913093164592E-12,5.0680061304734E-15,0.0376879820471996,-4.4845515934061E-05,26.5336197318978,-0.0315727667505497,-0.00118991555127301,-645.434942986039,542420.798094057
,602393.445,31.9937,-0.019,9.463495e+04,0.5,-298.9644,394941.3,4.25829543837023E-12,3.22346318492164E-15,0.0376954083407458,-2.85348357777373E-05,26.5284147590474,-0.0200815959267611,-0.000756984392364131,-541.994946009937,715992.233759586
,602394.241,31.9937,-0.019,7.170755e+04,0.5,-211.5002,521367.1,4.2570750452188E-12,1.72694484074424E-15,0.0377062300394917,-1.52960844568031E-05,26.5208119291924,-0.0107585557799611,-0.000405664645889624,-383.430400007797,945190.575251961
,602395.037,31.9937,-0.019,5.433485e+04,0.5,-90.49686,688292.9,4.25567165839718E-12,5.5953638672713E-16,0.0377186699247059,-4.95925672277357E-06,26.5120690816821,-0.00348581106095285,-0.000131480159100871,-164.062479511838,1247811.6898685
,602395.832,31.9937,-0.019,4.117107e+04,0.5,-383.1988,908137.4,4.25673075872713E-12,1.79617546713452E-15,0.0377092792294454,-1.5911854912691E-05,26.5186670862666,-0.0111898501317717,-0.000421961258285365,-694.704161823524,1646369.53792025
,602396.628,31.9937,-0.019,3.119651e+04,0.5,-266.9608,1198636,4.2562476769669E-12,9.47953577934606E-16,0.0377135640559967,-8.39958355267165E-06,26.5156575737789,-0.00590558030830216,-0.000222720492292906,-483.975364233232,2173016.76756686
,602397.439,31.9937,-0.019,2.363846e+04,0.5,-46.23946,1582037,4.25582738310812E-12,1.24388468820977E-16,0.0377172903830368,-1.10239339533451E-06,26.5130392186253,-0.000774917790436038,-2.92277993498256E-05,-83.8278859497273,2868087.49938362
,602398.235,31.9937,-0.019,1.791157e+04,0.5,295.0641,2087751,4.25606588828631E-12,-6.01514381201542E-16,0.0377151760270934,5.33032649524578E-06,26.5145250629921,0.00374732641710588,0.000141331078275139,534.924061021883,3784900.44475928
,602399.03,31.9937,-0.019,1.357207e+04,0.5,617.7271,2755207,4.25617236049112E-12,-9.54248813009816E-16,0.0377142314035808,8.45566332898504E-06,26.5151883656799,0.00594479849067064,0.000224203517194897,1119.88238804813,4994936.7523732
,602399.826,31.9937,-0.019,1.028394e+04,0.5,1599.873,3635446,4.25698470913254E-12,-1.87339734864828E-15,0.0377070290937258,1.65939633699046E-05,26.5202491516212,0.0116709285658353,0.000440076128210954,2900.4225260859,6590729.05834956
,602400.637,31.9937,-0.019,7.792469e+03,0.5,2608.072,4797302,4.25744548219104E-12,-2.3145768921008E-15,0.037702944311241,2.04973531738688E-05,26.5231196849092,0.0144193977787641,0.000543653912136447,4728.19453697507,8697067.07047181
,602401.433,31.9937,-0.019,5.904585e+03,0.5,5334.945,6329521,4.25854792956992E-12,-3.58938993710889E-15,0.0376931681842071,3.17703312997137E-05,26.5299877338128,0.0223612537837486,0.00084286709847396,9671.764354689,11474839.1201888
,602402.228,31.9937,-0.019,4.474074e+03,0.5,4754.37,8355548,4.25739577178205E-12,-2.42249039027571E-15,0.037703383476557,2.14535103262453E-05,26.5228099980012,0.0150916794649731,0.000569007562400455,8619.23530514424,15147839.6328909
,602403.039,31.9937,-0.019,3.390107e+03,0.5,7241.552,11026210,4.25773930786252E-12,-2.79630449631655E-15,0.0377003373205532,2.47599994127018E-05,26.5249501660002,0.0174204741179879,0.000656758033812162,13128.2673966136,19989504.0802324
,602403.835,31.9937,-0.019,2.568774e+03,0.5,12684.99,14550350,4.25812252711248E-12,-3.71222971785535E-15,0.0376969320033607,3.28641720297663E-05,26.5273375530084,0.0231265235260001,0.000871799647431161,22996.7195766004,26378445.603141
,602404.631,31.9937,-0.019,1.946446e+03,0.5,19884.16,19200060,4.2586826953111E-12,-4.41041997279161E-15,0.0376919617378849,3.9034929990322E-05,26.5308273001438,0.0274761232500538,0.00103563009698928,36048.1523072745,34807941.9592686
,602405.426,31.9937,-0.019,1.474880e+03,0.5,26094.28,25329760,4.26023159860534E-12,-4.38881679885065E-15,0.0376782583989967,3.88154891548823E-05,26.5404766891084,0.0273415393615679,0.00103018267839885,47306.5284019374,45920523.9943106
,602406.238,31.9937,-0.019,1.117550e+03,0.5,26725.71,33405140,4.26321839563195E-12,-3.41077865586927E-15,0.0376518769919085,3.01233027444704E-05,26.5590838974315,0.0212485376235042,0.000800047836949643,48451.2528867224,60560444.8247162
,602407.033,31.9937,-0.019,8.467957e+02,0.5,53589.05,44044550,4.26721716841655E-12,-5.19192758693488E-15,0.037616562130758,4.57681104439323E-05,26.5839955327307,0.0323447751379747,0.00121670104473766,97152.0162985085,79848716.0989134
,602407.829,31.9937,-0.019,6.416440e+02,0.5,79445.23,58110460,4.26843675679071E-12,-5.83555765835775E-15,0.0376057996150884,5.1412454827489E-05,26.5915933489681,0.0363544747309734,0.00136714164713203,144026.891310795,105348916.561011
,602408.64,31.9937,-0.019,4.861923e+02,0.5,113521.5,76663490,4.26993091246516E-12,-6.32281366370633E-15,0.0375926282389627,5.56662832155098E-05,26.6009016701074,0.0393899920150139,0.0014807765730467,205804.033067038,138983852.671032
,602409.436,31.9937,-0.019,3.684033e+02,0.5,150453.9,101150900,4.27096571068704E-12,-6.35272101324988E-15,0.0375835193036838,5.59024888059772E-05,26.6073482769291,0.0395763094240612,0.00148742027999751,272759.075687555,183377273.629758
,602410.231,31.9937,-0.019,2.791500e+02,0.5,212416.8,133438300,4.27269218447835E-12,-6.80158246329503E-15,0.0375683207854898,5.98039879302062E-05,26.6181038981559,0.0423726355335297,0.00159187279813966,385092.111460775,241911358.690726
,602411.027,31.9937,-0.019,2.115173e+02,0.5,276833.6,176049400,4.27399484933094E-12,-6.72075781298739E-15,0.0375568726951398,5.90573116008191E-05,26.6262192659131,0.0418691124978108,0.00157247681616637,501873.842122127,319161361.848039
,602411.838,31.9937,-0.019,1.602760e+02,0.5,359674.6,232264400,4.27535653282865E-12,-6.62063213648984E-15,0.0375449137883478,5.81404289631062E-05,26.6347023092154,0.0412453475400713,0.00154855673103584,652056.951958647,421073983.85236
,602412.649,31.9937,-0.019,1.214445e+02,0.5,486770.5,306434900,4.27664416600661E-12,-6.79343057533303E-15,0.0375336048774158,5.96219673835523E-05,26.6427240323431,0.0423218507375814,0.00158849563153544,882470.123087331,555538275.062384
,602413.46,31.9937,-0.019,9.202165e+01,0.5,636014.5,404311200,4.27771652980751E-12,-6.72919706366595E-15,0.0375241975554361,5.902862385737E-05,26.6494046659662,0.0419216875118032,0.00157308157676562,1153035.76141185,732979000.226157
,602414.256,31.9937,-0.019,6.972812e+01,0.5,786058.8,533475700,4.27858017213436E-12,-6.30434637568633E-15,0.0375166345859487,5.52795202530675E-05,26.654785002343,0.0392749441318504,0.00147346692642233,1425052.26999146,967142352.798907
,602415.067,31.9937,-0.019,5.283509e+01,0.5,948787.4,704144200,4.2779851685082E-12,-5.76430001875675E-15,0.0375218659276351,5.05582146620386E-05,26.6510782367589,0.0359105524514028,0.00134743338083307,1720064.24724117,1276548638.10611
,602415.894,31.9937,-0.019,4.003407e+01,0.5,1250042,928867300,4.27989997295341E-12,-5.7597621554668E-15,0.0375050790127183,5.04732204257987E-05,26.6630071240896,0.0358822823792066,0.00134577027310575,2266211.11510318,1683950939.02115
,602416.69,31.9937,-0.019,3.033521e+01,0.5,1456311,1225525000,4.28106381744559E-12,-5.08725675041146E-15,0.0374948978908091,4.45557881253031E-05,26.6702576659673,0.0316926946506865,0.00118831602782481,2640157.83089451,2221764050.19738
,602417.47,31.9937,-0.019,2.298591e+01,0.5,2142562,1617279000,4.28129536759451E-12,-5.67183569772688E-15,0.0374928571522896,4.96703234296147E-05,26.6717001817525,0.0353345163603906,0.00132479429956118,3884267.74396197,2931978002.35749
,602418.296,31.9937,-0.019,1.741690e+01,0.5,2931925,2134005000,4.28204333857941E-12,-5.88313050600371E-15,0.037486303074647,5.15027046057222E-05,26.6763599064716,0.0366508450161934,0.00137390727763056,5315310.22449558,3868754690.39102
,602419.123,31.9937,-0.019,1.319742e+01,0.5,3946625,2815460000,4.28334944292185E-12,-6.00426715178743E-15,0.0374748696304218,5.25311165334132E-05,26.6844967016321,0.0374055045339229,0.00140176916027931,7154867.95015215,5104169896.79419
,602419.919,31.9937,-0.019,1.000008e+01,0.5,5127338,3715155000,4.28393000958627E-12,-5.91231244120153E-15,0.0374697932192396,5.17125919713039E-05,26.6881135275409,0.036832643224327,0.00138011415405279,9295391.96802261,6735234140.39781
,602508.091,30.9924,-0.019,5.000000e+05,0.5,-225.7846,74413.3,4.27755462717543E-12,1.2978942749145E-14,0.0375253652103493,-0.000113859344685327,26.6483960416854,-0.0808564791631807,-0.00303419684384378,-409.326702734089,134904.465267173
,602508.886,30.9924,-0.019,3.788642e+05,0.5,-313.8772,98241.98,4.27597342852428E-12,1.36614771711604E-14,0.0375392040088752,-0.000119935492388636,26.6385454584552,-0.0851085458637198,-0.00319493967853661,-569.03048010984,178103.669353305
,602509.697,30.9924,-0.019,2.870762e+05,0.5,-141.9781,129616,4.27724189598037E-12,4.68518298382677E-15,0.0375284093517764,-4.11076738657838E-05,26.6464477825825,-0.0291878473947682,-0.00109537479940748,-257.393230244449,234981.880524986
,602510.493,30.9924,-0.019,2.175258e+05,0.5,-18.89395,171364.8,4.26960535702576E-12,4.70748427538076E-16,0.037595576638118,-4.14512750122412E-06,26.5988735182686,-0.00293267804304321,-0.000110255723462461,-34.2529926980084,310668.613132546
,602511.289,30.9924,-0.019,1.648255e+05,0.5,-349.8489,226573,4.26173634433474E-12,6.58050064286359E-15,0.037664905026497,-5.81579693614176E-05,26.5498509843856,-0.0409953355521232,-0.00154408910152578,-634.243862035533,410755.999384239
,602512.1,30.9924,-0.019,1.248930e+05,0.5,-368.0045,299192.2,4.25923159014774E-12,5.23882772250254E-15,0.0376870877113087,-4.63548777998099E-05,26.5342468162615,-0.0326369545479291,-0.00122999362951307,-667.158294127709,542407.926447411
