Repository: AlexiLJ/BunchOfScripts

ScriptCutter.py:                filters out a threshold values from an CSV file

From_dat_to_csv.py:             converts .dat file from PPMS to .csv 
                    
Convert_all_files_to_csv.py     Converts all files in a rectory from .dat to .csv
                                and removes LCR head

temp_script.py:                 Script for measuring RaspberryPi CPU and GPU temperatures
                                Run in bash with "watch python3 temp_script.py"

File: Scripts/Data_examples/Nb-PrO2/Jan 30 2019 Pr0.998Nb0.002O2 1300C 10h air.dat (part 43 of 54)
Comment,Time Stamp (sec),Temperature (K),Magnetic Field (Oe),Frequency (Hz),AC Voltage (Vrms),Re[Impedance] (Ohm),-Im[Impedance] (Ohm),Re[Cp] (F),Im[Cp] (F),Re[Modulus],Im[Modulus],Re[Permittivity],Im[Permittivity],Loss Factor,Re[Sp.Impedance] (Ohm-cm),-Im[Sp.Impedance] (Ohm-cm)
,602512.895,30.9924,-0.019,9.463495e+04,0.5,-313.261,394935.3,4.2583598928964E-12,3.37771295300425E-15,0.0376948356671611,-2.98993833064062E-05,26.5288162991537,-0.0210425442412699,-0.000793195746239954,-567.913366213566,715981.356311716
,602513.691,30.9924,-0.019,7.170755e+04,0.5,-246.1643,521384.9,4.25692946095026E-12,2.00984735251097E-15,0.0377075173683138,-1.78030560871801E-05,26.5199049653816,-0.012520987550406,-0.000472135460769961,-446.273223460967,945222.845013976
,602514.487,30.9924,-0.019,5.433485e+04,0.5,-46.78997,688355.1,4.25528716836474E-12,2.89247161747143E-16,0.037722078504497,-2.56410524388221E-06,26.5096737779276,-0.00180195779878586,-6.79735938616566E-05,-84.8259099209022,1247924.45274476
,602515.298,30.9924,-0.019,4.117107e+04,0.5,-406.6919,908133.4,4.25674941230127E-12,1.90631189901471E-15,0.0377091131344063,-1.68873767531804E-05,26.5187832946788,-0.011875980295187,-0.00044783277434791,-737.294990250273,1646362.28628834
,602516.093,30.9924,-0.019,3.119651e+04,0.5,-300.8778,1198570,4.25648199279573E-12,1.06850741945151E-15,0.0377114874495643,-9.46673901278401E-06,26.5171173192526,-0.00665660906026233,-0.000251030644851782,-545.463764135759,2172897.11564029
,602516.889,30.9924,-0.019,2.363846e+04,0.5,-200.2304,1581907,4.25617705944303E-12,5.3872701434604E-16,0.0377141910574523,-4.77368616556479E-06,26.5152176393052,-0.00335617241342578,-0.000126575329649594,-362.999289673112,2867851.82134643
,602517.7,30.9924,-0.019,1.791157e+04,0.5,189.6501,2087479,4.25662050659171E-12,-3.86719341721363E-16,0.0377102623530588,3.4260248971529E-06,26.5179802352909,0.00240919195039612,9.08512612581971E-05,343.818179389517,3784407.33378917
,602518.496,30.9924,-0.019,1.357207e+04,0.5,659.6959,2755106,4.2563283583151E-12,-1.01915583902551E-15,0.037712848880463,9.0301468559689E-06,26.5161602040683,0.00634915758971416,0.000239444834427423,1195.96796041093,4994753.64866738
,602519.291,30.9924,-0.019,1.028394e+04,0.5,1509.832,3635441,4.25699065415759E-12,-1.76796727366723E-15,0.0377069772334739,1.56600535809467E-05,26.5202861880581,0.0110141181594993,0.000415309174320254,2737.18647880509,6590719.99380967
,602520.087,30.9924,-0.019,7.792469e+03,0.5,2343.043,4797318,4.25743152552369E-12,-2.07935874458554E-15,0.0377030700584025,1.84144378961014E-05,26.5230327373816,0.0129540310219362,0.000488406855663936,4247.72134837446,8697096.07699947
,602520.898,30.9924,-0.019,5.904585e+03,0.5,4832.556,6329172,4.2587832949889E-12,-3.25173794690655E-15,0.037691089841202,2.87785357008215E-05,26.5314540180444,0.0202577426089265,0.00076353684178594,8760.97932834143,11474206.4153043
,602521.694,30.9924,-0.019,4.474074e+03,0.5,4056.123,8355596,4.25737168967845E-12,-2.06668958504619E-15,0.0377036000706579,1.83027565513456E-05,26.5226599708267,0.0128751044364579,0.000485437902933555,7353.3777479682,15147926.6524738
,602522.489,30.9924,-0.019,3.390107e+03,0.5,6854.389,11026030,4.25780900655298E-12,-2.64688915399447E-15,0.0376997218723876,2.34362285342189E-05,26.525384376307,0.0164896434065326,0.000621655210442925,12426.3765049822,19989177.7567963
,602523.285,30.9924,-0.019,2.568774e+03,0.5,11546.66,14549990,4.25822843745659E-12,-3.37926802490191E-15,0.0376959993182004,2.99149956451855E-05,26.527997355405,0.0210522320595245,0.000793585425144622,20933.0320375774,26377792.9562688
,602524.096,30.9924,-0.019,1.946446e+03,0.5,16458.2,19199390,4.25883274849814E-12,-3.65077854772116E-15,0.0376906464495804,3.23093701100131E-05,26.5317621045131,0.022743693787589,0.000857225151424082,29837.2020896827,34806727.3109231
,602524.892,30.9924,-0.019,1.474880e+03,0.5,22962.7,25330590,4.26009302512614E-12,-3.86186180851152E-15,0.037679493031874,3.41572341837681E-05,26.5396134012544,0.0240587045405963,0.000906520535052677,41629.2620350195,45922028.7079326
,602525.687,30.9924,-0.019,1.117550e+03,0.5,24548.57,33404470,4.26330433023288E-12,-3.13305449186965E-15,0.0376511218159809,2.76693867460892E-05,26.5596192545406,0.019518366028362,0.000734888773867689,44504.2984106842,60559230.1763707
,602526.499,30.9924,-0.019,8.467957e+02,0.5,49145.14,44045420,4.26713388533899E-12,-4.76119633309726E-15,0.0376173051604644,4.1972757406644E-05,26.5834766941354,0.0296613968903014,0.00111578320742543,89095.6164043304,79850293.3288546
,602527.294,30.9924,-0.019,6.416440e+02,0.5,77811.4,58111120,4.2683886027429E-12,-5.71541716840889E-15,0.0376062267297205,5.03551325556447E-05,26.5912933579104,0.0356060210849439,0.00133901050263702,141064.907868487,105350113.080276
,602528.09,30.9924,-0.019,4.861923e+02,0.5,116925.8,76664860,4.26985403926627E-12,-6.51218954061144E-15,0.0375933000307202,5.73356121791912E-05,26.6004227639034,0.0405697696703237,0.00152515507104559,211975.715697818,138986336.354962
,602528.885,30.9924,-0.019,3.684033e+02,0.5,146886.2,101149600,4.27102104480279E-12,-6.20223956783924E-15,0.037583036277086,5.45768780420616E-05,26.6076929985188,0.0386388370820946,0.00145216787807367,266291.163893108,183374916.849387
,602529.697,30.9924,-0.019,2.791500e+02,0.5,204384.7,133448600,4.27236320892477E-12,-6.54338578858922E-15,0.0375712206553479,5.75426243683118E-05,26.6160544396208,0.0407641166848177,0.00153156121532935,370530.653287673,241930031.642904
,602530.492,30.9924,-0.019,2.115173e+02,0.5,278672.1,176070300,4.27348737680993E-12,-6.76378526996952E-15,0.0375613313223167,5.94495214603813E-05,26.6230578033723,0.0421371658166491,0.0015827320110206,505206.873440369,319199251.624787
,602531.304,30.9924,-0.019,1.602760e+02,0.5,362077.3,232271400,4.2752275489277E-12,-6.66445738821636E-15,0.0375460453194672,5.85288189374598E-05,26.6338987627093,0.0415183709766898,0.00155885442633058,656412.825958287,421086674.208208
,602532.099,30.9924,-0.019,1.214445e+02,0.5,473173.3,306472900,4.27611449587617E-12,-6.60202976247349E-15,0.037538259298258,5.79565176184009E-05,26.6394242826876,0.0411294580954447,0.00154393194308534,857819.650723778,555607165.565562
,602532.91,30.9924,-0.019,9.202165e+01,0.5,629253.4,404368400,4.27711165145722E-12,-6.65577985040144E-15,0.0375295062980585,5.84011249107861E-05,26.6456363826267,0.041464311476692,0.00155613890699669,1140778.50927926,733082698.56252
,602533.706,30.9924,-0.019,6.972812e+01,0.5,804052.2,533484700,4.27850756177464E-12,-6.44843876077708E-15,0.0375172675102061,5.65449046234499E-05,26.6543326528604,0.0401726137770478,0.00150717012127995,1457672.64840955,967158668.970712
,602534.517,30.9924,-0.019,5.283509e+01,0.5,1255914,703858000,4.27971881046082E-12,-7.63642491826631E-15,0.0375066151337941,6.69241282178279E-05,26.6618785143415,0.0475735538879442,0.00178432865720074,2276856.5107522,1276029783.8427
,602535.36,30.9924,-0.019,4.003407e+01,0.5,1176251,928873300,4.27987321540663E-12,-5.41968979999238E-15,0.0375053212760363,4.74937450094206E-05,26.6628404293853,0.0337636927640238,0.00126632017520581,2132434.82247095,1683961816.46902
,602536.155,30.9924,-0.019,3.033521e+01,0.5,1482036,1225671000,4.28055364992081E-12,-5.17588701137095E-15,0.0374993647561052,4.53428436714902E-05,26.6670794140377,0.0322448452369867,0.00120916298093045,2686794.88863819,2222028734.76222
,602536.935,30.9924,-0.019,2.298591e+01,0.5,1875518,1617337000,4.28114359094693E-12,-4.96455708699276E-15,0.0374942017475727,4.34795285541628E-05,26.670754640534,0.0309282978141878,0.00115963339736864,3400141.54578493,2932083151.02023
,602537.746,30.9924,-0.019,1.741690e+01,0.5,2537866,2134174000,4.28170628158749E-12,-5.09161708184399E-15,0.0374892717580472,4.45805956587927E-05,26.674260102029,0.0317198587313387,0.00118915608567999,4600917.51944531,3869061071.83936
,602538.589,30.9924,-0.019,1.319742e+01,0.5,3877610,2816070000,4.28242190499484E-12,-5.89671492648515E-15,0.0374829889681054,5.1612499992051E-05,26.6787183071574,0.0367354735127382,0.00137695795914164,7029750.10602464,5105275770.661
,602539.384,30.9924,-0.019,1.000008e+01,0.5,5134313,3715781000,4.28320827370421E-12,-5.91836061419849E-15,0.0374761068429122,5.1782939455515E-05,26.6836172427944,0.0368703222543803,0.00138175877426576,9308037.00117177,6736369020.79228
,602628.055,29.9902,-0.019,5.000000e+05,0.5,-226.9045,74414.73,4.2774720369217E-12,1.3042816305343E-14,0.0375260863350978,-0.000114424091262875,26.6478815192578,-0.0812543999311217,-0.00304918797662775,-411.35697837907,134907.057725582
,602628.851,29.9902,-0.019,3.788642e+05,0.5,-315.1158,98244.03,4.27588386100754E-12,1.37148136489157E-14,0.037539987333562,-0.000120408773343329,26.637987468934,-0.0854408225279756,-0.00320748039346513,-571.275947931854,178107.385814661
,602629.647,29.9902,-0.019,2.870762e+05,0.5,-145.211,129618.2,4.27716906248272E-12,4.79170360900073E-15,0.0375290463294687,-4.20437125847179E-05,26.6459940429906,-0.0298514517326789,-0.00112029792112527,-263.254180447736,234985.868922538
,602630.458,29.9902,-0.019,2.175258e+05,0.5,-19.4049,171368.5,4.26951316956436E-12,4.83458022355798E-16,0.0375963883779477,-4.25722438391675E-06,26.5982992069633,-0.0030118565330338,-0.000113234929406513,-35.1792980295588,310675.320892066
,602631.253,29.9902,-0.019,1.648255e+05,0.5,-367.2522,226566.1,4.26186509742303E-12,6.90826797624102E-15,0.0376637579884798,-6.10510485970177E-05,26.5506530929703,-0.0430372670926063,-0.00162094947125806,-665.794443455577,410743.490319189
,602632.049,29.9902,-0.019,1.248930e+05,0.5,-369.823,299194,4.25920590215233E-12,5.26465204633676E-15,0.0376873144443514,-4.65839411544128E-05,26.5340867846699,-0.0327978354411083,-0.00123606422588688,-670.455067286383,542411.189681772
,602632.86,29.9902,-0.019,9.463495e+04,0.5,-325.6883,394930.4,4.25841251056836E-12,3.51179633491304E-15,0.0376943679837335,-3.10855143797403E-05,26.5291440977872,-0.0218778595966868,-0.000824672651181069,-590.442917533219,715972.473062622
,602633.656,29.9902,-0.019,7.170755e+04,0.5,-224.7771,521378.9,4.25697860717128E-12,1.83527048386883E-15,0.0377070834372501,-1.62562943465551E-05,26.5202111375,-0.0114334050550856,-0.000431120438514102,-407.500197945877,945211.967566106
,602634.451,29.9902,-0.019,5.433485e+04,0.5,-113.1615,688341.5,4.25537114742859E-12,6.99571625566293E-16,0.0377213332201697,-6.20128620632961E-06,26.5101969523924,-0.00435820541464978,-0.000164397323131033,-205.151386194823,1247899.79719625
,602635.247,29.9902,-0.019,4.117107e+04,0.5,-395.6251,908119.1,4.25681648842923E-12,1.85449623173487E-15,0.0377085193446417,-1.64278416086346E-05,26.5192011668928,-0.0115531780066867,-0.000435653319041522,-717.231900235199,1646336.36170425
,602636.058,29.9902,-0.019,3.119651e+04,0.5,-374.6866,1198592,4.25640371790104E-12,1.33057573994128E-15,0.0377121796517085,-1.1789039449861E-05,26.5166296807358,-0.00828924756592233,-0.00031260562393208,-679.272326530005,2172936.99961582
,602636.854,29.9902,-0.019,2.363846e+04,0.5,-238.7726,1581982,4.25597525007405E-12,6.42365258261998E-16,0.0377159791299049,-5.6925694466771E-06,26.5139604032304,-0.00400182003447344,-0.000150932564340176,-432.872751557217,2867987.78944481
,602637.649,29.9902,-0.019,1.791157e+04,0.5,215.7347,2087694,4.25618213058851E-12,-4.39818371412608E-16,0.0377141463233435,3.89724262407355E-06,26.5152492316295,0.00273998935591654,0.000103336360596907,391.107158842223,3784797.10900452
,602638.461,29.9902,-0.019,1.357207e+04,0.5,537.3063,2755056,4.25640568622737E-12,-8.30107841933446E-16,0.037712164463078,7.35483545621138E-06,26.5166419430549,0.00517142256667292,0.000195025545760231,974.086878100868,4994663.00326846
,602639.256,29.9902,-0.019,1.028394e+04,0.5,1246.628,3635578,4.25683047109153E-12,-1.45965347367486E-15,0.037708398204377,1.29300884307051E-05,26.5192882763643,0.0090933786334353,0.000342896782849935,2260.02184726501,6590968.36220271
,602640.052,29.9902,-0.019,7.792469e+03,0.5,2173.415,4797206,4.25753106513788E-12,-1.92891067841086E-15,0.0377021898282725,1.70812979275051E-05,26.5236528512765,0.0120167666266066,0.000453058509474056,3940.20139381875,8696893.03130589
,602640.847,29.9902,-0.019,5.904585e+03,0.5,3051.369,6329194,4.25876998459159E-12,-2.0531964589983E-15,0.0376912208542281,1.81713221125384E-05,26.5313710966629,0.0127910446878154,0.00048211020234172,5531.85120506454,11474246.2992798
,602641.659,29.9902,-0.019,4.474074e+03,0.5,4072.938,8355288,4.25752862026066E-12,-2.07541021967731E-15,0.0377022102585102,1.83786321723292E-05,26.5236376201312,0.01292943242187,0.000487468295527336,7383.86179562457,15147368.2768165
,602642.454,29.9902,-0.019,3.390107e+03,0.5,6678.129,11025730,4.25792494108509E-12,-2.57896502352984E-15,0.037698696125445,2.28335680138659E-05,26.5261066275921,0.0160664882893754,0.000605685882023231,12106.8333447139,19988633.8844028
,602643.25,29.9902,-0.019,2.568774e+03,0.5,11298.45,14549870,4.25826367119415E-12,-3.30668103397512E-15,0.037695688423147,2.92719351351253E-05,26.5282168552535,0.020600028160268,0.000776532711288829,20483.0501482651,26377575.4073114
,602644.045,29.9902,-0.019,1.946446e+03,0.5,17012.92,19200200,4.25865286663841E-12,-3.7735086367793E-15,0.0376922365742471,3.33983503014937E-05,26.5306414728774,0.0235082801703495,0.000886080353329653,30842.8584034466,34808195.7663855
,602644.857,29.9902,-0.019,1.474880e+03,0.5,23601.73,25330650,4.26008273681919E-12,-3.96931474447232E-15,0.0376795822824435,3.51077973736566E-05,26.5395493069524,0.02472811700704,0.000931745928351621,42787.7646204401,45922137.4824113
,602645.652,29.9902,-0.019,1.117550e+03,0.5,24249.58,33406600,4.26303255859016E-12,-3.09450075949473E-15,0.0376535225991536,2.73323866705975E-05,26.5579261660825,0.0192781832092614,0.000725891889626601,43962.25705423,60563091.6703647
,602646.448,29.9902,-0.019,8.467957e+02,0.5,48278.91,44048300,4.2668550745748E-12,-4.67666430097053E-15,0.0376197648450096,4.12329474956669E-05,26.5817397532165,0.029134777532594,0.00109604479628045,87525.2211262231,79855514.5038323
,602647.259,29.9902,-0.019,6.416440e+02,0.5,75480.07,58113820,4.26819074342888E-12,-5.54366131992982E-15,0.037607974016852,4.8846427774842E-05,26.5900607299675,0.0345360130379004,0.00129883167205322,136838.421111264,105355007.931818
,602648.055,29.9902,-0.019,4.861923e+02,0.5,108385.5,76676170,4.26922562125181E-12,-6.03475830329276E-15,0.0375988459904122,5.31477996631002E-05,26.5965078326894,0.0375954589241998,0.001413548694464,196492.937690106,139006840.344197
,602648.85,29.9902,-0.019,3.684033e+02,0.5,139778.7,101152600,4.27089522517403E-12,-5.90177793166991E-15,0.0375841509538502,5.19360230081377E-05,26.6069091648594,0.0367670151244964,0.00138185968526761,253405.920436812,183380355.573322
,602649.646,29.9902,-0.019,2.791500e+02,0.5,193621.4,133461900,4.27193848064039E-12,-6.19756431862176E-15,0.0375749651474949,5.45123166747151E-05,26.6134084587932,0.0386097111202777,0.00145076160312419,351017.780844035,241954143.319016
,602650.457,29.9902,-0.019,2.115173e+02,0.5,256551.6,176070200,4.27349143602324E-12,-6.22689737103758E-15,0.0375613099891723,5.4730523256168E-05,26.6230830915412,0.0387924507615022,0.00145709836190338,465104.442504736,319199070.333989
,602651.268,29.9902,-0.019,1.602760e+02,0.5,360491.2,232292800,4.27483378582262E-12,-6.6340410088119E-15,0.0375495045717463,5.82724301505442E-05,26.63144568938,0.0413288824031541,0.00155188279619515,653537.372613788,421125470.438946
,602652.064,29.9902,-0.019,1.214445e+02,0.5,472814.9,306484200,4.27595685273088E-12,-6.59654269854128E-15,0.0375396433760347,5.79126190807733E-05,26.6384421942434,0.0410952746739537,0.00154270562723951,857169.904504328,555627651.425717
,602652.875,29.9902,-0.019,9.202165e+01,0.5,588302.2,404377300,4.27701882046148E-12,-6.22235615480616E-15,0.0375303323087113,5.460043643386E-05,26.6450580622182,0.0387641598010836,0.00145483487821893,1066537.75207525,733098833.443527
,602653.671,29.9902,-0.019,6.972812e+01,0.5,796749.8,533557900,4.27792076209196E-12,-6.38812116100731E-15,0.0375224152941665,5.60313639459637E-05,26.6506769963688,0.039796845978143,0.00149327711200603,1444434.06918827,967291373.834729
,602654.482,29.9902,-0.019,5.283509e+01,0.5,769093.7,704166900,4.27784992416209E-12,-4.67228355410988E-15,0.0375230755468531,4.09828422888221E-05,26.6502356888053,0.0291074862674961,0.00109220370909226,1394296.10484754,1276589791.11722
,602655.309,29.9902,-0.019,4.003407e+01,0.5,1212194,928978000,4.27939043029082E-12,-5.58404117563166E-15,0.0375095487709354,4.89450234158777E-05,26.659832764939,0.0347875722769134,0.00130486836071468,2197596.17393767,1684151627.93436
,602656.12,29.9902,-0.019,3.033521e+01,0.5,1476235,1225732000,4.28034067262879E-12,-5.15511442375508E-15,0.0375012310491399,4.51653622633879E-05,26.6657526038107,0.0321154357519315,0.00120437012332223,2676278.20945564,2222139322.1489
,602656.9,29.9902,-0.019,2.298591e+01,0.5,2050694,1617475000,4.28077720724131E-12,-5.42732600765174E-15,0.0374974009570393,4.75405772319169E-05,26.6684721359393,0.0338112649644278,0.00126783659716533,3717719.51380466,2932333332.32125
,602657.711,29.9902,-0.019,1.741690e+01,0.5,3045800,2134397000,4.28125626848311E-12,-6.10938374751551E-15,0.0374931890148417,5.35030526661183E-05,26.6714566013202,0.0380603620208898,0.0014270072531024,5521755.12053297,3869465350.31854
,602658.538,29.9902,-0.019,1.319742e+01,0.5,4063523,2816223000,4.28218845298069E-12,-6.1787618626158E-15,0.0374850254577211,5.40870744621556E-05,26.6772639430939,0.0384925752008391,0.00144289816537966,7366793.26700817,5105553145.58169
,602659.349,29.9902,-0.019,1.000008e+01,0.5,5137656,3716104000,4.28283597234602E-12,-5.92118464131772E-15,0.0374793645113566,5.18166558196322E-05,26.6812978722884,0.0368879154354533,0.00138253827126474,9314097.55254348,6736954590.06929
,602747.146,28.9987,-0.019,5.000000e+05,0.5,-228.2965,74417.05,4.27733819702117E-12,1.31220108791768E-14,0.0375272562717528,-0.000115126053255863,26.6470477207476,-0.0817477678835651,-0.00306779830697401,-413.880546284968,134911.263672092
,602747.958,28.9987,-0.019,3.788642e+05,0.5,-316.832,98247.12,4.27574890123728E-12,1.3788639055036E-14,0.0375411680522363,-0.000121064549844577,26.6371466938367,-0.0859007415311683,-0.00322484771054867,-574.387260604341,178112.987700314
,602748.753,28.9987,-0.019,2.870762e+05,0.5,-145.9188,129623.1,4.27700732530049E-12,4.81469565609106E-15,0.0375304650525108,-4.22486456804714E-05,26.6449864494325,-0.0299946880511071,-0.00112571601820972,-264.537356714829,234994.752171632
,602749.549,28.9987,-0.019,2.175258e+05,0.5,-17.20829,171376.6,4.26931138558538E-12,4.28690663856414E-16,0.0375981654300072,-3.77531199818142E-06,26.5970421290636,-0.0026706657390749,-0.000100412133278406,-31.1970462351817,310690.005446691
,602750.36,28.9987,-0.019,1.648255e+05,0.5,-362.6982,226572.6,4.26174310804336E-12,6.82221307496905E-15,0.0376648385315395,-6.02940035056314E-05,26.5498931210738,-0.0425011605340004,-0.00160080345107926,-657.53846052206,410755.274221048
,602751.156,28.9987,-0.019,1.248930e+05,0.5,-373.9374,299201,4.25910611000304E-12,5.32297373704851E-15,0.0376881961839622,-4.71022025050744E-05,26.5334650975266,-0.0331611690855307,-0.00124978659830682,-677.914095872606,542423.880037621
,602751.951,28.9987,-0.019,9.463495e+04,0.5,-326.4055,394933.6,4.25837799351465E-12,3.51947263581055E-15,0.0376946734096454,-3.11539679622397E-05,26.5289290627502,-0.021925681570754,-0.000826481970640128,-591.743135135309,715978.274368153
,602752.747,28.9987,-0.019,7.170755e+04,0.5,-271.2678,521383.1,4.25694395396941E-12,2.21482403460447E-15,0.0377073871889947,-1.9618587496424E-05,26.5199952542844,-0.0137979554163535,-0.000520284988140199,-491.783558896091,945219.581779615
,602753.558,28.9987,-0.019,5.433485e+04,0.5,-84.15845,688296.3,4.25565064646022E-12,5.20341257315476E-16,0.0377188562457877,-4.61190983798447E-06,26.5119381810937,-0.00324163245366373,-0.000122270670349383,-152.571525452629,1247817.85375563
,602754.354,28.9987,-0.019,4.117107e+04,0.5,-398.1949,908122.9,4.2567986654465E-12,1.86652656695212E-15,0.0377086771349288,-1.65345493664737E-05,26.5190901329158,-0.011628124831526,-0.000438481289261619,-721.890711158025,1646343.25075456
,602755.149,28.9987,-0.019,3.119651e+04,0.5,-376.2527,1198588,4.25641791914047E-12,1.33614614396689E-15,0.0377120537967732,-1.1838314803403E-05,26.5167181519035,-0.00832395018120715,-0.000313913287968843,-682.111521714937,2172929.7479839
,602755.961,28.9987,-0.019,2.363846e+04,0.5,-181.6502,1581923,4.25613402337826E-12,4.88726440271408E-16,0.0377145725129088,-4.33071624844218E-06,26.5149495323614,-0.00304467782916322,-0.000114828724280512,-329.315096853319,2867880.82787408
,602756.756,28.9987,-0.019,1.791157e+04,0.5,197.5565,2087696,4.2561780605287E-12,-4.02757700840945E-16,0.0377141824532996,3.56885383975219E-06,26.5152238758889,0.0025091080433344,9.46289593887233E-05,358.151755029737,3784800.73482047
,602757.552,28.9987,-0.019,1.357207e+04,0.5,476.7269,2755111,4.25632075048664E-12,-7.36486695739362E-16,0.0377129173222015,6.52560356550768E-06,26.5161128086652,0.00458817966293381,0.000173033645468368,864.262000515729,4994762.71320727
,602758.347,28.9987,-0.019,1.028394e+04,0.5,1220.538,3635574,4.25683517535164E-12,-1.42910833096874E-15,0.0377083567161754,1.26594816360903E-05,26.5193175830588,0.00890308788768744,0.000335720851782965,2212.72307810922,6590961.11057079
,602759.159,28.9987,-0.019,7.792469e+03,0.5,2271.768,4797348,4.257404962726E-12,-2.01607979186878E-15,0.0377033058343301,1.78542735879583E-05,26.5228672559291,0.0125598145267484,0.00047354663451557,4118.50633221582,8697150.46423882
,602759.954,28.9987,-0.019,5.904585e+03,0.5,3349.594,6332294,4.2566848849365E-12,-2.25165890125664E-15,0.0377096817806349,1.99472930085564E-05,26.518381300801,0.0140274300111263,0.000528970069930423,6072.50568691526,11479866.3140128
,602760.75,28.9987,-0.019,4.474074e+03,0.5,3837.54,8355282,4.2575317911913E-12,-1.95546344814792E-15,0.0377021831842476,1.7316427627084E-05,26.5236573744588,0.0121821856067552,0.000459295090219576,6957.10688333117,15147357.3993686
,602761.545,28.9987,-0.019,3.390107e+03,0.5,6020.122,11026080,4.2577900748322E-12,-2.32470793798694E-15,0.0376998928302114,2.05837391189614E-05,26.5252664350912,0.0144825123726433,0.000545989327122604,10913.9272045877,19989268.4021952
,602762.357,28.9987,-0.019,2.568774e+03,0.5,10155.51,14551090,4.25790714118442E-12,-2.97168243419358E-15,0.0376988491895234,2.63108151989093E-05,26.5259957374121,0.0185130471305755,0.000697920911766747,18411.0051034617,26379787.155045
,602763.152,28.9987,-0.019,1.946446e+03,0.5,15061.52,19201010,4.25847393740752E-12,-3.3404019047822E-15,0.0376938266989137,2.95675240366118E-05,26.529526775948,0.0208101031209544,0.000784412903279567,27305.1497744467,34809664.221848
,602763.948,28.9987,-0.019,1.474880e+03,0.5,21566.72,25333120,4.25966798607387E-12,-3.6263621199686E-15,0.0376832564308857,3.20807006848391E-05,26.5369654843988,0.0225915838337991,0.000851325063790011,39098.4787553683,45926615.3651179
,602764.759,28.9987,-0.019,1.117550e+03,0.5,22576.68,33408060,4.2628465548113E-12,-2.8807695674959E-15,0.0376551682063987,2.54468138210371E-05,26.5567673959916,0.0179466763210356,0.000675785424235948,40929.4432972074,60565738.5160131
,602765.555,28.9987,-0.019,8.467957e+02,0.5,46100.91,44047480,4.26693495940622E-12,-4.46585331418369E-15,0.0376190645181599,3.93728110583372E-05,26.5822374213495,0.0278214629976622,0.00104661855797426,83576.7075493235,79854027.91929
,602766.35,28.9987,-0.019,6.416440e+02,0.5,70525.02,58114050,4.26817476543236E-12,-5.17969597189686E-15,0.0376081228598298,4.5639799959768E-05,26.5899611899227,0.0322685743760506,0.00121356229689722,127855.371433019,105355424.900653
,602767.146,28.9987,-0.019,4.861923e+02,0.5,109646.6,76678260,4.26910905686388E-12,-6.10464156482334E-15,0.0375998708406116,5.37661913313136E-05,26.5957816575159,0.038030819075563,0.0014299568091399,198779.195941634,139010629.321872
,602767.957,28.9987,-0.019,3.684033e+02,0.5,135595.6,101154300,4.27082392954703E-12,-5.72496604910803E-15,0.0375847826040166,5.03817548839861E-05,26.6064650059252,0.0356655088944061,0.00134048280695927,245822.345072474,183383437.516885
,602768.753,28.9987,-0.019,2.791500e+02,0.5,187487.4,133459900,4.27200305936743E-12,-6.00140376542201E-15,0.037574402065969,5.27853456349297E-05,26.6138107726487,0.0373876661518246,0.00140482197274237,339897.403304686,241950517.503059
,602769.548,28.9987,-0.019,2.115173e+02,0.5,258165.1,176075300,4.27336754090589E-12,-6.26569631592122E-15,0.0375623979795361,5.50747335408586E-05,26.6223112472417,0.0390341612104326,0.00146621985025725,468029.569527844,319208316.164679
,602770.359,28.9987,-0.019,1.602760e+02,0.5,330643.6,232316700,4.27439564044362E-12,-6.08351256014132E-15,0.0375533679422824,5.34476461165334E-05,26.6287161224659,0.0378991891762846,0.00142324507880837,599426.420438458,421168798.939629
,602771.171,28.9987,-0.019,1.214445e+02,0.5,462925.4,306506500,4.27564617646608E-12,-6.45762884799842E-15,0.0375423747861606,5.6701306056587E-05,26.6365067369864,0.0402298663676696,0.00151032816596059,839241.151052194,555668079.273635
,602771.966,28.9987,-0.019,9.202165e+01,0.5,610856.1,404411400,4.27665747621507E-12,-6.45981371187009E-15,0.0375334971360439,5.6693668081278E-05,26.6428069525481,0.040243477676659,0.00151048190036186,1107425.89732871,733160653.60559
,602772.777,28.9987,-0.019,6.972812e+01,0.5,799843.6,533589900,4.27766413719525E-12,-6.41215713244412E-15,0.0375246656915262,5.62489351756973E-05,26.6490782694143,0.039946585757508,0.00149898564421853,1450042.84389176,967349386.890037
,602773.589,28.9987,-0.019,5.283509e+01,0.5,701650.3,703927200,4.27930746293221E-12,-4.26546575435446E-15,0.0375103026073573,3.73889730039457E-05,26.6593158932159,0.0265730845381024,0.000996765432561776,1272027.42689884,1276155237.0748
,602774.415,28.9987,-0.019,4.003407e+01,0.5,1189046,929054400,4.27903879500688E-12,-5.4765081173371E-15,0.0375126335905179,4.80103715350478E-05,26.657642140359,0.0341176606627398,0.00127984539979575,2155630.98005425,1684290134.10391
,602775.211,28.9987,-0.019,3.033521e+01,0.5,2827009,1225641000,4.28064190976125E-12,-9.87353817689865E-15,0.0374984469070717,8.64922492739016E-05,26.6676292569707,0.0615103671614442,0.00230655550850535,5125107.17103644,2221974347.52287
,602775.991,28.9987,-0.019,2.298591e+01,0.5,1713430,1617704000,4.28017330446194E-12,-4.53344823593453E-15,0.0375027097901398,3.97218947568401E-05,26.6647099302312,0.0282425672037381,0.00105917398980283,3106290.91738617,2932748488.2483
,602776.818,28.9987,-0.019,1.741690e+01,0.5,2865128,2134712000,4.28062552824483E-12,-5.74529025858714E-15,0.037498722359641,5.03293368833049E-05,26.6675272030696,0.0357921250643067,0.00134216137820933,5194213.4102641,3870036416.33173
,602777.645,28.9987,-0.019,1.319742e+01,0.5,3570671,2815938000,4.28262388190746E-12,-5.43046079105235E-15,0.0374812319966722,4.75270223047488E-05,26.679976586999,0.0338307941012467,0.00126802188116358,6473297.94405035,5105036466.80786
,602778.44,28.9987,-0.019,1.000008e+01,0.5,5858967,3715713000,4.2832841875049E-12,-6.75391794420425E-15,0.0374754210179765,5.90915539104959E-05,26.6840901721201,0.0420756941516948,0.0015768082734054,10621768.0193327,6736245743.04975
,602868.047,27.9894,-0.019,5.000000e+05,0.5,-227.7719,74418.79,4.27723837441782E-12,1.30912463276285E-14,0.037528133724244,-0.000114861506372586,26.6464258438811,-0.0815561102601897,-0.00306067728325064,-412.929494759512,134914.418131974
,602868.843,27.9894,-0.019,3.788642e+05,0.5,-315.334,98250.98,4.27558134221585E-12,1.37223686416796E-14,0.0375426429953052,-0.000120492149658778,26.6361028312674,-0.0854878887741872,-0.00320947434824569,-571.671524452736,178119.985525111
,602869.638,27.9894,-0.019,2.870762e+05,0.5,-146.8593,129628.9,4.27681588909743E-12,4.84529443435627E-15,0.0375321443573361,-4.25209536439585E-05,26.6437938363158,-0.0301853129367422,-0.00113292097672664,-266.24239666849,235005.267037907
,602870.45,27.9894,-0.019,2.175258e+05,0.5,-15.97586,171385.8,4.26908221464333E-12,3.97945802917347E-16,0.0376001838101242,-3.50493023648873E-06,26.5956144353092,-0.00247913078465357,-9.32157740022802E-05,-28.9627640553936,310706.684200092
,602871.245,27.9894,-0.019,1.648255e+05,0.5,-377.4799,226580.5,4.26159360982626E-12,7.09975452290845E-15,0.0376661518069506,-6.27512747896333E-05,26.5489617740675,-0.0442301938409475,-0.00166598581960937,-684.336322385998,410769.596194077
,602872.041,27.9894,-0.019,1.248930e+05,0.5,-373.6202,299209.3,4.25898797498847E-12,5.3181633692963E-15,0.037689241675215,-4.70622471044255E-05,26.5327291376316,-0.0331312013595424,-0.00124869180202621,-677.339041461866,542438.927173841
,602872.837,27.9894,-0.019,9.463495e+04,0.5,-325.4136,394962.5,4.2580664196675E-12,3.50826400648951E-15,0.037697431787412,-3.10592954741176E-05,26.5269880137166,-0.0218558538258705,-0.000823910118049182,-589.944911711559,716030.667408728
,602873.648,27.9894,-0.019,7.170755e+04,0.5,-255.7103,521445.5,4.25643466539202E-12,2.08730190445175E-15,0.0377119000720563,-1.84934404093918E-05,26.516822478039,-0.0130035154793858,-0.000490387394272268,-463.57924302253,945332.707237466
,602874.443,27.9894,-0.019,5.433485e+04,0.5,-73.85983,688371.6,4.25518514145613E-12,4.56566266194706E-16,0.0377229827097471,-4.04754218511464E-06,26.5090381686358,-0.00284432572842771,-0.000107296451509621,-133.901075088382,1247954.3657264
,602875.239,27.9894,-0.019,4.117107e+04,0.5,-413.7955,908129.4,4.25676813173784E-12,1.93962611215596E-15,0.0377089470393673,-1.71823449330332E-05,26.5188999134021,-0.0120835218517495,-0.000455656980161638,-750.173163365454,1646355.03465642
,602876.05,27.9894,-0.019,3.119651e+04,0.5,-364.6334,1198613,4.25632916667612E-12,1.29482975369388E-15,0.0377128403901188,-1.14727282409805E-05,26.516165240012,-0.00806655650024437,-0.000304212785945088,-661.04680004181,2172975.07068336
,602876.846,27.9894,-0.019,2.363846e+04,0.5,-246.9798,1582008,4.25590529715576E-12,6.64423087058011E-16,0.0377165989950218,-5.88823702311916E-06,26.5135246091299,-0.00413923634094011,-0.000156117921021891,-447.751649917332,2868034.92505224
,602877.641,27.9894,-0.019,1.791157e+04,0.5,128.1585,2087765,4.25603741720853E-12,-2.61258988120463E-16,0.0377154289367863,2.31518049176757E-06,26.5143476932979,0.00162759651055148,6.13855007627774E-05,232.339567146505,3784925.82547098
,602878.437,27.9894,-0.019,1.357207e+04,0.5,481.1472,2755223,4.25614772839872E-12,-7.43255105777428E-16,0.037714450417144,6.58611016884937E-06,26.5150349121741,0.00463034564022398,0.000174630946388006,872.275597652538,4994965.75890085
,602879.248,27.9894,-0.019,1.028394e+04,0.5,1156.198,3635627,4.25677316866943E-12,-1.35373420432549E-15,0.037708906434846,1.19921439141463E-05,26.51893129258,0.00843352063416252,0.000318018872673132,2096.08057878061,6591057.19469365
,602880.044,27.9894,-0.019,7.792469e+03,0.5,2058.623,4797666,4.25712294326849E-12,-1.8266822252404E-15,0.0377058050591634,1.61791249178893E-05,26.5211103254279,0.0113799017483633,0.000429088435918632,3732.09406116519,8697726.96897594
,602880.839,27.9894,-0.019,5.904585e+03,0.5,5001.666,6329930,4.25827313567409E-12,-3.36472282654223E-15,0.0376956038354653,2.9785609011998E-05,26.5282758172614,0.0209616180895868,0.000790161344596228,9067.56019656433,11475580.5995519
,602881.651,27.9894,-0.019,4.474074e+03,0.5,3804.913,8355402,4.2574706598964E-12,-1.93878229449144E-15,0.0377027246695,1.71692022993509E-05,26.5232765374855,0.0120782650194537,0.000455383594948514,6897.95713472075,15147574.948326
,602882.446,27.9894,-0.019,3.390107e+03,0.5,5840.591,11026640,4.25757391298814E-12,-2.25515187564238E-15,0.0377018075578376,1.99698945377775E-05,26.5239197856778,0.0140491906133647,0.000529680029455936,10588.4540223221,19990283.6306631
,602883.242,27.9894,-0.019,2.568774e+03,0.5,9555.442,14551290,4.25784885634243E-12,-2.79601518432705E-15,0.0376993673479457,2.47561637579891E-05,26.5256326333285,0.0174186717563239,0.000656673188425219,17323.1370386945,26380149.7366407
,602884.037,27.9894,-0.019,1.946446e+03,0.5,14759.45,19201940,4.25826779270289E-12,-3.27309066547488E-15,0.0376956523976051,2.89745253229534E-05,26.5282425315117,0.0203907662054834,0.000768643689127244,26757.5246614191,34811350.2262679
,602884.849,27.9894,-0.019,1.474880e+03,0.5,20762.55,25333470,4.25960936172784E-12,-3.49104770697983E-15,0.0376837770592074,3.08844901776443E-05,26.5366002652662,0.0217485993761456,0.000819569920741217,37640.5925463989,45927249.8829103
,602885.644,27.9894,-0.019,1.117550e+03,0.5,22120.81,33405840,4.26312992176291E-12,-2.82297607258588E-15,0.0376526659816835,2.49329898656727E-05,26.5585327211388,0.017586633241466,0.000662183917542561,40102.9929371058,60561713.8603011
,602886.44,27.9894,-0.019,8.467957e+02,0.5,47090.62,44047460,4.26693669398586E-12,-4.56173169623275E-15,0.0376190474370173,4.0218079944191E-05,26.5822482274687,0.0284187680748312,0.0010690882062212,85370.9607046005,79853991.6611304
,602887.251,27.9894,-0.019,6.416440e+02,0.5,70440.35,58112310,4.26830257791943E-12,-5.17378723190572E-15,0.0376069968303451,4.55850063296124E-05,26.5907574387311,0.0322317639885477,0.00121214162713546,127701.87251449,105352270.440771
,602888.047,27.9894,-0.019,4.861923e+02,0.5,103729.8,76675800,4.26924693948756E-12,-5.7755919231838E-15,0.0375986645576017,5.08648355129926E-05,26.5966406414643,0.0359808989852204,0.0013528362273364,188052.582015188,139006169.568245
,602888.842,27.9894,-0.019,3.684033e+02,0.5,134597.5,101155100,4.27079026578763E-12,-5.68273564851748E-15,0.0375850798511538,5.00109019245265E-05,26.6062552867583,0.0354024210935429,0.00133060517957078,244012.881619258,183384887.843268
,602889.638,27.9894,-0.019,2.791500e+02,0.5,183397.3,133456800,4.27210265501615E-12,-5.87075437334623E-15,0.0375735292896039,5.16338157604879E-05,26.6144312356287,0.0365737439354905,0.00137420723410122,332482.428382337,241944897.488326
,602890.449,27.9894,-0.019,2.115173e+02,0.5,251047.6,176090500,4.27299916805188E-12,-6.09190266335448E-15,0.037565640617483,5.35563469890858E-05,26.6200163506103,0.0379514580104064,0.00142567373026938,455126.196991763,319235872.36595
,602891.26,27.9894,-0.019,1.602760e+02,0.5,338836.1,232308600,4.27454424253735E-12,-6.23468050868031E-15,0.03755205859913,5.47719416444362E-05,26.6296418867849,0.0388409383092784,0.00145856029436706,614278.669051291,421154114.385004
,602892.056,27.9894,-0.019,1.214445e+02,0.5,471264.1,306538800,4.27519529917151E-12,-6.57256459863578E-15,0.0375463310438765,5.77226697165073E-05,26.6336978525281,0.0409458954238211,0.00153737177805876,854358.446811465,555726636.201337
,602892.867,27.9894,-0.019,9.202165e+01,0.5,612067.4,404420800,4.27655803508558E-12,-6.47232228778525E-15,0.0375343695517895,5.68060890592249E-05,26.6421874521951,0.0403214038550383,0.00151344193968263,1109621.87276292,733177694.940587
,602893.663,27.9894,-0.019,6.972812e+01,0.5,766976.2,533606100,4.27753504378364E-12,-6.14829473135335E-15,0.0375258049551895,5.39375379825539E-05,26.6482740406764,0.0383027704523555,0.00143734526273219,1390457.27220334,967378755.999287
,602894.474,27.9894,-0.019,5.283509e+01,0.5,1242284,703884200,4.27955980576149E-12,-7.5529876558397E-15,0.0375080112581779,6.61978238151308E-05,26.6608879436604,0.0470537547485825,0.0017648982602536,2252146.57500695,1276077282.03173
,602895.301,27.9894,-0.019,4.003407e+01,0.5,1148046,929074200,4.27894807740999E-12,-5.28744552854683E-15,0.0375134330594672,4.63549055287394E-05,26.6570769860452,0.0329398347360429,0.00123568817216106,2081301.7529409,1684326029.68188
,602896.096,27.9894,-0.019,3.033521e+01,0.5,1357458,1225912000,4.27971315280601E-12,-4.73894607197069E-15,0.0375067381433406,4.15313837751673E-05,26.6618432681695,0.0295227817650229,0.00110730460261422,2460946.43850825,2222465645.58501
,602896.876,27.9894,-0.019,2.298591e+01,0.5,1764471,1617612000,4.28041644393619E-12,-4.66902488560207E-15,0.0375005769838287,4.09051617886324E-05,26.6662246454289,0.0290871853487391,0.00109078753124977,3198823.55351038,2932581700.71429
,602897.703,27.9894,-0.019,1.741690e+01,0.5,2529512,2134637000,4.28077762743703E-12,-5.07265562151012E-15,0.0374974048965936,4.44338478414795E-05,26.6684747536831,0.0316017322435329,0.00118498461330896,4585772.48619397,3869900448.23335
,602898.53,27.9894,-0.019,1.319742e+01,0.5,3897515,2817018000,4.28098068034842E-12,-5.92299602500522E-15,0.037495607217489,5.18774432979384E-05,26.6697397368035,0.0368992000300629,0.00138356055942845,7065836.03933418,5106994407.4245
,602899.325,27.9894,-0.019,1.000008e+01,0.5,5113002,3715758000,4.2832348537844E-12,-5.89386832346706E-15,0.0374758748727133,5.15680039378057E-05,26.6837828319137,0.0367177396878754,0.00137603202361402,9269402.11924464,6736327323.90877
,602988.137,26.9898,-0.019,5.000000e+05,0.5,-228.3797,74414.82,4.27746634489039E-12,1.31275797026206E-14,0.0375261317205715,-0.000115168009604869,26.6478460589265,-0.0817824606521095,-0.0030690082970032,-414.031380228769,134907.2208873
,602988.932,26.9898,-0.019,3.788642e+05,0.5,-315.7634,98245.02,4.27584059348048E-12,1.37427216530203E-14,0.0375403656220693,-0.000120656227522451,26.6377179200217,-0.0856146843745055,-0.00321403975489037,-572.44998713865,178109.18059356
,602989.728,26.9898,-0.019,2.870762e+05,0.5,-146.654,129619.5,4.27712605812693E-12,4.83922284014787E-15,0.0375294227253778,-4.2461512043848E-05,26.6457261335881,-0.0301474879967538,-0.0011314192694772,-265.87020666053,234988.22570291
,602990.539,26.9898,-0.019,2.175258e+05,0.5,-24.96343,171368.9,4.26950316804362E-12,6.21941574406063E-16,0.037596476133605,-5.47670551779184E-06,26.5982368992878,-0.00387458415709494,-0.00014567071388099,-45.2564014145927,310676.046055257
,602991.335,26.9898,-0.019,1.648255e+05,0.5,-370.5455,226567,4.2618479662258E-12,6.97016152206245E-15,0.0376639076021342,-6.15985182060345E-05,26.5505463686925,-0.043422852751991,-0.00163547868842329,-671.764893300758,410745.121936369
,602992.13,26.9898,-0.019,1.248930e+05,0.5,-373.0625,299189.8,4.25926557781689E-12,5.31091723255376E-15,0.037686785400585,-4.69919976500059E-05,26.5344585533278,-0.0330860592307989,-0.00124690915265159,-676.327982682327,542403.575468263
,602992.926,26.9898,-0.019,9.463495e+04,0.5,-332.4436,394939.1,4.25831858197319E-12,3.58447861793898E-15,0.0376951983604314,-3.17302780242724E-05,26.5285589395316,-0.0223306571485834,-0.000841759147169779,-602.689654799532,715988.245362034
,602993.737,26.9898,-0.019,7.170755e+04,0.5,-254.0275,521346,4.25724702810322E-12,2.07435718204703E-15,0.0377047040485846,-1.83717372104166E-05,26.5218833516325,-0.0129228721868142,-0.000487253186943028,-460.528481476521,945152.322893618
,602994.533,26.9898,-0.019,5.433485e+04,0.5,-135.0305,688302.4,4.2556128310906E-12,8.3486201470252E-16,0.0377191905277286,-7.39971436472467E-06,26.5117025981418,-0.00520104020802249,-0.000196179034098966,-244.797870773894,1247828.9124943
,602995.328,26.9898,-0.019,4.117107e+04,0.5,-404.0774,908058.4,4.25710100424245E-12,1.89436968517848E-15,0.0377059988524241,-1.67788128832799E-05,26.5209736492412,-0.0118015824507035,-0.000444990542458503,-732.555142340813,1646226.31818996
,602996.14,26.9898,-0.019,3.119651e+04,0.5,-376.3986,1198565,4.25649959781695E-12,1.33671556362722E-15,0.0377113301308952,-1.18429053621679E-05,26.5172269953687,-0.00832749756328524,-0.000314041040744557,-682.376024988982,2172888.0511004
,602996.935,26.9898,-0.019,2.363846e+04,0.5,-251.73,1581953,4.25605325882498E-12,6.77249126139659E-16,0.0377152877418899,-6.00148637997838E-06,26.5144463837194,-0.00421914025775334,-0.000159126092873809,-456.363325396206,2867935.21511343
,602997.731,26.9898,-0.019,1.791157e+04,0.5,-62.49004,2087602,4.25636974090803E-12,1.27409686024507E-16,0.0377124843453612,-1.12888120208785E-06,26.5164180101799,-0.000793739430271126,-2.99338858652176E-05,-113.28869208494,3784630.32147051
,602998.527,26.9898,-0.019,1.357207e+04,0.5,361.9154,2755103,4.25633316356701E-12,-5.59119756838717E-16,0.0377128078154199,4.95402383346133E-06,26.5161901399235,0.00348321553167576,0.000131361840192545,656.119316156589,4994748.20994344
,602999.338,26.9898,-0.019,1.028394e+04,0.5,1164.395,3635419,4.25701671318675E-12,-1.36348766834059E-15,0.0377067490483653,1.20771636111742E-05,26.5204485311233,0.00849428296089043,0.000320291828809829,2110.94098547934,6590680.10983415
