Repository: AlexiLJ/BunchOfScripts

ScriptCutter.py:                filters out a threshold values from an CSV file

From_dat_to_csv.py:             converts .dat file from PPMS to .csv 
                    
Convert_all_files_to_csv.py     Converts all files in a rectory from .dat to .csv
                                and removes LCR head

temp_script.py:                 Script for measuring RaspberryPi CPU and GPU temperatures
                                Run in bash with "watch python3 temp_script.py"

File: Scripts/Data_examples/Nb-PrO2/Jan 30 2019 Pr0.998Nb0.002O2 1300C 10h air.dat (part 44 of 54)
Comment,Time Stamp (sec),Temperature (K),Magnetic Field (Oe),Frequency (Hz),AC Voltage (Vrms),Re[Impedance] (Ohm),-Im[Impedance] (Ohm),Re[Cp] (F),Im[Cp] (F),Re[Modulus],Im[Modulus],Re[Permittivity],Im[Permittivity],Loss Factor,Re[Sp.Impedance] (Ohm-cm),-Im[Sp.Impedance] (Ohm-cm)
,603000.133,26.9898,-0.019,7.792469e+03,0.5,2149.382,4797423,4.25733850515978E-12,-1.90740877985896E-15,0.0377038952741493,1.6892417831853E-05,26.5224532372434,0.011882813665581,0.000448028451941803,3896.63177637448,8697286.4323372
,603000.929,26.9898,-0.019,5.904585e+03,0.5,2406.016,6331410,4.25727978545314E-12,-1.61782024545509E-15,0.0377044174390401,1.43281562288668E-05,26.5220874240313,0.010078729176537,0.000380012667004664,4361.88560249664,11478263.7033599
,603001.74,26.9898,-0.019,4.474074e+03,0.5,3571.511,8355082,4.25763382614493E-12,-1.81999243622608E-15,0.0377012807088271,1.61160044588029E-05,26.5242930338697,0.0113382255659117,0.000427465702909918,6474.82078675219,15146994.8177729
,603002.536,26.9898,-0.019,3.390107e+03,0.5,6118.145,11026360,4.25768191221582E-12,-2.36244012555491E-15,0.0377008501940245,2.09188950941489E-05,26.5245926014434,0.0147175771153452,0.000554865340874051,11091.6338833519,19989776.0164291
,603003.331,26.9898,-0.019,2.568774e+03,0.5,10368.61,14550550,4.25806507251366E-12,-3.03426441553864E-15,0.037697450161783,2.68629129979255E-05,26.5269796211905,0.0189029216194626,0.000712592307507276,18797.3357936533,26378808.1847367
,603004.127,26.9898,-0.019,1.946446e+03,0.5,14214.32,19200270,4.258638350098E-12,-3.15274984531806E-15,0.0376923739924281,2.79043714222795E-05,26.5305510374413,0.0196410645382863,0.000740318755934161,25769.2541351678,34808322.669944
,603004.938,26.9898,-0.019,1.474880e+03,0.5,20131.19,25332500,4.25977263645602E-12,-3.38514920759092E-15,0.0376823341750014,2.994533618555E-05,26.537617437459,0.0210888707699911,0.00079467837757821,36495.9949651724,45925491.3621713
,603005.734,26.9898,-0.019,1.117550e+03,0.5,19720.62,33408380,4.2628061848356E-12,-2.51629025127206E-15,0.0376555288874388,2.2227667911111E-05,26.5565158983032,0.0156760357297898,0.000590289621945153,35751.6693364912,60566318.6465662
,603006.529,26.9898,-0.019,8.467957e+02,0.5,42509.89,44050790,4.26661503997466E-12,-4.11736851987599E-15,0.0376218914472727,3.63058748098616E-05,26.580244380826,0.0256504654014611,0.000965019923592744,77066.5187408212,79860028.6446984
,603007.341,26.9898,-0.019,6.416440e+02,0.5,70682.91,58120530,4.26769886942562E-12,-5.19013462359537E-15,0.0376123163489453,4.5741977428355E-05,26.586996443387,0.0323336052988203,0.00121614358988123,128141.611473725,105367172.544353
,603008.136,26.9898,-0.019,4.861923e+02,0.5,104245.3,76684700,4.26875137613865E-12,-5.80294723498934E-15,0.0376030287522311,5.1117615550233E-05,26.5935533709239,0.0361513176581244,0.00135940154946163,188987.13607804,139022304.449253
,603008.932,26.9898,-0.019,3.684033e+02,0.5,128920.9,101163600,4.27043204956454E-12,-5.44215452216711E-15,0.0375882381019857,4.79017105512486E-05,26.6040236641108,0.0339036439430632,0.00127438031070464,233721.728189217,183400297.561084
,603009.727,26.9898,-0.019,2.791500e+02,0.5,183685.6,133469700,4.27168972756361E-12,-5.87884658931097E-15,0.0375771611654457,5.17149839624393E-05,26.6118587718612,0.0366241569856274,0.00137623445620991,333005.089752502,241968284.001247
,603010.539,26.9898,-0.019,2.115173e+02,0.5,244469.2,176081200,4.27322530144227E-12,-5.93289897424229E-15,0.0375636566350549,5.21529674187055E-05,26.621425120964,0.0369608936228398,0.00138838899325993,443200.163146825,319219012.321751
,603011.35,26.9898,-0.019,1.602760e+02,0.5,333426.6,232327600,4.2741949551879E-12,-6.13414115088115E-15,0.0375551298978826,5.38975105601286E-05,26.6274658894145,0.0382145961914273,0.00143515707991646,604471.743342274,421188559.636593
,603012.145,26.9898,-0.019,1.214445e+02,0.5,447992.7,306548900,4.27505541631403E-12,-6.24759579500741E-15,0.0375475681399424,5.48722778957836E-05,26.6328264074829,0.0389213982203803,0.00146140697291688,812169.540083522,555744946.571918
,603012.957,26.9898,-0.019,9.202165e+01,0.5,590190.9,404439400,4.27636204646897E-12,-6.24041565913549E-15,0.0375360958212437,5.47757270316049E-05,26.6409664783606,0.038876667265191,0.00145928141521326,1069961.79137401,733211415.028985
,603013.752,26.9898,-0.019,6.972812e+01,0.5,769429.4,533642300,4.27724481877915E-12,-6.16712339813832E-15,0.0375283507172027,5.41100590701428E-05,26.6464659910932,0.0384200696602336,0.0014418448462575,1394904.69805588,967444383.268104
,603014.563,26.9898,-0.019,5.283509e+01,0.5,765566.1,704027000,4.27870003740697E-12,-4.65270181499787E-15,0.0375156206689413,4.07948663966024E-05,26.6555317414345,0.0289854955544549,0.00108741014194058,1387900.89066303,1276336165.29104
,603015.39,26.9898,-0.019,4.003407e+01,0.5,1151801,929216100,4.27829460117361E-12,-5.30311947880193E-15,0.0375191625869379,4.65065219885854E-05,26.6530059466153,0.0330374806272916,0.00123954051162049,2088109.2223997,1684583281.32401
,603016.186,26.9898,-0.019,3.033521e+01,0.5,1648310,1225972000,4.27950121171464E-12,-5.7537567271368E-15,0.0375085738414075,5.04299913444438E-05,26.6605229132862,0.0358448696407413,0.0013444923701357,2988234.34983443,2222574420.06371
,603016.966,26.9898,-0.019,2.298591e+01,0.5,2098136,1617844000,4.27980052321135E-12,-5.55035191932508E-15,0.037505955364961,4.8640409808126E-05,26.6623875700818,0.0345776942688796,0.00129687163904554,3803727.4941147,2933002295.36527
,603017.793,26.9898,-0.019,1.741690e+01,0.5,2753654,2134982000,4.28008477002471E-12,-5.52036155214312E-15,0.0375034652266119,4.83711652066016E-05,26.6641583766095,0.0343908596748751,0.00128977855551007,4992121.30628278,3870525901.48589
,603018.619,26.9898,-0.019,1.319742e+01,0.5,3894625,2816728000,4.28142144490672E-12,-5.91982292747821E-15,0.0374917472044919,5.18389762718638E-05,26.6724856207336,0.036879432203127,0.00138267699259566,7060596.73527668,5106468664.11077
,603019.431,26.9898,-0.019,1.000008e+01,0.5,5096726,3716914000,4.2819027784884E-12,-5.87145282903884E-15,0.0374875338966199,5.1403849722319E-05,26.6754842423833,0.0365780951888435,0.0013712251615184,9239895.22898861,6738423045.53177
,603107.602,25.9942,-0.019,5.000000e+05,0.5,-229.5501,74416.45,4.2773722400931E-12,1.31942766075323E-14,0.0375269537019282,-0.000115758222475985,26.6472598029634,-0.0821979703747789,-0.00308466877955076,-416.153207726658,134910.175927305
,603108.398,25.9942,-0.019,3.788642e+05,0.5,-316.1714,98247.08,4.27575082724651E-12,1.37599013131147E-14,0.0375411527678522,-0.000120812128240612,26.6371586925278,-0.0857217105672627,-0.00321812515954673,-573.189653593827,178112.915183995
,603109.209,25.9942,-0.019,2.870762e+05,0.5,-145.9446,129626.4,4.27689844056057E-12,4.81530176066169E-15,0.0375314205190494,-4.2256115691591E-05,26.644308117085,-0.0299984639735788,-0.00112588639351243,-264.584129740671,235000.734767961
,603110.005,25.9942,-0.019,2.175258e+05,0.5,-18.40756,171379.5,4.26923913618103E-12,4.58551201010625E-16,0.0375988016585223,-4.03841881588725E-06,26.596592028268,-0.00285669151535548,-0.00010740817892455,-33.3712123864068,310695.262879828
,603110.8,25.9942,-0.019,1.648255e+05,0.5,-373.6735,226568.9,4.26181203341973E-12,7.02888268809209E-15,0.0376642234531824,-6.21185087738554E-05,26.5503225137729,-0.0437886750558013,-0.00164927092818123,-677.435669457113,410748.566461528
,603111.596,25.9942,-0.019,1.248930e+05,0.5,-382.7547,299198.6,4.25913995657237E-12,5.44857441290123E-15,0.0376878938732385,-4.82128543151046E-05,26.5336759555665,-0.0339436387077683,-0.00127926634683451,-693.899049390328,542419.529058472
,603112.407,25.9942,-0.019,9.463495e+04,0.5,-335.1725,394951.7,4.25818268084782E-12,3.6136715821111E-15,0.0376964009749594,-3.19907395151852E-05,26.5277122999614,-0.0225125240652434,-0.000848641745307084,-607.636899381718,716011.088002561
,603113.203,25.9942,-0.019,7.170755e+04,0.5,-294.8351,521397.8,4.25682372721406E-12,2.40710844828177E-15,0.0377084503201005,-2.13230180890136E-05,26.5192462632205,-0.014995852732676,-0.000565470548590731,-534.508905094835,945246.231526898
,603113.998,25.9942,-0.019,5.433485e+04,0.5,-118.8887,688320.3,4.2555021992761E-12,7.3502281469699E-16,0.0377201714534242,-6.51513858864065E-06,26.5110133818337,-0.00457905994730769,-0.000172722931460833,-215.534272768569,1247861.36354711
,603114.81,25.9942,-0.019,4.117107e+04,0.5,-410.0973,908079.2,4.25700346798956E-12,1.92250370707E-15,0.0377068625466272,-1.70287817646775E-05,26.5203660159268,-0.0119768523473981,-0.000451609617310913,-743.46866707983,1646264.02667591
,603115.605,25.9942,-0.019,3.119651e+04,0.5,-425.2295,1198596,4.2563893934876E-12,1.51005203888386E-15,0.0377123055066438,-1.33793078021597E-05,26.5165404422162,-0.0094073526308893,-0.000354773001077928,-770.901953190188,2172944.25124773
,603116.401,25.9942,-0.019,2.363846e+04,0.5,-351.7791,1581963,4.2560262525202E-12,9.46407143964764E-16,0.0377155261515502,-8.38675357490587E-06,26.5142781392975,-0.00589594630278442,-0.000222368727966457,-637.743137015392,2867953.34419322
,603117.196,25.9942,-0.019,1.791157e+04,0.5,46.79974,2087749,4.256070048342E-12,-9.540561230502E-17,0.0377151398971372,8.45436276702634E-07,26.514550979391,0.000594359806687606,2.24163632697226E-05,84.8436220318509,3784896.81894333
,603118.008,25.9942,-0.019,1.357207e+04,0.5,389.3777,2755100,4.25633778667486E-12,-6.01547318717486E-16,0.0377127667503768,5.32993734452405E-06,26.516218941054,0.00374753161190665,0.000141329788392436,705.905938931102,4994742.77121951
,603118.803,25.9942,-0.019,1.028394e+04,0.5,1039.981,3635632,4.25676739662691E-12,-1.21765822666085E-15,0.0377089582950979,1.07867353342402E-05,26.5188953337931,0.00758579176553995,0.00028605232872854,1885.38985225786,6591066.25923354
,603119.599,25.9942,-0.019,7.792469e+03,0.5,1859.698,4797545,4.25723045728952E-12,-1.65025298709244E-15,0.0377048540962551,1.46157340375333E-05,26.5217801184433,0.0102807793241562,0.000387635342659631,3371.46134156705,8697507.60711056
,603120.41,25.9942,-0.019,5.904585e+03,0.5,4980.273,6331136,4.25746201309034E-12,-3.34905506884064E-15,0.0377027857313513,2.96582107543787E-05,26.5232226694388,0.0208640107768328,0.000786631814574825,9028.77665618297,11477766.9665738
,603121.206,25.9942,-0.019,4.474074e+03,0.5,3507.958,8355394,4.25747486870836E-12,-1.78747322094978E-15,0.0377026885704831,1.58292293567886E-05,26.5233027576271,0.0111356367030735,0.000419843516655229,6359.60504600256,15147560.4450622
,603122.001,25.9942,-0.019,3.390107e+03,0.5,5711.721,11026160,4.25775930928311E-12,-2.2055850141643E-15,0.0377001663627294,1.95292678427934E-05,26.5250747712533,0.0137403979805787,0.000518015428762144,10354.824571149,19989413.4348335
,603122.797,25.9942,-0.019,2.568774e+03,0.5,9415.516,14550930,4.25795425173954E-12,-2.75520783788539E-15,0.0376984346627855,2.43936445809588E-05,26.526289227698,0.0171644493268828,0.000647073142403956,17069.4640769125,26379497.0897685
,603123.608,25.9942,-0.019,1.946446e+03,0.5,14654.92,19201330,4.2584031074012E-12,-3.25011636520575E-15,0.0376944548963129,2.87693207162772E-05,26.5290855177469,0.0202476404465597,0.000763224214155999,26568.0213904396,34810244.3524011
,603124.404,25.9942,-0.019,1.474880e+03,0.5,19394,25334110,4.25950211871152E-12,-3.26077308775762E-15,0.0376847290652815,2.88487590640473E-05,26.5359321605613,0.0203140299115275,0.000765529162066479,35159.5373325945,45928410.1440165
,603125.199,25.9942,-0.019,1.117550e+03,0.5,19988.25,33410830,4.26249355495825E-12,-2.55006495797603E-15,0.0376582903516515,2.25293212446802E-05,26.5545682703915,0.0158864460784318,0.000598256613199971,36236.8578987435,60570760.2711132
,603126.011,25.9942,-0.019,8.467957e+02,0.5,42965.68,44053790,4.26632440449932E-12,-4.16094799425676E-15,0.037624453618674,3.66951455108582E-05,26.5784337740832,0.0259219576894167,0.000975300422506213,77892.8240682845,79865467.3686336
,603126.806,25.9942,-0.019,6.416440e+02,0.5,69152.2,58120240,4.26772043413836E-12,-5.07778799615456E-15,0.0376121286773645,4.47513885820645E-05,26.5871307876691,0.0316337060145493,0.00118981270552221,125366.575102147,105366646.801039
,603127.602,25.9942,-0.019,4.861923e+02,0.5,100769.7,76685980,4.26868064198424E-12,-5.60928696077901E-15,0.0376036564116834,4.94133239936219E-05,26.5931127098629,0.0349448489781192,0.00131405636336655,182686.193108402,139024624.971465
,603128.397,25.9942,-0.019,3.684033e+02,0.5,128746.4,101170800,4.27012815641409E-12,-5.43401483112668E-15,0.0375909133262199,4.78368735194625E-05,26.6021304644364,0.0338529351317427,0.00127256481119058,233405.375746991,183413350.498528
,603129.209,25.9942,-0.019,2.791500e+02,0.5,181898,133480800,4.27133466028709E-12,-5.82066658303593E-15,0.0375802862679142,5.12117016946336E-05,26.6096467665847,0.0362617060097649,0.00136272782302773,329764.33545036,241988407.279807
,603130.004,25.9942,-0.019,2.115173e+02,0.5,236885.7,176116700,4.2723644497411E-12,-5.74654216966384E-15,0.0375712299013125,5.05351684140876E-05,26.6160621696834,0.0357999242451679,0.00134504961766828,429451.975492822,319283370.554984
,603130.815,25.9942,-0.019,1.602760e+02,0.5,316349.4,232358300,4.27363111410144E-12,-5.81843058228315E-15,0.0375600924700775,5.11370272413489E-05,26.6239532608484,0.0362477761272028,0.00136147234680233,573512.351213977,421244215.911529
,603131.611,25.9942,-0.019,1.214445e+02,0.5,431444.8,306585600,4.27454433241984E-12,-6.01538338588639E-15,0.0375520633305979,5.28454123522343E-05,26.6296424467366,0.0374747566731894,0.00140725722277889,782169.720148179,555811480.294725
,603132.422,25.9942,-0.019,9.202165e+01,0.5,579515.8,404508400,4.27563292504415E-12,-6.12545211684925E-15,0.0375424997240575,5.37849690181637E-05,26.636424183011,0.0381604650720652,0.00143264218987789,1050608.81741407,733336505.679492
,603133.218,25.9942,-0.019,6.972812e+01,0.5,761588.4,533662000,4.27708710629473E-12,-6.10382587844673E-15,0.0375297361180773,5.35586413920959E-05,26.6454834706787,0.0380257374961317,0.00142709880036428,1380689.68659745,967480097.555278
,603134.029,25.9942,-0.019,5.283509e+01,0.5,660114.9,704076900,4.27839809159327E-12,-4.01125832759502E-15,0.0375182796997333,3.51756682432863E-05,26.6536506733179,0.0249894179866605,0.000937560797691275,1196727.56885387,1276426629.39917
,603134.856,25.9942,-0.019,4.003407e+01,0.5,1172802,929227100,4.27824371386889E-12,-5.3996840859601E-15,0.0375196067363542,4.73544839787923E-05,26.6526889278586,0.033639060763478,0.00126212634134325,2126182.10285354,1684603223.31177
,603135.667,25.9942,-0.019,3.033521e+01,0.5,1446050,1226125000,4.27896898444689E-12,-5.04647005807681E-15,0.0375132548714781,4.42418531608938E-05,26.6572072331252,0.0314386008926175,0.00117936588846977,2621555.58212841,2222851794.9844
,603136.447,25.9942,-0.019,2.298591e+01,0.5,2021235,1617962000,4.27948891090179E-12,-5.3461408666128E-15,0.0375086909208818,4.68576387414961E-05,26.6604462814344,0.0333054961362844,0.0012492475101393,3664313.05766973,2933216218.50672
,603137.258,25.9942,-0.019,1.741690e+01,0.5,3083910,2134514000,4.28102137966924E-12,-6.18514783364071E-15,0.0374952442571957,5.41724995559685E-05,26.6699932862528,0.038532358651856,0.00144478321528929,5590845.04358882,3869677460.55201
,603138.101,25.9942,-0.019,1.319742e+01,0.5,3195080,2816890000,4.28117789618271E-12,-4.8559602513891E-15,0.0374939034876144,4.25277597475255E-05,26.6709683559834,0.0302517590586907,0.00113425799374487,5792386.02354471,5106762355.20327
,603138.896,25.9942,-0.019,1.000008e+01,0.5,5613685,3717481000,4.28124797856942E-12,-6.46501691833139E-15,0.0374932524663041,5.6617722853541E-05,26.6714049566488,0.0402758927171558,0.00151007765742448,10177094.3245811,6739450964.35551
,603228.644,24.9882,-0.019,5.000000e+05,0.5,-231.0454,74419.27,4.27720962704778E-12,1.32792166486598E-14,0.0375283757801037,-0.000116512276907102,26.6462467529358,-0.0827271315551838,-0.00310464480503504,-418.864049026721,134915.288327804
,603229.439,24.9882,-0.019,3.788642e+05,0.5,-315.5435,98246.83,4.27576188285005E-12,1.37326453146742E-14,0.0375410572404514,-0.000120572201620677,26.6372275669497,-0.0855519105987621,-0.00321174230252518,-572.051328674205,178112.461957
,603230.25,24.9882,-0.019,2.870762e+05,0.5,-147.3601,129628,4.27684554521367E-12,4.86188467944612E-15,0.0375318837755529,-4.26659529295665E-05,26.6439785885866,-0.0302886671800227,-0.00113679220538772,-267.15030098406,235003.635420726
,603231.046,24.9882,-0.019,2.175258e+05,0.5,-19.28821,171381.6,4.26918681884402E-12,4.80477320150444E-16,0.037599262375723,-4.23162386480254E-06,26.5962661006672,-0.00299328729435103,-0.000112545395771775,-34.9677497975623,310699.069986583
,603231.842,24.9882,-0.019,1.648255e+05,0.5,-372.0567,226577.9,4.26164284912556E-12,6.99791451427634E-15,0.0376657195897267,-6.18497361555521E-05,26.5492685260467,-0.0435957489023193,-0.00164206968111188,-674.504559837678,410764.882633333
,603232.637,24.9882,-0.019,1.248930e+05,0.5,-381.2616,299210.2,4.25897488992596E-12,5.42689915281296E-15,0.0376893550417364,-4.80247792561232E-05,26.5326476200454,-0.0338086057355488,-0.00127422661393228,-691.192196487817,542440.558791022
,603233.448,24.9882,-0.019,9.463495e+04,0.5,-345.0192,394980.8,4.2578687791653E-12,3.71928579792382E-15,0.0376991784418456,-3.293056367971E-05,26.5257567489321,-0.0231704816358444,-0.000873508788275278,-625.488060372378,716063.843624732
,603234.244,24.9882,-0.019,7.170755e+04,0.5,-297.6833,521393.2,4.25686125666075E-12,2.43040474353121E-15,0.0377081176396184,-2.15290051649117E-05,26.5194800649239,-0.0151409844624187,-0.000570938209397437,-539.672429598842,945237.892150197
,603235.04,24.9882,-0.019,5.433485e+04,0.5,-87.62377,688341.9,4.255368720656E-12,5.41695122792839E-16,0.037721355140297,-4.80181047659847E-06,26.5101818340356,-0.00337466319525764,-0.000127296870929984,-158.85383172825,1247900.52235944
,603235.851,24.9882,-0.019,4.117107e+04,0.5,-415.896,908132.4,4.25675406058689E-12,1.94945911717481E-15,0.0377090716106466,-1.72695655904155E-05,26.5188122526622,-0.0121447797046259,-0.000457968463629312,-753.98117657403,1646360.47338036
,603236.646,24.9882,-0.019,3.119651e+04,0.5,-402.7739,1198636,4.25624740750543E-12,1.43021348239653E-15,0.0377135640559967,-1.2672770780899E-05,26.5156558950824,-0.00890997278232952,-0.000336026867205724,-730.192016791002,2173016.76756686
,603237.442,24.9882,-0.019,2.363846e+04,0.5,-296.9165,1582048,4.25579764601841E-12,7.98721999436189E-16,0.0377175526336632,-7.07877619171673E-06,26.5128539619044,-0.00497589441241972,-0.000187678566010639,-538.282291761024,2868107.44137138
,603238.238,24.9882,-0.019,1.791157e+04,0.5,8.791416,2087745,4.25607820479195E-12,-1.79221859120052E-17,0.0377150676372249,1.58816737229394E-07,26.5146017926072,0.000111651995063169,4.2109625457132E-06,15.938028207609,3784889.56731141
,603239.049,24.9882,-0.019,1.357207e+04,0.5,310.6619,2755263,4.25608601473459E-12,-4.79882961409083E-16,0.037714997951052,4.25244810458019E-06,26.5146504471453,0.00298958454628325,0.000112752176470994,563.201437086973,4995038.27521998
,603239.844,24.9882,-0.019,1.028394e+04,0.5,1093.83,3635713,4.2566725231781E-12,-1.28065006947135E-15,0.0377097984311793,1.13452598755669E-05,26.5183042892694,0.00797821961764625,0.000300857080853192,1983.01313398535,6591213.10477979
,603240.64,24.9882,-0.019,7.792469e+03,0.5,1932.334,4797766,4.25703430515473E-12,-1.71455050684357E-15,0.0377065909789223,1.51865947135948E-05,26.52055812592,0.0106813413087865,0.000402757033169188,3503.14372548426,8697908.25977378
,603241.451,24.9882,-0.019,5.904585e+03,0.5,2930.367,6332960,4.25623751417298E-12,-1.96943261218996E-15,0.0377136479022435,1.74507385586446E-05,26.5155942614005,0.0122692109864893,0.000462716802253607,5312.48571386527,11481073.7107264
,603242.247,24.9882,-0.019,4.474074e+03,0.5,3558.025,8355572,4.25738414954325E-12,-1.8129075111409E-15,0.0377034917736074,1.60551505411945E-05,26.5227375935436,0.0112940877568009,0.00042582662204335,6450.37190975583,15147883.1426823
,603243.042,24.9882,-0.019,3.390107e+03,0.5,5721.926,11026590,4.25759326696421E-12,-2.20935335508688E-15,0.0377016366000139,1.95641603346248E-05,26.524040357468,0.013763874066819,0.000518920718009829,10373.3252970683,19990192.9852642
,603243.838,24.9882,-0.019,2.568774e+03,0.5,9863.866,14551750,4.25771413981526E-12,-2.88608048801299E-15,0.0377005591123171,2.55552262242669E-05,26.524793373592,0.0179797624007284,0.000677847406669301,17882.2813690167,26380983.6743107
,603244.649,24.9882,-0.019,1.946446e+03,0.5,13318.98,19202350,4.258177339259E-12,-2.95352281455362E-15,0.0376964572755228,2.6146714361708E-05,26.5276790228236,0.0183999159660879,0.000693611979783724,24146.08510581,34812093.5185391
,603245.445,24.9882,-0.019,1.474880e+03,0.5,19440.84,25334430,4.25944830479463E-12,-3.2685658600483E-15,0.0376852050683186,2.89184340085951E-05,26.5355969095371,0.0203625774814277,0.000767368359974943,35244.4539423016,45928990.2745696
,603246.24,24.9882,-0.019,1.117550e+03,0.5,18290.3,33412840,4.26223738652241E-12,-2.33316295384382E-15,0.0376605558794341,2.06155138324552E-05,26.5529723871061,0.0145351856008614,0.000547403333568772,33158.6307968626,60574404.2161497
,603247.036,24.9882,-0.019,8.467957e+02,0.5,42489.84,44057900,4.26592650485535E-12,-4.11409837153071E-15,0.0376279637934937,3.62887509643297E-05,26.5759549308605,0.0256300929653813,0.000964409107106784,77030.1699358548,79872918.4204247
,603247.847,24.9882,-0.019,6.416440e+02,0.5,69155.12,58129100,4.26706995226853E-12,-5.07645455714133E-15,0.0376178623677292,4.475327824074E-05,26.5830784026043,0.0316253989293057,0.00118968158805142,125371.868793444,105382709.165728
,603248.643,24.9882,-0.019,4.861923e+02,0.5,98997.35,76691110,4.26839536054341E-12,-5.5098932515919E-15,0.0376061719530821,4.85442363136934E-05,26.5913354577922,0.0343256440450851,0.00129085822333253,179473.08565293,139033925.189394
,603249.439,24.9882,-0.019,3.684033e+02,0.5,126950.9,101173000,4.27003549458819E-12,-5.35799916054595E-15,0.037591730755847,4.71697394760703E-05,26.6015531979255,0.0333793711748641,0.0012547903096676,230150.29947182,183417338.896081
,603250.25,24.9882,-0.019,2.791500e+02,0.5,175019.7,133485700,4.27117845696823E-12,-5.60015321629989E-15,0.0375816658176525,4.92751798650027E-05,26.6086736480001,0.0348879473926487,0.00131114943398431,317294.610502707,241997290.528901
,603251.045,24.9882,-0.019,2.115173e+02,0.5,232458.9,176123900,4.27219008093169E-12,-5.63869302692191E-15,0.0375727658877084,4.95907927783464E-05,26.6149758833596,0.0351280434817325,0.00131986005306492,421426.594454154,319296423.492428
,603251.857,24.9882,-0.019,1.602760e+02,0.5,312787.2,232365500,4.27349887066107E-12,-5.75255683807294E-15,0.0375612563306574,5.05612072194392E-05,26.6231294079978,0.0358373945476643,0.0013461000019366,567054.410413412,421257268.848973
,603252.652,24.9882,-0.019,1.214445e+02,0.5,443826.2,306591600,4.27446018708356E-12,-6.18776712044488E-15,0.0375527982391519,5.43619451473866E-05,26.6291182364245,0.0385486763375872,0.00144761369848359,804616.058991624,555822357.742595
,603253.463,24.9882,-0.019,9.202165e+01,0.5,591019.2,404563300,4.27505236429866E-12,-6.24534659546701E-15,0.0375475950032528,5.4852601708426E-05,26.632807393976,0.0389073861117451,0.00146088189413128,1071463.4230525,733436034.327505
,603254.259,24.9882,-0.019,6.972812e+01,0.5,750679.3,533739400,4.27646711644236E-12,-6.01464936154979E-15,0.0375351792666911,5.2791459834695E-05,26.6416210453988,0.0374701838335811,0.00140645284946174,1360912.49217056,967620416.632804
,603255.07,24.9882,-0.019,5.283509e+01,0.5,798697.3,704171800,4.27781975628662E-12,-4.85205895668185E-15,0.0375233366540851,4.25603349532157E-05,26.6500477483666,0.0302274546942827,0.00113423641787416,1447964.70747615,1276598674.36631
,603255.897,24.9882,-0.019,4.003407e+01,0.5,1085128,929400100,4.27744833767704E-12,-4.99416662400489E-15,0.0375265919953564,4.38144516217904E-05,26.6477338772257,0.0311127599047237,0.00116755743839494,1967237.20875753,1684916856.39203
,603256.693,24.9882,-0.019,3.033521e+01,0.5,1453359,1226324000,4.27827456242517E-12,-5.07033120102982E-15,0.0375193432700667,4.44654717804111E-05,26.6528811088164,0.03158725152197,0.00118513459738209,2634806.12654235,2223212563.6721
,603257.473,24.9882,-0.019,2.298591e+01,0.5,1808316,1618050000,4.27925749814858E-12,-4.78245406632801E-15,0.0375107309964837,4.19216062746129E-05,26.6590046215997,0.0297938287452876,0.00111758969129508,3278310.50382221,2933375754.40882
,603258.299,24.9882,-0.019,1.741690e+01,0.5,2780618,2135368000,4.27931094262025E-12,-5.57240205652928E-15,0.0375102457697628,4.8844819521425E-05,26.6593375710466,0.0347150626581125,0.00130217274024899,5041004.55701167,3871225683.96554
,603259.126,24.9882,-0.019,1.319742e+01,0.5,3736824,2817299000,4.2805543546237E-12,-5.67766440326793E-15,0.0374993474369793,4.97385834754645E-05,26.6670838042099,0.035370828147663,0.00132638530734579,6774518.04338121,5107503834.56642
,603259.922,24.9882,-0.019,1.000008e+01,0.5,4300284,3717199000,4.28157680260357E-12,-4.95319088889438E-15,0.0374904083099532,4.33712058484786E-05,26.6734534712451,0.0308574884441591,0.00115686138944942,7796019.17287609,6738939724.30561
,603348.14,23.9902,-0.019,5.000000e+05,0.5,-229.2594,74419.62,4.27719014636012E-12,1.31764452256063E-14,0.037528552279168,-0.000115611627395984,26.646125391755,-0.0820868840722181,-0.00308063115613866,-415.626195377345,134915.922845596
,603348.936,23.9902,-0.019,3.788642e+05,0.5,-314.393,98248.06,4.2757086753005E-12,1.36822332934996E-14,0.0375415272352635,-0.000120132584522037,26.6368960934849,-0.0852378527730625,-0.00319999193877212,-569.965578045086,178114.691833814
,603349.732,23.9902,-0.019,2.870762e+05,0.5,-148.0736,129632.2,4.27670692487774E-12,4.88510871921927E-15,0.0375330998238747,-4.28725363766139E-05,26.6431150088235,-0.0304333487711428,-0.0011422594077706,-268.44381082663,235011.249634235
,603350.527,23.9902,-0.019,2.175258e+05,0.5,-23.45846,171382.2,4.26917184673704E-12,5.84355884098856E-16,0.0375993940092089,-5.14653143902497E-06,26.5961728271334,-0.00364043206598115,-0.000136878042177076,-42.5280292943784,310700.15773137
,603351.338,23.9902,-0.019,1.648255e+05,0.5,-369.9626,226588.5,4.26144361594631E-12,6.95787632606641E-15,0.037667481706101,-6.15016184291858E-05,26.5480273391706,-0.0433463181903346,-0.00163275100016108,-670.708149240164,410784.099457904
,603352.134,23.9902,-0.019,1.248930e+05,0.5,-386.7394,299215.9,4.25889355749106E-12,5.50466047789558E-15,0.0376900730297052,-4.87147782904062E-05,26.532140933603,-0.0342930448060315,-0.00129250952238835,-701.122943811756,542450.892366498
,603352.93,23.9902,-0.019,9.463495e+04,0.5,-349.0368,394977.8,4.25790104307281E-12,3.76265236879337E-15,0.0376988921050532,-3.33140259120716E-05,26.5259577472734,-0.0234406475732143,-0.000883687133808533,-632.771599466295,716058.404900797
,603353.741,23.9902,-0.019,7.170755e+04,0.5,-273.273,521416.8,4.2566688039405E-12,2.23090750827214E-15,0.0377098244351353,-1.97636072578842E-05,26.518281119088,-0.0138981525648129,-0.000524097037149551,-495.418801974327,945280.676778487
,603354.536,23.9902,-0.019,5.433485e+04,0.5,-135.2548,688368.2,4.25520604344775E-12,8.36088945371556E-16,0.0377227963886652,-7.41200607609364E-06,26.5091683842845,-0.00520868376543646,-0.000196486124722205,-245.204506033444,1247948.20183927
,603355.332,23.9902,-0.019,4.117107e+04,0.5,-413.7781,908143.6,4.25670157176332E-12,1.9394838972947E-15,0.0377095366767559,-1.71816224196133E-05,26.5184852567311,-0.0120826358787401,-0.000455630695409845,-750.14161876663,1646380.77794972
,603356.128,23.9902,-0.019,3.119651e+04,0.5,-419.698,1198672,4.2561195374156E-12,1.49021989135831E-15,0.0377146967504144,-1.32052661585116E-05,26.5148592874192,-0.00928380191846583,-0.000350135816970781,-760.873852707809,2173082.03225409
,603356.939,23.9902,-0.019,2.363846e+04,0.5,-280.8732,1582098,4.25566316324111E-12,7.55516871130393E-16,0.037718744681965,-6.69628842132819E-06,26.5120161583876,-0.00470673423318784,-0.000177532112422871,-509.197265191569,2868198.0867703
,603357.734,23.9902,-0.019,1.791157e+04,0.5,96.64201,2087901,4.25576019781776E-12,-1.96985019689682E-16,0.0377178857738036,1.74583579112745E-06,26.5126206663492,0.00122718124641136,4.62866821750648E-05,175.203070975146,3785172.38095604
,603358.53,23.9902,-0.019,1.357207e+04,0.5,345.0383,2755419,4.25584504077882E-12,-5.32924226019257E-16,0.0377171333332934,4.72300422048076E-06,26.5131492227382,0.00332002208573721,0.000125221717640765,625.522686914765,4995321.08886461
,603359.326,23.9902,-0.019,1.028394e+04,0.5,966.7432,3635814,4.25655436056962E-12,-1.13179469123311E-15,0.0377108460082685,1.00271091823566E-05,26.5175681574692,0.00705087738172795,0.00026589456996425,1752.61646031927,6591396.2084856
,603360.121,23.9902,-0.019,7.792469e+03,0.5,2067.995,4797914,4.2569028892169E-12,-1.8348086044031E-15,0.0377077541401654,1.62527813176917E-05,26.5197394282615,0.0114305276290795,0.000431019605603602,3749.08463473852,8698176.57015458
,603360.917,23.9902,-0.019,5.904585e+03,0.5,2652.944,6330200,4.25809341958192E-12,-1.78453814870294E-15,0.037697211722604,1.57986464339534E-05,26.5271562183277,0.0111173517308261,0.000419093235600771,4809.54334378069,11476070.0847061
,603361.728,23.9902,-0.019,4.474074e+03,0.5,3239.024,8356225,4.25705158714503E-12,-1.65011021843008E-15,0.0377064383558556,1.46156977330238E-05,26.5206657896116,0.0102798899010655,0.000387618093098259,5872.0524517464,15149066.9715922
,603362.524,23.9902,-0.019,3.390107e+03,0.5,5506.842,11027300,4.25731922370962E-12,-2.12603124142188E-15,0.0377040642011114,1.88287544832712E-05,26.5223331172766,0.0132447922835335,0.000499382623126241,9983.39779744764,19991480.1499288
,603363.319,23.9902,-0.019,2.568774e+03,0.5,9194.526,14551550,4.25777291531335E-12,-2.69031160061604E-15,0.0377000409538948,2.38211054321808E-05,26.5251595343748,0.0167601574397887,0.000631858874140555,16668.8295427715,26380621.0927151
,603364.13,23.9902,-0.019,1.946446e+03,0.5,14315.18,19203820,4.25785106988143E-12,-3.17394687507721E-15,0.0376993430573253,2.8102371390034E-05,26.5256464232785,0.0197731182215615,0.000745433981364124,25952.1040338667,34814758.4932673
,603364.926,23.9902,-0.019,1.474880e+03,0.5,17933.79,25336320,4.25913093907997E-12,-3.01473773002405E-15,0.0376880164612561,2.66766828305259E-05,26.5336197782106,0.0187812738804324,0.000707829313807214,32512.3109734923,45932416.6706487
,603365.722,23.9902,-0.019,1.117550e+03,0.5,17939.12,33413350,4.26217237906802E-12,-2.28829559947706E-15,0.0376611307148417,2.02196889335918E-05,26.5525674023564,0.0142556700522084,0.000536884808018352,32521.9737730171,60575328.7992187
,603366.517,23.9902,-0.019,8.467957e+02,0.5,43082.02,44059280,4.26579277879713E-12,-4.171175058058E-15,0.0376291423923383,3.67945065177998E-05,26.5751218415674,0.025985670457639,0.000977819428733288,78103.7377824886,79875420.2334348
,603367.328,23.9902,-0.019,6.416440e+02,0.5,63491.82,58132520,4.26681986505593E-12,-4.66018261111948E-15,0.0376200755980957,4.10883111253509E-05,26.5815204042461,0.0290320995689283,0.00109219108340736,115104.827039516,105388909.311014
,603368.124,23.9902,-0.019,4.861923e+02,0.5,96345.92,76698820,4.26796666558444E-12,-5.36124512639262E-15,0.0376099526205644,4.72440838905304E-05,26.5886647652953,0.0333995929583266,0.0012561590908439,174666.287051829,139047902.709908
,603368.92,23.9902,-0.019,3.684033e+02,0.5,119955.6,101184300,4.26955934987785E-12,-5.0616306437877E-15,0.0375959293716589,4.45705733531286E-05,26.5985869020111,0.0315330486150805,0.00118551593478435,217468.464290697,183437824.756236
,603369.731,23.9902,-0.019,2.791500e+02,0.5,172770,133501000,4.27068914395829E-12,-5.52690214606388E-15,0.0375859733913252,4.86417976106491E-05,26.6056253159474,0.0344316063987254,0.0012941476093812,313216.111423758,242025028.02097
,603370.526,23.9902,-0.019,2.115173e+02,0.5,234666.2,176129600,4.27205168052813E-12,-5.69186629659723E-15,0.0375739818769384,5.00616792744094E-05,26.6141136737357,0.0354593033890022,0.00133234958803063,425428.22623482,319306757.067904
,603371.338,23.9902,-0.019,1.602760e+02,0.5,292930.8,232397700,4.27290770720371E-12,-5.3858806390827E-15,0.0375664613738064,4.73514737168148E-05,26.6194465659747,0.0335530677718765,0.00126047202704674,531056.584431617,421315644.485877
,603372.133,23.9902,-0.019,1.214445e+02,0.5,413380.6,306628300,4.27394977019805E-12,-5.76192060672264E-15,0.0375572934298075,5.06328231686047E-05,26.6259384310224,0.0358957291423495,0.00134814888253954,749420.987845226,555888891.465401
,603372.945,23.9902,-0.019,9.202165e+01,0.5,555252.8,404585100,4.27482308605303E-12,-5.86676940904543E-15,0.0375496182653012,5.15331154823538E-05,26.6313790317397,0.036548918324562,0.00137240051598539,1006622.23113477,733475555.721434
,603373.74,23.9902,-0.019,6.972812e+01,0.5,693294.9,533830000,4.27574257360127E-12,-5.55298600676364E-15,0.0375415507042158,4.87559066394249E-05,26.6371072738024,0.0345941041599013,0.00129871850589139,1256879.85557633,967784666.095645
,603374.551,23.9902,-0.019,5.283509e+01,0.5,900381.5,704565600,4.27542728994536E-12,-5.46367241951912E-15,0.0375443211495937,4.79788002609735E-05,26.6351431133274,0.0340376965737362,0.00127792429831942,1632308.80493077,1277312597.5282
,603375.378,23.9902,-0.019,4.003407e+01,0.5,1078677,929481700,4.27707288692742E-12,-4.96360514731189E-15,0.0375298867764812,4.35539781777246E-05,26.6453948865775,0.0309223674011751,0.00116051451039864,1955542.13938904,1685064789.68307
,603376.189,23.9902,-0.019,3.033521e+01,0.5,1374725,1226360000,4.27814960591242E-12,-4.7957200308131E-15,0.0375204446889069,4.20596670838559E-05,26.6521026522144,0.029876473318247,0.00112097997325418,2492249.92057085,2223277828.35932
,603376.969,23.9902,-0.019,2.298591e+01,0.5,1747766,1618302000,4.2785914908672E-12,-4.62087838711626E-15,0.0375165730311619,4.05178951644265E-05,26.6548555160131,0.0287872413219536,0.00107999990113094,3168538.92573164,2933832607.21937
,603377.781,23.9902,-0.019,1.741690e+01,0.5,2592261,2135226000,4.27959648076109E-12,-5.19562381350463E-15,0.0375077513730596,4.55361076916818E-05,26.6611164223122,0.032367801964766,0.00121404525797269,4699530.64892899,3870968251.03261
,603378.607,23.9902,-0.019,1.319742e+01,0.5,3867313,2817357000,4.28046569747776E-12,-5.87568442263788E-15,0.0375001194395787,5.14754429098746E-05,26.666531486135,0.0366044572559457,0.00137267410555354,7011082.59257132,5107608983.22917
,603379.419,23.9902,-0.019,1.000008e+01,0.5,6278626,3716784000,4.28204837642122E-12,-7.23350624342336E-15,0.0374862227607134,6.33240922440494E-05,26.67639129132,0.0450634430055272,0.00168926308335378,11382571.1686294,6738187367.49459
,603468.246,22.9912,-0.019,5.000000e+05,0.5,-230.5468,74422.38,4.2770310700195E-12,1.32494530098818E-14,0.037529944100361,-0.000116260841382889,26.6451343747617,-0.0825417094383611,-0.00309781546894899,-417.960133108704,134920.926471617
,603469.041,22.9912,-0.019,3.788642e+05,0.5,-318.0479,98254.52,4.27542653974194E-12,1.38394694978836E-14,0.037543995663301,-0.000121529156911275,26.635138439695,-0.0862174060486406,-0.00323697983563504,-576.591575415246,178126.403219354
,603469.837,22.9912,-0.019,2.870762e+05,0.5,-148.4332,129634.7,4.2766244218372E-12,4.89678340854297E-15,0.0375338236621615,-4.29766532757845E-05,26.6426010297185,-0.0305060799860255,-0.00114501132798549,-269.095732535654,235015.781904181
,603470.648,22.9912,-0.019,2.175258e+05,0.5,-19.55372,171388.7,4.26900996072838E-12,4.8705092838264E-16,0.0376008200386393,-4.28987387620037E-06,26.5951643064134,-0.00303423969142424,-0.000114089902076391,-35.4490949949005,310711.941633229
,603471.444,22.9912,-0.019,1.648255e+05,0.5,-377.3257,226587.1,4.26146948902363E-12,7.09644087405896E-15,0.0376672489737497,-6.27256409835087E-05,26.5481885237892,-0.0442095504045497,-0.00166525675998325,-684.056771975733,410781.561386734
,603472.239,22.9912,-0.019,1.248930e+05,0.5,-385.7225,299224,4.25877830690112E-12,5.48988923175837E-15,0.0376910933283977,-4.85866867175189E-05,26.5314229431546,-0.0342010225990928,-0.00128907607678528,-699.279397688548,542465.576921123
,603473.05,22.9912,-0.019,9.463495e+04,0.5,-340.6206,394973.4,4.25794863439811E-12,3.67200682025135E-15,0.0376984721444243,-3.25107366747156E-05,26.5262542326711,-0.022875942107709,-0.000862388707695252,-617.5138033387,716050.428105692
,603473.846,22.9912,-0.019,7.170755e+04,0.5,-284.2021,521441.3,4.25646870843128E-12,2.31991088070787E-15,0.0377115963203117,-2.05540199224436E-05,26.5170345600512,-0.0144526275685089,-0.000545031818538347,-515.23225456078,945325.093023957
,603474.642,22.9912,-0.019,5.433485e+04,0.5,-110.2625,688392.6,4.25505527324529E-12,6.8154862801577E-16,0.037724133516429,-6.04242008391033E-06,26.508229113038,-0.00424592538120885,-0.000160173860090884,-199.895765965515,1247992.43679395
,603475.437,22.9912,-0.019,4.117107e+04,0.5,-442.1041,908175.3,4.25655286587762E-12,2.07211038867854E-15,0.0377108529799404,-1.83578244386616E-05,26.5175588458068,-0.0129088750681971,-0.000486804805195649,-801.494050162066,1646438.24713263
,603476.248,22.9912,-0.019,3.119651e+04,0.5,-437.8835,1198707,4.25599522053158E-12,1.55470025882025E-15,0.0377157979810982,-1.377744988997E-05,26.5140848155892,-0.00968550301145073,-0.000365296523670922,-793.842490748538,2173145.48403333
,603477.044,22.9912,-0.019,2.363846e+04,0.5,-309.8116,1582126,4.25558781871171E-12,8.33328363894901E-16,0.0377194122290139,-7.38620783283403E-06,26.5115467755195,-0.00519148583930644,-0.000195819801962676,-561.659921432961,2868248.84819369
,603477.84,22.9912,-0.019,1.791157e+04,0.5,-79.85631,2087978,4.25560325770847E-12,1.62758790075651E-16,0.0377192767771149,-1.44260248876621E-06,26.5116429576928,-0.00101395799124264,-3.82457621679922E-05,-144.772141522545,3785311.97487037
,603478.651,22.9912,-0.019,1.357207e+04,0.5,175.068,2755487,4.25574006444638E-12,-2.70385562190095E-16,0.037718064140937,2.39639165527747E-06,26.5124952390663,0.00168445342566046,6.35343226079455E-05,317.382173958062,4995444.36660714
,603479.446,22.9912,-0.019,1.028394e+04,0.5,1029.606,3635940,4.2564068133919E-12,-1.20530646641836E-15,0.0377121528866173,1.06791253114679E-05,26.5166489650872,0.00750884252059922,0.000283174639845542,1866.58093198223,6591624.63489088
,603480.242,22.9912,-0.019,7.792469e+03,0.5,2063.446,4798046,4.25678578023153E-12,-1.83067181745978E-15,0.0377087915542471,1.62170298278601E-05,26.5190098603438,0.0114047561903923,0.000430059653450592,3740.83771634489,8698415.87400772
,603481.038,22.9912,-0.019,5.904585e+03,0.5,4793.366,6330738,4.25772986438499E-12,-3.22377226306437E-15,0.0377004155866062,2.85451538602147E-05,26.5248913348335,0.020083521428005,0.00075715753834703,8689.93146466893,11477045.4291985
,603481.849,22.9912,-0.019,4.474074e+03,0.5,3144.26,8356250,4.25703888789687E-12,-1.60182343678787E-15,0.0377065511652831,1.41880868292539E-05,26.5205866755794,0.0099790719354444,0.000376276439790576,5700.25404008372,15149112.2942917
,603482.629,22.9912,-0.019,3.390107e+03,0.5,5528.46,11027770,4.25713776987708E-12,-2.1341953881206E-15,0.0377056712046548,1.89026698079563E-05,26.5212026925329,0.0132956534492069,0.000501321663400669,10022.5892421241,19992332.2166787
,603483.44,22.9912,-0.019,2.568774e+03,0.5,8906.815,14552660,4.25744825985161E-12,-2.60573008800935E-15,0.0377029167331388,2.30757060429139E-05,26.523136989235,0.0162332298275898,0.000612040341765698,16147.2359754054,26382633.4205711
,603484.236,22.9912,-0.019,1.946446e+03,0.5,12880.78,19203360,4.25795351335784E-12,-2.85605031909986E-15,0.037698440023564,2.52864765482042E-05,26.5262846277128,0.0177926798490968,0.000670756575932545,23351.6688296863,34813924.5555972
,603485.031,22.9912,-0.019,1.474880e+03,0.5,17176.88,25337650,4.25890754932272E-12,-2.88719529655712E-15,0.0376899948488789,2.55507720218651E-05,26.5322281001979,0.0179867074574685,0.000677919222974506,31140.1027955809,45934827.83826
,603485.827,22.9912,-0.019,1.117550e+03,0.5,18347.84,33416820,4.26172973907144E-12,-2.3399454339379E-15,0.0376650418498694,2.06803687919649E-05,26.5498098347831,0.0145774392320702,0.00054906002426323,33262.9455219383,60581619.5899036
,603486.638,22.9912,-0.019,8.467957e+02,0.5,38634.37,44062830,4.26544989676947E-12,-3.73995427729571E-15,0.0376321742951632,3.29959593068312E-05,26.5729857481998,0.0232992425452627,0.000876801830477071,70040.5576124714,79881856.0567581
