Repository: AlexiLJ/BunchOfScripts

ScriptCutter.py:                filters out a threshold values from an CSV file

From_dat_to_csv.py:             converts .dat file from PPMS to .csv 
                    
Convert_all_files_to_csv.py     Converts all files in a rectory from .dat to .csv
                                and removes LCR head

temp_script.py:                 Script for measuring RaspberryPi CPU and GPU temperatures
                                Run in bash with "watch python3 temp_script.py"

File: Scripts/Data_examples/Nb-PrO2/Jan 30 2019 Pr0.998Nb0.002O2 1300C 10h air.dat (part 45 of 54)
Comment,Time Stamp (sec),Temperature (K),Magnetic Field (Oe),Frequency (Hz),AC Voltage (Vrms),Re[Impedance] (Ohm),-Im[Impedance] (Ohm),Re[Cp] (F),Im[Cp] (F),Re[Modulus],Im[Modulus],Re[Permittivity],Im[Permittivity],Loss Factor,Re[Sp.Impedance] (Ohm-cm),-Im[Sp.Impedance] (Ohm-cm)
,603487.434,22.9912,-0.019,6.416440e+02,0.5,63144.51,58133680,4.26673478062354E-12,-4.6345057980577E-15,0.0376208262844189,4.08635517573419E-05,26.580990343534,0.0288721376413327,0.00108619495617687,114475.185969547,105391012.284269
,603488.229,22.9912,-0.019,4.861923e+02,0.5,96396.88,76703490,4.26770680924767E-12,-5.36342767670977E-15,0.0376122425968475,4.72690725824756E-05,26.5870459070505,0.0334131898542874,0.00125674698765336,174758.672842407,139056368.990167
,603489.04,22.9912,-0.019,3.684033e+02,0.5,122163.7,101189200,4.26935237780274E-12,-5.15430384938492E-15,0.0375977500103739,4.53910126074948E-05,26.5972975032056,0.0321103860193811,0.00120728002593162,221471.546397746,183446708.00533
,603489.836,22.9912,-0.019,2.791500e+02,0.5,169607.1,133510200,4.27039511719998E-12,-5.42497375992582E-15,0.0375885635663442,4.77513123315918E-05,26.6037935821216,0.0337966108841292,0.00127036810670645,307482.064778957,242041706.774372
,603490.632,22.9912,-0.019,2.115173e+02,0.5,238600.9,176163100,4.27123903376401E-12,-5.78510186055549E-15,0.0375811284803082,5.09010745066201E-05,26.6090510305436,0.0360401441847562,0.00135443177373695,432561.47525733,319367489.48518
,603491.443,22.9912,-0.019,1.602760e+02,0.5,312632.1,232411300,4.27265672677269E-12,-5.74743846392181E-15,0.037568659777124,5.05361357227803E-05,26.6178830030263,0.0358055079972034,0.00134516738213675,566773.228385966,421340300.034383
,603492.238,22.9912,-0.019,1.214445e+02,0.5,411075.5,306656300,4.273559614594E-12,-5.72874470652987E-15,0.0375607230030596,5.03504835506208E-05,26.6235078317756,0.0356890492505815,0.00134050890198571,745242.053664275,555939652.888796
,603493.05,22.9912,-0.019,9.202165e+01,0.5,538966,404617900,4.27447701782202E-12,-5.6937613990569E-15,0.0375526624393924,5.00215345497803E-05,26.6292230888982,0.0354711095365062,0.00133203696623407,977095.761472576,733535019.103125
,603493.861,22.9912,-0.019,6.972812e+01,0.5,754721.9,533885800,4.27529435432032E-12,-6.04372372921683E-15,0.0375454748346118,5.3075755346144E-05,26.6343149482909,0.0376513119153431,0.00141363920898439,1368241.35396394,967885826.360838
,603494.656,22.9912,-0.019,5.283509e+01,0.5,714845.4,704664100,4.27483224019776E-12,-4.33659691571781E-15,0.0375495699378304,3.80921028076162E-05,26.6314360604151,0.0270162188809985,0.00101444844430133,1295948.92896429,1277491168.96407
,603495.499,22.9912,-0.019,4.003407e+01,0.5,1070016,929519800,4.27689766697963E-12,-4.9233474467471E-15,0.0375314251485504,4.32042710781969E-05,26.6443032978148,0.0306715691666972,0.00115114922780558,1939840.54338834,1685133861.47704
,603496.294,22.9912,-0.019,3.033521e+01,0.5,1404481,1226482000,4.27772381786637E-12,-4.89854871530179E-15,0.0375241772749762,4.29700509451716E-05,26.6494500692622,0.0305170775296559,0.00114512972876895,2546194.81037536,2223499003.13268
,603497.075,22.9912,-0.019,2.298591e+01,0.5,1772921,1618362000,4.27843271982442E-12,-4.68703739711129E-15,0.0375179639917996,4.11010554117715E-05,26.6538664009703,0.0291994000560286,0.00109550335462647,3214142.62592765,2933941381.69807
,603497.901,22.9912,-0.019,1.741690e+01,0.5,2587942,2135686000,4.27867473301498E-12,-5.18473317046994E-15,0.0375158318130841,4.5460239386322E-05,26.6553740996233,0.0322999552172591,0.00121176146680739,4691700.69937039,3871802188.70266
,603498.728,22.9912,-0.019,1.319742e+01,0.5,4044256,2817670000,4.27998945039101E-12,-6.14315126138992E-15,0.0375042855915377,5.38306231848619E-05,26.663564552434,0.0382707275594972,0.00143531925314178,7331863.96898883,5108176423.4264
,603499.524,22.9912,-0.019,1.000008e+01,0.5,4676497,3717582000,4.28113465266465E-12,-5.38541271175249E-15,0.0374942711180468,4.71655625620988E-05,26.6706989566429,0.0335501526687625,0.00125794051079438,8478058.72214429,6739634068.06133
,603588.101,21.9904,-0.019,5.000000e+05,0.5,-229.0571,74423.67,4.27695746550573E-12,1.3163385706081E-14,0.0375305946254838,-0.000115509610936801,26.6446758318781,-0.0820055256142311,-0.00307774529259307,-415.259444093319,134923.265122909
,603588.897,21.9904,-0.019,3.788642e+05,0.5,-320.7799,98253.57,4.27546710443385E-12,1.39586165694903E-14,0.0375436326591779,-0.000122573080347593,26.6353911504304,-0.0869596708770576,-0.00326481673897447,-581.544440012165,178124.680956775
,603589.708,21.9904,-0.019,2.870762e+05,0.5,-147.2361,129636.6,4.27656183234588E-12,4.85714902738472E-15,0.0375343737792594,-4.26300505505422E-05,26.6422111084439,-0.0302591649193511,-0.00113576027140483,-266.925500394742,235019.22642934
,603590.504,21.9904,-0.019,2.175258e+05,0.5,-21.7891,171390.8,4.26895764040208E-12,5.4271725741688E-16,0.0376012807558399,-4.78029197901563E-06,26.59483836019,-0.00338103091014229,-0.000127131094551166,-39.5016332315992,310715.748739984
,603591.299,21.9904,-0.019,1.648255e+05,0.5,-376.6754,226596.4,4.2612946308813E-12,7.08362912917004E-15,0.0376687949815121,-6.26175368063175E-05,26.5470991890094,-0.0441297355379865,-0.00166231855404587,-682.877837917396,410798.421430933
,603592.11,21.9904,-0.019,1.248930e+05,0.5,-381.519,299227.1,4.25873433939989E-12,5.42994958155029E-15,0.0376914838130824,-4.805720208124E-05,26.5311490335291,-0.033827609357986,-0.0012750148632928,-691.65883900145,542471.196935856
,603592.906,21.9904,-0.019,9.463495e+04,0.5,-336.0471,394985.2,4.2578215148027E-12,3.6224865447289E-15,0.0376995984024744,-3.20742162347251E-05,26.5254623004532,-0.0225674396970484,-0.000850784029376291,-609.222468699604,716071.820419837
,603593.702,21.9904,-0.019,7.170755e+04,0.5,-260.7964,521419.4,4.25664768287004E-12,2.12903162360443E-15,0.0377100124719295,-1.8861276539834E-05,26.5181495386175,-0.0132634841249349,-0.000500166276897254,-472.79987429134,945285.39033923
,603594.497,21.9904,-0.019,5.433485e+04,0.5,-132.6723,688385.6,4.25509849282135E-12,8.20083545863164E-16,0.0377237499142017,-7.27048425438001E-06,26.5084983632242,-0.00510897300494837,-0.000192729627115965,-240.522671179292,1247979.7464381
,603595.308,21.9904,-0.019,4.117107e+04,0.5,-424.5956,908128,4.2567746473719E-12,1.99025664384939E-15,0.0377088889061036,-1.76308056908502E-05,26.5189405046305,-0.0123989409586841,-0.000467550389372423,-769.752750822696,1646352.49658525
,603596.104,21.9904,-0.019,3.119651e+04,0.5,-467.5909,1198669,4.25613006364803E-12,1.66028126778806E-15,0.0377146023592129,-1.47121556161764E-05,26.5149248639542,-0.0103432537093799,-0.000390091760110589,-847.6992732253,2173076.59353015
,603596.9,21.9904,-0.019,2.363846e+04,0.5,-334.7921,1582088,4.25569000582786E-12,9.00563934496766E-16,0.0377185062723046,-7.98176708487014E-06,26.5121833828756,-0.00561035135235083,-0.000211614082149666,-606.947269186744,2868179.95769051
,603597.711,21.9904,-0.019,1.791157e+04,0.5,-66.6666,2087795,4.25597627293912E-12,1.35900060972233E-16,0.0377159708861284,-1.20433066688883E-06,26.5139667754958,-0.000846632939266196,-3.19315833211594E-05,-120.8604110311,3784980.21271033
,603598.506,21.9904,-0.019,1.357207e+04,0.5,318.4409,2755337,4.25597170642451E-12,-4.91872849153608E-16,0.0377160108887819,4.35892976134444E-06,26.513938326931,0.00306427939064165,0.000115572396407409,577.304048250748,4995172.43041038
,603599.302,21.9904,-0.019,1.028394e+04,0.5,910.3982,3635848,4.25651459020382E-12,-1.06581001768921E-15,0.0377111986579816,9.44269600326221E-06,26.5173203952426,0.0066398047323904,0.000250395011012562,1650.46816027776,6591457.84735687
,603600.098,21.9904,-0.019,7.792469e+03,0.5,1851.079,4798056,4.25677706205301E-12,-1.64225482721503E-15,0.037708870146223,1.45479956135152E-05,26.5189555476595,0.010230952226528,0.000385797706404427,3355.83588770144,8698434.00308751
,603600.909,21.9904,-0.019,5.904585e+03,0.5,2886.968,6333184,4.25608700107719E-12,-1.94012790048826E-15,0.0377149818530549,1.71922915440875E-05,26.5146565918824,0.0120866479028169,0.000455847801042888,5233.80732051179,11481479.8021136
,603601.704,21.9904,-0.019,4.474074e+03,0.5,3331.325,8356235,4.2570464557125E-12,-1.69712858531102E-15,0.0377064834796266,1.50321946519895E-05,26.5206338217097,0.0105728058708386,0.000398663393262636,6039.38567105834,15149085.100672
,603602.5,21.9904,-0.019,3.390107e+03,0.5,5225.343,11027710,4.25716104637818E-12,-2.01720272600249E-15,0.0377054660552663,1.78662653546043E-05,26.5213477009486,0.0125668102044503,0.00047383754197381,9473.0660144432,19992223.4422
,603603.311,21.9904,-0.019,2.568774e+03,0.5,9098.58,14552740,4.25742478621516E-12,-2.66180252044368E-15,0.0377031239965078,2.35725292922258E-05,26.5229907527014,0.0165825509974557,0.000625214220827143,16494.8882738784,26382778.4532093
,603604.107,21.9904,-0.019,1.946446e+03,0.5,13367.17,19204340,4.25773608223745E-12,-2.96359479296877E-15,0.037700363878099,2.62413169637909E-05,26.5249300709361,0.0184626625802456,0.000696049434659041,24233.4491412879,34815701.205416
,603604.902,21.9904,-0.019,1.474880e+03,0.5,17374.13,25337260,4.25897305864948E-12,-2.9204401575969E-15,0.0376894147201775,2.584418326892E-05,26.5326362115222,0.0181938169629113,0.000685714635284163,31497.6988943153,45934120.8041484
,603605.698,21.9904,-0.019,1.117550e+03,0.5,17101.72,33416530,4.2617668923799E-12,-2.18106260879724E-15,0.0376647149826769,1.92758317369741E-05,26.5500412932131,0.0135876278053098,0.000511774262617932,31003.8446319263,60581093.8465899
,603606.509,21.9904,-0.019,8.467957e+02,0.5,38671.31,44062820,4.26545085853255E-12,-3.74353190377008E-15,0.0376321657545918,3.30275081773523E-05,26.5729917398108,0.0233215305147892,0.000877640377987609,70107.5264331925,79881837.9276783
,603607.305,21.9904,-0.019,6.416440e+02,0.5,59760.63,58134690,4.26666117795613E-12,-4.38599328544111E-15,0.0376214798992347,3.86736962097949E-05,26.580531812153,0.0273239493808138,0.00102796849867093,108340.522919685,105392843.321327
,603608.1,21.9904,-0.019,4.861923e+02,0.5,91878.13,76705270,4.26760839149214E-12,-5.11177235387615E-15,0.0376131154357734,4.50532630901761E-05,26.5864327821332,0.0318454224513269,0.00119780726930496,166566.594915127,139059595.966368
,603608.912,21.9904,-0.019,3.684033e+02,0.5,122316.3,101191400,4.2692595426225E-12,-5.16051789967602E-15,0.037598567440001,4.5447712498902E-05,26.5967191567284,0.032149098435145,0.00120876181177452,221748.196155246,183450696.402883
,603609.707,21.9904,-0.019,2.791500e+02,0.5,165130.3,133513000,4.27030591886109E-12,-5.28155982917999E-15,0.0375893518804804,4.64909106441267E-05,26.603237892512,0.0329031678874857,0.00123681064765229,299366.03834137,242046782.916711
,603610.503,21.9904,-0.019,2.115173e+02,0.5,232370.8,176160800,4.27129520379678E-12,-5.63419491477343E-15,0.0375806378179873,4.95719982781411E-05,26.609400959746,0.0351000210519987,0.00131908347373536,421266.877261259,319363319.79683
,603611.314,21.9904,-0.019,1.602760e+02,0.5,296999,232412700,4.27263174323026E-12,-5.45997424025298E-15,0.0375688860833479,4.80090872739237E-05,26.6177273600501,0.0340146575819976,0.00127789488268068,538431.85666924,421342838.105553
,603612.11,21.9904,-0.019,1.214445e+02,0.5,396138.7,306661500,4.27348769683741E-12,-5.52039907419472E-15,0.0375613599238064,4.85209532023054E-05,26.6230597970859,0.0343910934305085,0.00129177839409251,718163.009772892,555949080.010283
,603612.921,21.9904,-0.019,9.202165e+01,0.5,540976.8,404643900,4.27420230974938E-12,-5.71426948010542E-15,0.0375550755042208,5.02081572712001E-05,26.6275117070098,0.0355988711932163,0.00133692068507643,980741.156835491,733582154.710562
,603613.716,21.9904,-0.019,6.972812e+01,0.5,685446.2,533856100,4.27553369739039E-12,-5.48958478857541E-15,0.0375433861845623,4.82039474595134E-05,26.6358060125734,0.0341991259728147,0.00128395311021079,1242650.88472646,967831982.99388
,603614.528,21.9904,-0.019,5.283509e+01,0.5,760770.7,704317000,4.27693836527423E-12,-4.61975132505183E-15,0.0375310739541051,4.05393330046219E-05,26.6445568408709,0.0287802199279857,0.0010801538227815,1379207.27174353,1276861908.60477
,603615.37,21.9904,-0.019,4.003407e+01,0.5,1025676,929554400,4.27673893205985E-12,-4.7189798476339E-15,0.0375328222003509,4.14139451582039E-05,26.6433144078119,0.0293983957781781,0.00110340610511875,1859456.20362722,1685196588.0931
,603616.166,21.9904,-0.019,3.033521e+01,0.5,1466333,1226570000,4.2774164094573E-12,-5.11354169426021E-15,0.0375268696321411,4.48624108924124E-05,26.6475349701588,0.0318564451237173,0.00119547437162168,2658326.79465378,2223658539.03478
,603616.946,21.9904,-0.019,2.298591e+01,0.5,2107587,1618679000,4.27759271890562E-12,-5.56960262390513E-15,0.037525312900502,4.8859509291237E-05,26.6486333463139,0.0346976226963207,0.00130204135594519,3820861.28741832,2934516073.52721
,603617.757,21.9904,-0.019,1.741690e+01,0.5,2882183,2135689000,4.27866721293819E-12,-5.77420303414394E-15,0.037515884511606,5.06289279802977E-05,26.6553272508973,0.0359722464562831,0.00134953310149558,5225132.55583527,3871807627.4266
,603618.599,21.9904,-0.019,1.319742e+01,0.5,3810413,2817579000,4.28012867190505E-12,-5.78832321404289E-15,0.03750307434608,5.07180817390638E-05,26.6644318774286,0.0360602126376468,0.00135237130884351,6907928.12860181,5108011448.80037
,603619.395,21.9904,-0.019,1.000008e+01,0.5,4879857,3717490000,4.28123999929776E-12,-5.61987765380759E-15,0.0374933432372515,4.92165825462084E-05,26.6713552472213,0.0350108270910318,0.0013126752190322,8846731.68862652,6739467280.52732
,603709.049,20.9816,-0.019,5.000000e+05,0.5,-229.3969,74423.38,4.27697401059828E-12,1.31830155982141E-14,0.0375304483834019,-0.000115680966314113,26.6447789048292,-0.0821278163119332,-0.00308232305493247,-415.875470224371,134922.739379595
,603709.844,20.9816,-0.019,3.788642e+05,0.5,-320.1434,98256.91,4.27532195428176E-12,1.3929973032313E-14,0.037544908905253,-0.000122329867585068,26.634486891087,-0.0867812267917649,-0.00325822784372112,-580.39052408393,178130.736069423
,603710.64,20.9816,-0.019,2.870762e+05,0.5,-145.6461,129638,4.27651576707848E-12,4.80459312133394E-15,0.0375347791287,-4.21696894001493E-05,26.6419241301124,-0.0299317510764341,-0.00112348308366374,-264.042976709126,235021.76450051
,603711.451,20.9816,-0.019,2.175258e+05,0.5,-20.79242,171389.5,4.26899002687767E-12,5.17900067475847E-16,0.0376009955499538,-4.56163120782062E-06,26.5950401221084,-0.00322642427999224,-0.000121316766779762,-37.694744107713,310713.391959612
,603712.247,20.9816,-0.019,1.648255e+05,0.5,-374.0019,226594.3,4.26133428947648E-12,7.03348284047461E-15,0.0376684458829851,-6.21731011339808E-05,26.5473462549251,-0.043817333177842,-0.00165053534003283,-678.031028437212,410794.614324179
,603713.042,20.9816,-0.019,1.248930e+05,0.5,-391.8541,299224.7,4.25876811725706E-12,5.57713232796778E-15,0.0376911815023587,-4.93590402314496E-05,26.5313594635046,-0.0347445313984711,-0.00130956468500094,-710.395424248749,542466.845956708
,603713.838,20.9816,-0.019,9.463495e+04,0.5,-337.8077,394969.4,4.25799180822951E-12,3.64175660027549E-15,0.0376980903620345,-3.2242257753616E-05,26.5265231978762,-0.022687488677531,-0.000855275623883774,-612.41427448633,716043.176473778
,603714.649,20.9816,-0.019,7.170755e+04,0.5,-273.266,521420.7,4.25663696598704E-12,2.23081699124606E-15,0.0377101064903267,-1.97631010049766E-05,26.5180827743637,-0.0138975886600192,-0.000524079692271519,-495.406111618479,945287.747119602
,603715.445,20.9816,-0.019,5.433485e+04,0.5,-108.6072,688415.9,4.2549112606745E-12,6.71271535521372E-16,0.0377254103638427,-5.95170911721815E-06,26.5073319406215,-0.00418190094322556,-0.000157763933110784,-196.894859388912,1248034.67754984
,603716.24,20.9816,-0.019,4.117107e+04,0.5,-423.0186,908188.4,4.25649155323469E-12,1.98260085436146E-15,0.0377113969411933,-1.75653227217038E-05,26.517176879068,-0.0123512467670097,-0.000465782870602619,-766.8937949408,1646461.99622715
,603717.052,20.9816,-0.019,3.119651e+04,0.5,-449.0207,1198738,4.25588512901432E-12,1.5941602916981E-15,0.0377167733568468,-1.41278677863159E-05,26.5133989652358,-0.00993133191969343,-0.000374577847703168,-814.033209485291,2173201.68418066
,603717.847,20.9816,-0.019,2.363846e+04,0.5,-317.083,1582300,4.25511983888353E-12,8.52699338856541E-16,0.037723560557104,-7.55956503326058E-06,26.5086313453526,-0.00531216352959517,-0.000200393730645263,-574.842300506913,2868564.29418193
,603718.643,20.9816,-0.019,1.791157e+04,0.5,-158.8648,2088058,4.255440193896E-12,3.23764787814922E-16,0.0377207219753603,-2.86988912782654E-06,26.5106270994669,-0.00201699640145599,-7.60825609250318E-05,-288.007263402865,3785457.00750864
,603719.438,20.9816,-0.019,1.357207e+04,0.5,216.2565,2755507,4.25570916643234E-12,-3.33994712896964E-16,0.037718337907891,2.96019416455042E-06,26.5123027499956,0.00208072699494301,7.8481564372727E-05,392.053134225339,4995480.62476671
,603720.25,20.9816,-0.019,1.028394e+04,0.5,918.5858,3636079,4.25624416916067E-12,-1.07525866603113E-15,0.0377135946016212,9.52761820301646E-06,26.5156357207769,0.00669866811229307,0.000252630869681324,1665.3115256415,6591876.62909987
,603721.045,20.9816,-0.019,7.792469e+03,0.5,1824.424,4798272,4.25658545627049E-12,-1.61846111776715E-15,0.0377105677329022,1.43385087017852E-05,26.5177618780932,0.0100827216957851,0.000380225214410521,3307.51282553787,8698825.59121084
,603721.841,20.9816,-0.019,5.904585e+03,0.5,1885.839,6332876,4.25629450326929E-12,-1.26746302465907E-15,0.0377131476706893,1.12304306432251E-05,26.5159492932215,0.00789606670005531,0.000297785555883298,3418.85256902974,11480921.4264562
,603722.652,20.9816,-0.019,4.474074e+03,0.5,3024.533,8356701,4.25680918627477E-12,-1.54066297915783E-15,0.0377085862473565,1.36478334558668E-05,26.5191556757838,0.00959805328365169,0.000361929067463345,5483.20000655688,15149929.9157899
,603723.448,20.9816,-0.019,3.390107e+03,0.5,5084.086,11028200,4.25697194517934E-12,-1.96249718620256E-15,0.0377071414419392,1.73832855683596E-05,26.5201696344883,0.0122260045298713,0.000461007780054769,9216.98007214196,19993111.7671094
,603724.243,20.9816,-0.019,2.568774e+03,0.5,8613.565,14554350,4.25695400353532E-12,-2.51935332127245E-15,0.0377072951718077,2.23159562561401E-05,26.5200578612727,0.0156951181050225,0.00059182065842858,15615.6007107471,26385697.2350545
,603725.039,20.9816,-0.019,1.946446e+03,0.5,11985.92,19205280,4.25752809230677E-12,-2.65710216732802E-15,0.0377022092079591,2.35297617837314E-05,26.5236343310733,0.0165532686428679,0.000624095040530521,21729.3699961582,34817405.3389157
,603725.85,20.9816,-0.019,1.474880e+03,0.5,18478.82,25339170,4.25865176606663E-12,-3.10566050221169E-15,0.0376922558633049,2.74874201282818E-05,26.5306346165131,0.0193477063993933,0.000729259087807533,33500.4002089458,45937583.4583871
,603726.646,20.9816,-0.019,1.117550e+03,0.5,17861.79,33418200,4.26155381879004E-12,-2.27777017867287E-15,0.0376665972868546,2.01325281060131E-05,26.5487138830679,0.0141900985735151,0.000534492881124657,32381.7815990494,60584121.4029138
,603727.441,20.9816,-0.019,8.467957e+02,0.5,39639.15,44063450,4.26538970656549E-12,-3.83711267245315E-15,0.0376327038105861,3.38540988336908E-05,26.5726107740538,0.0239045218738962,0.000899592519423695,71862.1312909825,79882980.0597046
,603728.237,20.9816,-0.019,6.416440e+02,0.5,65626.63,58136900,4.26649805816447E-12,-4.81614756650042E-15,0.037622910086109,4.24698392887192E-05,26.5795156051868,0.0300037331918424,0.0011288291945391,118975.04112083,105396849.847959
,603729.048,20.9816,-0.019,4.861923e+02,0.5,89143.48,76709980,4.26734671967941E-12,-4.95901754841818E-15,0.0376154250264143,4.37123029954337E-05,26.5848026137996,0.030893787485112,0.00116208451625199,161608.926112065,139068134.762946
,603729.844,20.9816,-0.019,3.684033e+02,0.5,121731.3,101197400,4.26900647821804E-12,-5.13522786456869E-15,0.0376007967935294,4.52303505298769E-05,26.5951426110003,0.0319915460646465,0.00120290936328404,220687.644987896,183461573.850753
,603730.639,20.9816,-0.019,2.791500e+02,0.5,170680.8,133525100,4.26991849995166E-12,-5.45809818158945E-15,0.0375927585237118,4.8053602648745E-05,26.6008243423806,0.0340029700739186,0.0012782675317225,309428.584075338,242068719.103249
,603731.45,20.9816,-0.019,2.115173e+02,0.5,234439.5,176172000,4.27102352752878E-12,-5.68363088505598E-15,0.0375830271301587,5.00133170360831E-05,26.6077084654552,0.0354079982561763,0.0013307421156597,425017.239996122,319383624.366188
,603732.262,20.9816,-0.019,1.602760e+02,0.5,294049.6,232431200,4.27229180871674E-12,-5.4048927056111E-15,0.037571876558449,4.75323247191483E-05,26.6156096291655,0.0336715095271731,0.00126510382427144,533084.865877822,421376376.903153
,603733.057,20.9816,-0.019,1.214445e+02,0.5,397165.6,306685800,4.27314905463364E-12,-5.533832372327E-15,0.0375643363034503,4.86467328013283E-05,26.6209501170587,0.0344747804619962,0.00129502441912863,720024.684975884,555993133.674158
,603733.868,20.9816,-0.019,9.202165e+01,0.5,527393.1,404682900,4.27379077758117E-12,-5.56971339026172E-15,0.0375586951014634,4.89474515516113E-05,26.6249479356128,0.0346983127508018,0.00130322556253304,956115.158729646,733652858.121719
,603734.664,20.9816,-0.019,6.972812e+01,0.5,711944.8,533917200,4.27504386350689E-12,-5.70050046785464E-15,0.037547683037021,5.00674593181402E-05,26.6327544355721,0.035513092723146,0.00133343672015062,1290690.40808222,967942751.671359
,603735.475,20.9816,-0.019,5.283509e+01,0.5,892945.1,704320100,4.27691765625819E-12,-5.42232525276395E-15,0.0375312391443947,4.75825353996222E-05,26.6444278274253,0.0337801111608246,0.00126781146810946,1618827.29604039,1276867528.61951
,603736.302,20.9816,-0.019,4.003407e+01,0.5,1012398,929732500,4.27591981377434E-12,-4.65610556544545E-15,0.0375400133831734,4.08778164354779E-05,26.6382114482053,0.0290067003076047,0.00108891320890686,1835384.41149036,1685519467.00404
,603737.098,20.9816,-0.019,3.033521e+01,0.5,1323313,1226903000,4.27625659078726E-12,-4.61228470215206E-15,0.0375370577564124,4.04867186002572E-05,26.640309508429,0.0287337042101354,0.00107857996923962,2399044.69558666,2224262237.39158
,603737.878,20.9816,-0.019,2.298591e+01,0.5,1773768,1618901000,4.27700824875421E-12,-4.68615459955628E-15,0.0375304594548614,4.112069113944E-05,26.6449922023832,0.0291939003860253,0.0010956618100798,3215678.15898533,2934918539.09841
,603738.704,20.9816,-0.019,1.741690e+01,0.5,2484982,2135972000,4.27810232323629E-12,-4.97712857069304E-15,0.0375208557388384,4.36516261147665E-05,26.6518080896455,0.031006615896755,0.0011633963366561,4505043.69391695,3872320680.38448
,603739.531,20.9816,-0.019,1.319742e+01,0.5,3840864,2817810000,4.27977766882908E-12,-5.83362397614088E-15,0.037506149046088,5.11233964141492E-05,26.6622451913905,0.0363424282385203,0.00136306706271892,6963132.98945129,5108430230.54337
,603740.327,20.9816,-0.019,1.000008e+01,0.5,5926838,3717971000,4.28068262643194E-12,-6.82385969559112E-15,0.0374981944401053,5.97760777959282E-05,26.6678829145066,0.0425114186843438,0.00159410549463673,10744811.896733,6740339289.26492
,603829.138,19.9855,-0.019,5.000000e+05,0.5,-230.1,74425.55,4.27684906127153E-12,1.32226496008236E-14,0.0375315426776008,-0.000116035527720197,26.6440004929947,-0.0823747290203174,-0.00309168020928297,-417.150125823966,134926.673389908
,603829.949,19.9855,-0.019,3.788642e+05,0.5,-321.3971,98260.48,4.27516627044202E-12,1.3983506302207E-14,0.0375462730365369,-0.000122808918394772,26.633517008764,-0.0871147294356532,-0.00327086841016856,-582.663366816418,178137.208150905
,603830.745,19.9855,-0.019,2.870762e+05,0.5,-147.4742,129638.1,4.27651233192134E-12,4.86489106937107E-15,0.0375348080822315,-4.26989889089752E-05,26.6419027297012,-0.0303073964485788,-0.0011375837813112,-267.357153784393,235021.945791308
,603831.541,19.9855,-0.019,2.175258e+05,0.5,-21.65934,171398.7,4.26876087914394E-12,5.3943549898615E-16,0.0376030139300708,-4.75182404380045E-06,26.5936125729378,-0.0033605861453181,-0.000126368169653562,-39.2663902923253,310730.070713013
,603832.352,19.9855,-0.019,1.648255e+05,0.5,-377.0014,226599.7,4.26123255306326E-12,7.08955324402646E-15,0.0376693435649116,-6.26717301966978E-05,26.5467124553672,-0.044166641708135,-0.00166373300582481,-683.468845918346,410804.404027262
,603833.147,19.9855,-0.019,1.248930e+05,0.5,-385.5691,299234.6,4.25862745129755E-12,5.48731715393905E-15,0.037692428534094,-4.85673640237624E-05,26.5304831398746,-0.034184999016847,-0.0012885177716748,-699.001297604665,542484.793745694
,603833.943,19.9855,-0.019,9.463495e+04,0.5,-352.1286,394984.6,4.25782768059023E-12,3.79585153499018E-15,0.0376995411351159,-3.36091246103032E-05,26.5255007122006,-0.0236474724080033,-0.000891499567324903,-638.376748353833,716070.73267505
,603834.739,19.9855,-0.019,7.170755e+04,0.5,-254.6445,521453.5,4.25636937285671E-12,2.07853826039409E-15,0.0377124786468078,-1.8416359788125E-05,26.5164157172863,-0.0129489195529813,-0.000488335968595474,-461.647045699178,945347.210501293
,603835.55,19.9855,-0.019,5.433485e+04,0.5,-118.5807,688403.3,4.25498911892133E-12,7.32941849950565E-16,0.0377247198798336,-6.49826009063957E-06,26.5078169834971,-0.00456609591118312,-0.000172254694304923,-214.97589711123,1248011.83490932
,603836.345,19.9855,-0.019,4.117107e+04,0.5,-433.9062,908203.8,4.25641932972375E-12,2.03355979898672E-15,0.0377120364070936,-1.80174168085001E-05,26.5167269395836,-0.0126687118274471,-0.000477763030720638,-786.63201184615,1646489.91501001
,603837.141,19.9855,-0.019,3.119651e+04,0.5,-461.1768,1198720,4.25594900266912E-12,1.6373673101426E-15,0.0377162070096379,-1.45103440810551E-05,26.513796886618,-0.0102005038741495,-0.000384724372664175,-836.071100161208,2173169.05183705
,603837.952,19.9855,-0.019,2.363846e+04,0.5,-226.2224,1582469,4.25466549666835E-12,6.08227168970454E-16,0.0377275896803639,-5.39336055474525E-06,26.505800875062,-0.00378914587766245,-0.00014295534383296,-410.120393847021,2868870.67563027
,603838.748,19.9855,-0.019,1.791157e+04,0.5,-72.73607,2088038,4.25548097354486E-12,1.48238184350777E-16,0.037720360675799,-1.3139755093251E-06,26.5108811493454,-0.000923497228997013,-3.48346486031384E-05,-131.863801618604,3785420.74934908
,603839.543,19.9855,-0.019,1.357207e+04,0.5,290.2341,2755623,4.25552999819314E-12,-4.48210774495853E-16,0.0377199257562243,3.97282527541851E-06,26.5111865640874,0.00279227251781539,0.000105324313231527,526.167715486334,4995690.9220922
,603840.339,19.9855,-0.019,1.028394e+04,0.5,917.179,3636088,4.25623363499053E-12,-1.07360660938541E-15,0.0377136879500747,9.51302680253106E-06,26.5155700947915,0.00668837609650008,0.000252243345045554,1662.76112669752,6591892.94527168
,603841.15,19.9855,-0.019,7.792469e+03,0.5,1742.197,4798442,4.25643470751237E-12,-1.5454074005946E-15,0.0377119037964923,1.36922704616493E-05,26.5168227404412,0.0096276101759547,0.000363075556607749,3158.44284120007,8699133.78556716
,603841.946,19.9855,-0.019,5.904585e+03,0.5,2787.886,6330654,4.25778797443682E-12,-1.87503968545758E-15,0.0376999153550519,1.66022446053021E-05,26.5252533500057,0.0116811600287955,0.000440378829738602,5054.18077219849,11476893.1449283
,603842.742,19.9855,-0.019,4.474074e+03,0.5,2802.739,8356770,4.25677411753334E-12,-1.42766006883057E-15,0.0377088976013766,1.26470152887281E-05,26.5189372038315,0.00889406547502557,0.000335385441982967,5081.10789440129,15150055.0064404
,603843.537,19.9855,-0.019,3.390107e+03,0.5,4379.883,11028710,4.25677532359469E-12,-1.69051302234186E-15,0.0377088852117417,1.49755053209178E-05,26.5189447173768,0.0105315921032993,0.000397134660354656,7940.32483504672,19994036.3501783
,603844.348,19.9855,-0.019,2.568774e+03,0.5,8345.017,14554170,4.25700674328327E-12,-2.44086702586362E-15,0.0377068288292276,2.16202042161109E-05,26.5203864204176,0.0152061625997878,0.00057337635880301,15128.7478989706,26385370.9116184
,603845.144,19.9855,-0.019,1.946446e+03,0.5,13436.7,19206350,4.25729047678213E-12,-2.97838657263761E-15,0.0377043097430126,2.63778124799317E-05,26.5221540290882,0.0185548127073936,0.000699596747950548,24359.5006330243,34819345.1504525
,603845.94,19.9855,-0.019,1.474880e+03,0.5,17117.39,25339600,4.25857982042337E-12,-2.87675305183653E-15,0.0376928954923859,2.5462280082259E-05,26.5301864080945,0.0179216541508174,0.000675519345214605,31032.2528999474,45938363.0088178
,603846.751,19.9855,-0.019,1.117550e+03,0.5,15376.94,33418980,4.26145466920137E-12,-1.96080588818179E-15,0.0376674764468896,1.73317834737995E-05,26.5480961989618,0.012215468047369,0.00046012595237796,27876.9772089856,60585535.4711369
,603847.546,19.9855,-0.019,8.467957e+02,0.5,38022.57,44066280,4.26511605328961E-12,-3.68015348003797E-15,0.0376351207922746,3.24734471523967E-05,26.5709059633594,0.0229266943330649,0.000862849552991539,68931.4205113019,79888110.5892834
,603848.342,19.9855,-0.019,6.416440e+02,0.5,59917.14,58139300,4.26632284156496E-12,-4.39678260631355E-15,0.0376244632302258,3.87749806205147E-05,26.5784240372832,0.027391164909472,0.00103057897153905,108624.26114738,105401200.827107
,603849.138,19.9855,-0.019,4.861923e+02,0.5,92197,76712840,4.26718722382547E-12,-5.12850078911219E-15,0.0376168274530031,4.52096238476443E-05,26.5838089833137,0.0319496375943658,0.0012018457405566,167144.676882191,139073319.679764
,603849.949,19.9855,-0.019,3.684033e+02,0.5,113556.1,101205400,4.26866982797718E-12,-4.78960112654818E-15,0.0376037692649007,4.21927820355632E-05,26.5930453405437,0.0298383536451149,0.00112203597831736,205866.759683089,183476077.11458
,603850.744,19.9855,-0.019,2.791500e+02,0.5,165271.8,133533000,4.26966632151799E-12,-5.2845022455622E-15,0.0375949826957389,4.65307486620806E-05,26.5992533160912,0.0329214986123757,0.00123768506661275,299622.56482031,242083041.076278
,603851.54,19.9855,-0.019,2.115173e+02,0.5,220024.4,176184900,4.2707117118774E-12,-5.33337863789006E-15,0.0375857791057847,4.6938122939496E-05,26.6057659100248,0.0332259897465314,0.00124882665881128,398883.990197056,319407010.879109
,603852.351,19.9855,-0.019,1.602760e+02,0.5,272152.1,232449000,4.2719656352663E-12,-5.00163226671467E-15,0.0375747538804382,4.39926529068502E-05,26.6135776272291,0.0311592695161666,0.00117080348807695,493386.713421367,421408646.665168
,603853.147,19.9855,-0.019,1.214445e+02,0.5,412835.1,306705100,4.27287958300293E-12,-5.75143572746907E-15,0.0375667002592991,5.05660077325671E-05,26.6192713572618,0.0358304102302254,0.00134603272002976,748432.046543023,556028122.79814
,603853.958,19.9855,-0.019,9.202165e+01,0.5,535958.2,404672800,4.27389720665309E-12,-5.6604502547807E-15,0.0375577577185877,4.97423800732107E-05,26.6256109695904,0.0352635870984211,0.00132442358369527,971642.896855221,733634547.751137
,603854.769,19.9855,-0.019,6.972812e+01,0.5,692950.1,533934600,4.27490494791067E-12,-5.54804991312642E-15,0.0375489066905853,4.8731658607874E-05,26.6318890163905,0.0345633531842602,0.00129781830958323,1256254.76490539,967974296.270183
,603855.58,19.9855,-0.019,5.283509e+01,0.5,721719.9,704583300,4.27532238211529E-12,-4.37930510429074E-15,0.0375452643328606,3.84584255967828E-05,26.634489556413,0.0272822832150654,0.00102432160966631,1308411.76486163,1277344685.99941
,603856.392,19.9855,-0.019,4.003407e+01,0.5,1018564,929760400,4.27579144148581E-12,-4.68418232676457E-15,0.0375411399076021,4.11267823719389E-05,26.6374117119345,0.0291816134812312,0.00109551234920308,1846562.80208502,1685570047.13664
,603857.187,19.9855,-0.019,3.033521e+01,0.5,1392791,1226772000,4.27671269056849E-12,-4.85548002808149E-15,0.037533049815633,4.26123957718021E-05,26.64315092804,0.0302487673538488,0.00113532995536253,2525001.91610816,2224024746.44641
,603857.967,19.9855,-0.019,2.298591e+01,0.5,1884495,1618856000,4.27712647711557E-12,-4.97896258869962E-15,0.0375294162343831,4.36876394482362E-05,26.645728743812,0.0310180414991018,0.00116409056766013,3416416.0207068,2934836958.23938
,603858.794,19.9855,-0.019,1.741690e+01,0.5,2389872,2135797000,4.27845329042193E-12,-4.78741927350177E-15,0.0375177816583943,4.19809073088454E-05,26.6539945520933,0.0298247610930254,0.00111896027571909,4332618.01609376,3872003421.48826
,603859.621,19.9855,-0.019,1.319742e+01,0.5,3923793,2818137000,4.27928072355355E-12,-5.95819569741086E-15,0.037510501543502,5.22272137170344E-05,26.6591493116957,0.037118487658757,0.00139233578779172,7113475.63518991,5109023051.4523
,603860.432,19.9855,-0.019,1.000008e+01,0.5,4744077,3718800000,4.2797322814205E-12,-5.45965889062185E-15,0.0375065554529241,4.78471515202328E-05,26.6619624359976,0.0340126930105088,0.00127570103259116,8600575.04332283,6741842189.97899
,603896.39,20.0020,-0.019,5.000000e+05,0.5,-229.9014,74423.71,4.27695486763094E-12,1.32118905629022E-14,0.0375306147968054,-0.000115935377108267,26.6446596475854,-0.0823077021489978,-0.0030890881414001,-416.790082299461,134923.337639228
,603897.201,20.0020,-0.019,3.788642e+05,0.5,-317.9763,98259.25,4.2752207539009E-12,1.38350219140551E-14,0.0375458030417248,-0.000121501797863676,26.6338564309144,-0.0861896984012534,-0.00323609532944735,-576.461771203995,178134.978274092
,603897.997,20.0020,-0.019,2.870762e+05,0.5,-149.7272,129640.8,4.2764230958081E-12,4.93900728899141E-15,0.0375355898275812,-4.33513119730225E-05,26.6413468047642,-0.030769127167576,-0.00115493887726703,-271.44163545967,235026.840642849
,603898.793,20.0020,-0.019,2.175258e+05,0.5,-24.72386,171400.2,4.26872350065099E-12,6.15747952504168E-16,0.0376033430137856,-5.42414646076733E-06,26.5933797116489,-0.00383599900652186,-0.00014424638944412,-44.8220830502135,310732.79007498
,603899.588,20.0020,-0.019,1.648255e+05,0.5,-373.9461,226595.7,4.26130796483469E-12,7.03234657298823E-15,0.0376686786153364,-6.21638250874065E-05,26.547182257141,-0.0438102544357509,-0.00165027888878739,-677.929868172018,410797.152395348
,603900.399,20.0020,-0.019,1.248930e+05,0.5,-390.9264,299220.7,4.25882508306812E-12,5.56407747844157E-15,0.0376906776511526,-4.92421845404597E-05,26.5317143502627,-0.034663202033738,-0.00130648180423346,-708.71358951721,542459.594324794
,603901.195,20.0020,-0.019,9.463495e+04,0.5,-332.3056,394958.5,4.25810942006272E-12,3.58263869672281E-15,0.0376970500050222,-3.17171065318227E-05,26.5272558984456,-0.0223191947703024,-0.000841368396932842,-602.439473498516,716023.415776814
,603901.991,20.0020,-0.019,7.170755e+04,0.5,-270.8251,521466.2,4.25626557847293E-12,2.21050482450538E-15,0.0377133971342257,-1.95865706161136E-05,26.515769096942,-0.0137710475142133,-0.000519353123941686,-490.980984534064,945370.234432618
,603902.802,20.0020,-0.019,5.433485e+04,0.5,-152.2712,688425.9,4.25484935203179E-12,9.41119467836847E-16,0.0377259583670245,-8.34451021046254E-06,26.5069462609112,-0.00586300503145577,-0.000221187494543712,-276.053673356655,1248052.80662963
,603903.598,20.0020,-0.019,4.117107e+04,0.5,-434.4531,908186.9,4.25649853283496E-12,2.0361986973558E-15,0.0377113346555536,-1.80401261527145E-05,26.5172203607224,-0.0126851516897006,-0.000478374109998724,-787.623491219523,1646459.27686518
,603904.393,20.0020,-0.019,3.119651e+04,0.5,-441.6835,1198745,4.25586029638887E-12,1.56809268962129E-15,0.0377169936029835,-1.38970120785016E-05,26.5132442624452,-0.00976893544681456,-0.000368454925776541,-800.731541066361,2173214.37453651
,603905.189,20.0020,-0.019,2.363846e+04,0.5,75.64407,1582240,4.25528135810815E-12,-2.03437405780683E-16,0.0377221300991419,1.80342770361551E-06,26.509637581074,0.00126737845134581,4.78082149357872E-05,137.135738019717,2868455.51970323
,603906,20.0020,-0.019,1.791157e+04,0.5,0.02342949,2087936,4.25568886777225E-12,-4.77546341317844E-20,0.037718518048036,4.23253223001701E-10,26.5121762929938,2.97502782333815E-07,1.12213640647989E-08,0.0424755093502449,3785235.83273528
,603906.796,20.0020,-0.019,1.357207e+04,0.5,224.7744,2755552,4.25563966576175E-12,-3.47138741162496E-16,0.0377189538835376,3.07679014143076E-06,26.511869773317,0.0021626119271839,8.15714600922066E-05,407.495303094335,4995562.20562573
,603907.591,20.0020,-0.019,1.028394e+04,0.5,926.7883,3636111,4.25620670674159E-12,-1.08484107833607E-15,0.0377139265072336,9.61269494632149E-06,26.5154023366434,0.006758364817629,0.000254884490599984,1680.18190333411,6591934.64215518
,603908.402,20.0020,-0.019,7.792469e+03,0.5,1851.449,4798140,4.25670253934585E-12,-1.64252557444538E-15,0.0377095303188205,1.45509035166231E-05,26.5184912845962,0.0102326389330812,0.000385868065542064,3356.50666365344,8698586.28735769
,603909.198,20.0020,-0.019,5.904585e+03,0.5,2377.841,6330582,4.25783662482401E-12,-1.59929347693595E-15,0.0376994865851483,1.41603702283796E-05,26.5255564331685,0.00996331074056097,0.000375611752600314,4310.80692020593,11476762.6155538
,603909.994,20.0020,-0.019,4.474074e+03,0.5,3029.184,8356822,4.25674754943263E-12,-1.54298746207356E-15,0.0377091322449859,1.3668820521772E-05,26.5187716893421,0.00961253439417619,0.00036248037830649,5491.6318415643,15150149.2776553
,603910.789,20.0020,-0.019,3.390107e+03,0.5,4952.822,11028360,4.25691023095554E-12,-1.91177279703435E-15,0.0377076885069753,1.69344734127735E-05,26.5197851659729,0.0119100007077484,0.000449098687384162,8979.01051926861,19993401.8323859
,603911.6,20.0020,-0.019,2.568774e+03,0.5,8536.645,14553490,4.25720558331244E-12,-2.49715035752636E-15,0.0377050670905916,2.21166725269034E-05,26.5216251580395,0.0155567976339182,0.000586570300319717,15476.1518290505,26384138.1341931
,603912.396,20.0020,-0.019,1.946446e+03,0.5,12205.52,19205730,4.25742827502394E-12,-2.7056574240797E-15,0.0377030926105517,2.39608622489195E-05,26.5230124873527,0.0168557591601378,0.000635514505306489,22127.4845882092,34818221.147506
,603913.192,20.0020,-0.019,1.474880e+03,0.5,16782.35,25339580,4.25858325695667E-12,-2.82045064371181E-15,0.0376928657421961,2.49639049024705E-05,26.5302078170789,0.0175709002737596,0.000662297875497542,30424.8562108728,45938326.7506582
,603913.987,20.0020,-0.019,1.117550e+03,0.5,14785.09,33418970,4.26145601247642E-12,-1.8853367017447E-15,0.0376674651756071,1.66646926189891E-05,26.5481045673237,0.0117453085884243,0.000442416088826197,26804.0076219846,60585517.3420571
,603914.798,20.0020,-0.019,8.467957e+02,0.5,38389.42,44064170,4.26532022525198E-12,-3.71601620004854E-15,0.0376333187317224,3.27867580119167E-05,26.5721779179662,0.0231501126290937,0.000871216228514006,69596.4858031685,79884285.3534491
,603915.594,20.0020,-0.019,6.416440e+02,0.5,61729.33,58140540,4.26623157297724E-12,-4.52956949874788E-15,0.0376252656880195,3.9947727385976E-05,26.5778554503957,0.0282184033686267,0.00106172612087882,111909.594856711,105403448.833
,603916.39,20.0020,-0.019,4.861923e+02,0.5,90526.11,76714550,4.26709232804844E-12,-5.0353325342985E-15,0.0376176659668026,4.43902879864906E-05,26.583217799689,0.0313692161224775,0.00118003833692565,164115.507070205,139076419.752407
,603917.201,20.0020,-0.019,3.684033e+02,0.5,114835.1,101206400,4.26862752848211E-12,-4.8434512945426E-15,0.0376041408238221,4.2668005896047E-05,26.5927818222967,0.0301738305071777,0.00113466243241534,208185.46898743,183477890.022558
,603917.996,20.0020,-0.019,2.791500e+02,0.5,161851.7,133528000,4.26982646801811E-12,-5.17553376485625E-15,0.0375935749919242,4.55678510987989E-05,26.6002509999858,0.0322426445747289,0.00121211805763585,293422.238243472,242073976.536387
,603918.792,20.0020,-0.019,2.115173e+02,0.5,238415.3,176176200,4.27092144898352E-12,-5.77974220431501E-15,0.037583923122223,5.08614801906371E-05,26.6070725344764,0.0360067544902713,0.00135327757097724,432224.999536543,319391238.579697
,603919.603,20.0020,-0.019,1.602760e+02,0.5,293680.2,232439400,4.27214110840363E-12,-5.39772196600146E-15,0.0375732020663317,4.74726122055069E-05,26.6146707933172,0.0336268371090079,0.00126346996249345,532415.177670611,421391242.748575
,603920.399,20.0020,-0.019,1.214445e+02,0.5,409986.8,306710700,4.27280167444087E-12,-5.71154604498198E-15,0.0375673861739495,5.02171343934913E-05,26.6187860009314,0.0355819046821864,0.00133672154248287,743268.340748219,556038275.082819
,603921.21,20.0020,-0.019,9.202165e+01,0.5,485482.8,404659700,4.27403691023748E-12,-5.12769471851395E-15,0.037556541905155,4.50577488255736E-05,26.6264812977965,0.0319446159195044,0.00119973103326079,880135.641483578,733610798.656621
,603922.021,20.0020,-0.019,6.972812e+01,0.5,726990,533993300,4.27443429972697E-12,-5.81930708036694E-15,0.0375530347632421,5.11255117667756E-05,26.6289569628485,0.0362532365526333,0.00136142157588869,1317965.97119846,968080713.968513
