Repository: AlexiLJ/BunchOfScripts

ScriptCutter.py:                filters out a threshold values from an CSV file

From_dat_to_csv.py:             converts .dat file from PPMS to .csv 
                    
Convert_all_files_to_csv.py     Converts all files in a rectory from .dat to .csv
                                and removes LCR head

temp_script.py:                 Script for measuring RaspberryPi CPU and GPU temperatures
                                Run in bash with "watch python3 temp_script.py"

File: Scripts/Data_examples/Nb-PrO2/Jan 30 2019 Pr0.998Nb0.002O2 1300C 10h air.dat (part 46 of 54)
Comment,Time Stamp (sec),Temperature (K),Magnetic Field (Oe),Frequency (Hz),AC Voltage (Vrms),Re[Impedance] (Ohm),-Im[Impedance] (Ohm),Re[Cp] (F),Im[Cp] (F),Re[Modulus],Im[Modulus],Re[Permittivity],Im[Permittivity],Loss Factor,Re[Sp.Impedance] (Ohm-cm),-Im[Sp.Impedance] (Ohm-cm)
,603922.832,20.0020,-0.019,5.283509e+01,0.5,810345.8,704826400,4.27384662578435E-12,-4.9136832318547E-15,0.0375582184488031,4.31810507884922E-05,26.6252958598747,0.0306113628459531,0.00114970977250568,1469082.36606224,1277785403.92896
,603923.659,20.0020,-0.019,4.003407e+01,0.5,1011198,929731500,4.27592442486659E-12,-4.65059667933833E-15,0.0375399730059537,4.08293637718787E-05,26.6382401744807,0.0289723809378886,0.00108762368490258,1833208.92191631,1685517654.09607
,603924.455,20.0020,-0.019,3.033521e+01,0.5,1239926,1226688000,4.27700669045523E-12,-4.32316269309669E-15,0.0375304798383393,3.7935496021835E-05,26.6449824944608,0.0269325260901116,0.00101079166014504,2247871.73799395,2223872462.17622
,603925.235,20.0020,-0.019,2.298591e+01,0.5,1831470,1618914000,4.27697356466258E-12,-4.83852062214087E-15,0.0375307608296662,4.24583779846915E-05,26.6447761267299,0.0301431133048587,0.0011312954239694,3320286.5751535,2934942106.90213
,603926.062,20.0020,-0.019,1.741690e+01,0.5,2415642,2136219000,4.27760798816395E-12,-4.83713023605929E-15,0.037525194583808,4.24335876119533E-05,26.6487284710473,0.0301344514496209,0.00113080260029519,4379336.65469647,3872768468.65514
,603926.888,20.0020,-0.019,1.319742e+01,0.5,2961608,2817989000,4.27950903959827E-12,-4.49761450727684E-15,0.0375085316058345,3.94201564562858E-05,26.6605716795934,0.0280193295186239,0.00105096506764221,5369122.77201766,5108754741.0715
,603927.684,20.0020,-0.019,1.000008e+01,0.5,5031755,3719057000,4.27943566761417E-12,-5.78992788163665E-15,0.0375091474677545,5.07485742532613E-05,26.6601145853279,0.0360702094281687,0.00135296528125275,9122108.78472565,6742308107.32943
,604047.898,19.4931,-0.019,5.000000e+05,0.5,-229.4089,74422.71,4.27701250962275E-12,1.31839425777265E-14,0.0375301105137645,-0.000115687017710604,26.6450187468279,-0.0821335912275858,-0.00308251204504646,-415.897225120112,134921.52473125
,604048.694,19.4931,-0.019,3.788642e+05,0.5,-319.514,98255.38,4.27538870504775E-12,1.39030203405109E-14,0.0375443242775599,-0.000122089367800728,26.6349027363545,-0.0866133163690739,-0.00325187282365607,-579.249479802341,178127.962320216
,604049.49,19.4931,-0.019,2.870762e+05,0.5,-148.2341,129638.5,4.2764990795838E-12,4.88992847196576E-15,0.0375349238963574,-4.29190067946253E-05,26.6418201700217,-0.0304633749639576,-0.00114344195590045,-268.734782557159,235022.670954499
,604050.301,19.4931,-0.019,2.175258e+05,0.5,-25.87468,171395.9,4.26883058640976E-12,6.44441467955563E-16,0.03760239964047,-5.67662387448753E-06,26.5940468366675,-0.00401475444747386,-0.000150964404632783,-46.9084138098864,310724.994570673
,604051.096,19.4931,-0.019,1.648255e+05,0.5,-370.5011,226599.3,4.26124047831952E-12,6.96733963689167E-15,0.0376692770699541,-6.15911372657496E-05,26.5467618282884,-0.0434052729148716,-0.00163504962283643,-671.684400186518,410803.678864071
,604051.892,19.4931,-0.019,1.248930e+05,0.5,-384.4601,299223.9,4.25877977641806E-12,5.47192553375471E-15,0.0376910807321175,-4.84276712768531E-05,26.5314320979809,-0.0340891119911642,-0.00128485759326043,-696.990782656648,542465.395630325
,604052.688,19.4931,-0.019,9.463495e+04,0.5,-326.1857,394968.7,4.25799956525682E-12,3.5164775557987E-15,0.0376980235501163,-3.11329890199177E-05,26.5265715227614,-0.0219070227609225,-0.000825852023210953,-591.344657961662,716041.907438194
,604053.499,19.4931,-0.019,7.170755e+04,0.5,-293.7995,521436.2,4.25651025271711E-12,2.39830027910061E-15,0.0377112274789077,-2.12481215874336E-05,26.5172933734805,-0.0149409794227594,-0.000563442852644293,-532.631457592431,945315.847193267
,604054.294,19.4931,-0.019,5.433485e+04,0.5,-109.453,688385.8,4.25509730704926E-12,6.76558356590828E-16,0.0377237608742653,-5.9980592263393E-06,26.5084909760773,-0.00421483688769377,-0.000158999502895034,-198.428216957021,1247980.10901969
,604055.09,19.4931,-0.019,4.117107e+04,0.5,-425.0361,908181.9,4.256522008768E-12,1.99208497127163E-15,0.0377111270367548,-1.76490969070258E-05,26.5173666115633,-0.0124103311097139,-0.000468007675554864,-770.55133678717,1646450.21232529
,604055.901,19.4931,-0.019,3.119651e+04,0.5,-453.3532,1198713,4.25597387687786E-12,1.60960911927958E-15,0.0377159867635012,-1.42641844131088E-05,26.5139518484651,-0.0100275753371721,-0.000378199952782693,-821.887633301598,2173156.3614812
,604056.697,19.4931,-0.019,2.363846e+04,0.5,-355.0114,1581885,4.25623610587111E-12,9.55197336516783E-16,0.0377136665561995,-8.46381472942064E-06,26.5155854879331,-0.00595070762153432,-0.0002244230143152,-643.602999473891,2867811.9373709
,604057.492,19.4931,-0.019,1.791157e+04,0.5,-155.2268,2087956,4.25564808008887E-12,3.16381491467416E-16,0.0377188793475974,-2.80416873761402E-06,26.5119221930617,-0.00197099979304064,-7.43439037987391E-05,-281.411904177539,3785272.09089485
,604058.288,19.4931,-0.019,1.357207e+04,0.5,262.6777,2755534,4.25566745456001E-12,-4.05681417441656E-16,0.0377187074932789,3.59562369083716E-06,26.5120428925325,0.00252732227194867,9.5327330383149E-05,476.210498071056,4995529.57328212
,604059.099,19.4931,-0.019,1.028394e+04,0.5,680.5133,3635992,4.25634613276517E-12,-7.96618956463674E-16,0.0377126922332375,7.05831823709315E-06,26.5162709356956,0.00496279283291721,0.000187160285281156,1233.70799095994,6591718.90610575
,604059.895,19.4931,-0.019,7.792469e+03,0.5,1714.844,4798230,4.25662278682638E-12,-1.52127848107583E-15,0.0377102376466035,1.34772978300023E-05,26.5179944407428,0.0094772913467552,0.000357390954581168,3108.85436926759,8698749.44907575
,604060.691,19.4931,-0.019,5.904585e+03,0.5,3039.692,6330446,4.25792771696888E-12,-2.04453032501163E-15,0.0376986766864414,1.81017839713604E-05,26.5261239208488,0.0127370562316167,0.000480170275522451,5510.68187860106,11476516.0600688
,604061.502,19.4931,-0.019,4.474074e+03,0.5,3012.348,8356722,4.25679849362527E-12,-1.53444836727548E-15,0.0377086810072757,1.35928501408692E-05,26.5190890625004,0.00955933736927528,0.00036047005033792,5461.10972284039,15149967.9868575
,604062.297,19.4931,-0.019,3.390107e+03,0.5,4626.208,11028540,4.2568408622154E-12,-1.78564263733076E-15,0.0377083039551409,1.58177290397192E-05,26.5193530111972,0.0111242324963435,0.000419476014050817,8386.88939281981,19993728.155822
,604063.093,19.4931,-0.019,2.568774e+03,0.5,8190.336,14554080,4.25703311928761E-12,-2.39565342571249E-15,0.0377065956579375,2.12194579014716E-05,26.5205507381811,0.0149244900021679,0.000562751888130339,14848.3254799677,26385207.7499003
,604063.889,19.4931,-0.019,1.946446e+03,0.5,12712.82,19204830,4.25762764569694E-12,-2.81837714193612E-15,0.0377013258053665,2.49567514383089E-05,26.5242545307902,0.0175579827306006,0.000661959517475552,23047.1728056386,34816589.5303254
,604064.7,19.4931,-0.019,1.474880e+03,0.5,16414.88,25340100,4.25849594825355E-12,-2.75858027281141E-15,0.0376936392471313,2.44172897898963E-05,26.5296638995603,0.0171854589899651,0.000647782763288227,29758.6669160596,45939269.462807
,604065.495,19.4931,-0.019,1.117550e+03,0.5,15816.18,33418510,4.26151455025732E-12,-2.01687272112039E-15,0.0376669466966121,1.7826863286365E-05,26.5484692471712,0.0125647543333836,0.000473276037740761,28673.2789094068,60584683.4043871
,604066.291,19.4931,-0.019,8.467957e+02,0.5,34533.92,44066230,4.26512144869277E-12,-3.34249975319968E-15,0.0376350780894179,2.94939407327042E-05,26.5709395757509,0.0208231723393132,0.00078368219836369,62606.8190925458,79888019.9438845
,604067.102,19.4931,-0.019,6.416440e+02,0.5,62707.24,58141650,4.26614997166023E-12,-4.60115064070062E-15,0.0376259840171735,4.05805753706863E-05,26.5773470888661,0.0286643410096691,0.0010785252912499,113682.455697843,105405461.160856
,604067.898,19.4931,-0.019,4.861923e+02,0.5,90760.1,76712450,4.26720910843188E-12,-5.04862412036362E-15,0.0376166362130137,4.45050270765272E-05,26.5839453204758,0.0314520203132727,0.00118312086238935,164539.709408065,139072612.645653
,604068.693,19.4931,-0.019,3.684033e+02,0.5,111640.6,101207500,4.268581435411E-12,-4.70861341894766E-15,0.0376045495386357,4.14810609216017E-05,26.5924946707531,0.029333814791786,0.00110308623372774,202394.134450513,183479884.221334
,604069.489,19.4931,-0.019,2.791500e+02,0.5,161164.2,133539100,4.26947160689885E-12,-5.15269292625582E-15,0.0375967000943927,4.53742918242876E-05,26.5980402790319,0.032100350257999,0.00120686899941665,292175.864008339,242094099.814947
,604070.3,19.4931,-0.019,2.115173e+02,0.5,215969.4,176181300,4.27079922043259E-12,-5.23529991637759E-15,0.0375850111125867,4.60730639345872E-05,26.6063110725859,0.0326149769502197,0.00122583611314027,391532.648344748,319400484.410386
,604071.111,19.4931,-0.019,1.602760e+02,0.5,287829.4,232456000,4.27183629892478E-12,-5.28943145721229E-15,0.0375758854115576,4.65268461664891E-05,26.6127718850816,0.0329522067144746,0.00123821024193826,521808.215670737,421421337.021016
,604071.907,19.4931,-0.019,1.214445e+02,0.5,381586.5,306722500,4.27263831596083E-12,-5.31549234488304E-15,0.0375688314941058,4.67385304923036E-05,26.6177683069796,0.0331145613578112,0.00124407730114354,691781.210289991,556059667.396964
,604072.718,19.4931,-0.019,9.202165e+01,0.5,506990.9,404694400,4.27366988248811E-12,-5.353945446306E-15,0.037559762418599,4.70539195807792E-05,26.6241947809251,0.0333541172641789,0.0012527746862818,919127.847573254,733673706.56347
,604073.514,19.4931,-0.019,6.972812e+01,0.5,696131.6,533951700,4.27476797670274E-12,-5.57316527178552E-15,0.0375501092466744,4.89553973328716E-05,26.6310357103984,0.0347198173519004,0.00130373515057635,1262022.53163859,968005296.996613
,604074.325,19.4931,-0.019,5.283509e+01,0.5,696684.9,704355800,4.276703572428E-12,-4.23012744508761E-15,0.0375331414970856,3.71243807896278E-05,26.6430941236646,0.0263529332266957,0.000989109339342418,1263025.61362302,1276932249.43433
,604075.152,19.4931,-0.019,4.003407e+01,0.5,944772.1,929802800,4.2755971778036E-12,-4.34443187784289E-15,0.0375428519017159,3.81472706160631E-05,26.6362014841312,0.0270650292859795,0.0010160994352781,1712784.8778356,1685646914.43492
,604075.947,19.4931,-0.019,3.033521e+01,0.5,1349391,1226764000,4.27674091809027E-12,-4.70424279176985E-15,0.0375328050558907,4.12845741700714E-05,26.6433267804242,0.0293065865704923,0.00109995973145609,2446321.70984671,2224010243.18258
,604076.727,19.4931,-0.019,2.298591e+01,0.5,1635860,1618683000,4.27758503133812E-12,-4.32297753751956E-15,0.0375254056312112,3.79236144791001E-05,26.6485854541509,0.0269313726041648,0.00101061171334968,2965663.64550366,2934523325.15913
,604077.554,19.4931,-0.019,1.741690e+01,0.5,2568644,2136078000,4.2778896323395E-12,-5.14418272028037E-15,0.0375227177532788,4.51212473611231E-05,26.6504830636094,0.0320473332052677,0.00120250477744727,4656715.20120372,3872512848.63019
,604078.381,19.4931,-0.019,1.319742e+01,0.5,3427237,2818556000,4.27864654400159E-12,-5.20264126223655E-15,0.0375160785967633,4.56178598763818E-05,26.6551984871394,0.0324115194083312,0.00121595490740649,6213265.30108019,5109782659.89524
,604079.192,19.4931,-0.019,1.000008e+01,0.5,5478683,3718998000,4.27950210497627E-12,-6.30439581602295E-15,0.0375085524137662,5.52561384716824E-05,26.6605284781456,0.039275252136256,0.00147316105036894,9932348.12168459,6742201145.75871
,604197.644,18.9935,-0.019,5.000000e+05,0.5,-231.2181,74424.8,4.27689176121611E-12,1.32871675427283E-14,0.0375311644653201,-0.000116599366588272,26.6442665059702,-0.0827766641953229,-0.00310673458309596,-419.177138234587,134925.313708924
,604198.439,18.9935,-0.019,3.788642e+05,0.5,-319.9353,98259.84,4.27519453058548E-12,1.39200882547867E-14,0.0375460284863908,-0.000122250350576614,26.6336930643753,-0.086719646405478,-0.00325601283291322,-580.01325793363,178136.047889799
,604199.251,18.9935,-0.019,2.870762e+05,0.5,-143.6738,129640.2,4.27644333979339E-12,4.73936992624825E-15,0.0375354161063924,-4.15986388989418E-05,26.6414729211518,-0.0295254223009451,-0.0011082503729553,-260.467378303378,235025.752898062
,604200.046,18.9935,-0.019,2.175258e+05,0.5,-26.19684,171394.9,4.26885549037467E-12,6.52472881424516E-16,0.0376021802513269,-5.74730228084482E-06,26.5942019838901,-0.0040647887089969,-0.000152844921289957,-47.4924602441995,310723.181662695
,604200.842,18.9935,-0.019,1.648255e+05,0.5,-373.854,226599.2,4.26124215170964E-12,7.03039738615695E-15,0.0376692604462147,-6.21485146234371E-05,26.5467722532079,-0.0437981113523384,-0.00164984695444644,-677.76289934721,410803.497573273
,604201.637,18.9935,-0.019,1.248930e+05,0.5,-381.4116,299228.3,4.2587172644828E-12,5.42837748232372E-15,0.0376916349684443,-4.80436736763544E-05,26.5310426598664,-0.0338178154625345,-0.00127465082681016,-691.464132684573,542473.37242543
,604202.449,18.9935,-0.019,9.463495e+04,0.5,-335.5039,394956.5,4.25813092415134E-12,3.61715665336152E-15,0.0376968591138272,-3.2022370186184E-05,26.5273898650503,-0.02253423543237,-0.000849470511309473,-608.237697085751,716019.789960857
,604203.244,18.9935,-0.019,7.170755e+04,0.5,-300.0206,521396.6,4.25683347603376E-12,2.44945543100921E-15,0.0377083635338878,-2.1698043010743E-05,26.519306996614,-0.0152596668192856,-0.000575417254351102,-543.909739416696,945244.056037323
,604204.04,18.9935,-0.019,5.433485e+04,0.5,-116.1348,688399.6,4.25501199372729E-12,7.17831571792197E-16,0.0377245171186563,-6.36422399239006E-06,26.5079594894243,-0.00447196159572492,-0.000168702596573269,-210.541705486924,1248005.1271498
,604204.851,18.9935,-0.019,4.117107e+04,0.5,-424.2981,908201.2,4.25643155755395E-12,1.9885415507601E-15,0.0377119284453182,-1.76184523723207E-05,26.5168031167667,-0.0123882562371842,-0.000467185134747675,-769.21341069913,1646485.20144927
,604205.647,18.9935,-0.019,3.119651e+04,0.5,-428.3355,1198773,4.25576092575855E-12,1.52063275033326E-15,0.0377178745875306,-1.34770341594174E-05,26.5126252012894,-0.0094732685603587,-0.000357311601112137,-776.532845371019,2173265.1359599
,604206.442,18.9935,-0.019,2.363846e+04,0.5,-325.2456,1582047,4.25580030610642E-12,8.7492996354708E-16,0.0377175287926972,-7.75416930261748E-06,26.5128705337744,-0.00545065632340871,-0.000205585295506391,-589.640343171192,2868105.6284634
,604207.238,18.9935,-0.019,1.791157e+04,0.5,-84.17371,2087876,4.25581115802798E-12,1.71575042881192E-16,0.0377174341493519,-1.52059622507833E-06,26.512938139294,-0.00106888166068525,-4.0315473715872E-05,-152.599190428379,3785127.05825658
,604208.049,18.9935,-0.019,1.357207e+04,0.5,152.342,2755543,4.25565358060263E-12,-2.3527659621939E-16,0.0377188306884082,2.0853102654299E-06,26.5119564602732,0.00146573088174307,5.5285655132219E-05,276.182027241524,4995545.88945393
,604208.845,18.9935,-0.019,1.028394e+04,0.5,941.4606,3636137,4.25617626414668E-12,-1.10199980345881E-15,0.0377141961805437,9.76487678122479E-06,26.515212684752,0.00686526058927763,0.000258917802052013,1706.78143306522,6591981.77776262
,604209.64,18.9935,-0.019,7.792469e+03,0.5,1836.754,4798192,4.25665641772651E-12,-1.62945349037405E-15,0.0377099389970951,1.44354126080554E-05,26.5182039552024,0.0101512022002316,0.000382801271812383,3329.86598091123,8698680.55857257
,604210.451,18.9935,-0.019,5.904585e+03,0.5,2188.452,6333240,4.25604974395534E-12,-1.47067860593607E-15,0.0377153153407577,1.30325326828151E-05,26.5144244867136,0.00916206322463659,0.000345550144949505,3967.46209108957,11481581.3249603
,604211.247,18.9935,-0.019,4.474074e+03,0.5,2872.814,8356948,4.25668342554845E-12,-1.46329254872515E-15,0.0377097008045009,1.29632201142069E-05,26.5183722090759,0.0091160494165387,0.00034376353664041,5208.14742098588,15150377.7040606
,604212.043,18.9935,-0.019,3.390107e+03,0.5,3876.325,11028720,4.25677160937659E-12,-1.49615097751296E-15,0.0377089194033065,1.32537617244813E-05,26.518921578466,0.00932075151854861,0.00035147551121073,7027.42051927243,19994054.4792581
,604212.838,18.9935,-0.019,2.568774e+03,0.5,7529.042,14553870,4.25709475354889E-12,-2.2022901948038E-15,0.0377060515915941,1.95061826227167E-05,26.5209347085444,0.013719871848511,0.000517322334197021,13649.4603113165,26384827.0392249
,604213.649,18.9935,-0.019,1.946446e+03,0.5,12093.98,19205950,4.25737953842628E-12,-2.68087040683417E-15,0.0377035244962636,2.37418961929674E-05,26.5227088671142,0.0167013405004544,0.000629699650368766,21925.2728323013,34818619.9872612
,604214.445,18.9935,-0.019,1.474880e+03,0.5,16708.73,25340250,4.25847067582867E-12,-2.80792954826171E-15,0.0376938623735549,2.48543944537598E-05,26.5295064568983,0.0174928961009292,0.000659375104823354,30291.3899255049,45939541.3990037
,604215.241,18.9935,-0.019,1.117550e+03,0.5,15357.49,33419360,4.26140621597357E-12,-1.95828116839317E-15,0.0376679047556246,1.73098608293354E-05,26.5477943440665,0.0121997394971375,0.000459538722465062,27841.7161488062,60586224.3761687
,604216.052,18.9935,-0.019,8.467957e+02,0.5,36706.93,44067500,4.26499819050209E-12,-3.55261791635302E-15,0.0376361627419778,3.13498154249365E-05,26.5701716993899,0.0221321707076074,0.000832970556532592,66546.2862586333,79890322.3370171
,604216.848,18.9935,-0.019,6.416440e+02,0.5,57565.97,58139720,4.26629237044154E-12,-4.22419059823588E-15,0.0376247350304462,3.72534365150128E-05,26.5782342076643,0.0263159477385061,0.000990131531421204,104361.806295866,105401962.248458
,604217.643,18.9935,-0.019,4.861923e+02,0.5,88287.97,76715240,4.26705423881077E-12,-4.9107525000834E-15,0.0376180043144761,4.32927960125829E-05,26.5829805105884,0.0305931049140876,0.00115085307691145,160057.965207486,139077670.658912
,604218.439,18.9935,-0.019,3.684033e+02,0.5,110233.9,101209300,4.26850564924692E-12,-4.64911845935621E-15,0.0376052183446942,4.09583889868538E-05,26.5920225365805,0.0289631718932466,0.0010891676950636,199843.916797334,183483147.455695
,604219.25,18.9935,-0.019,2.791500e+02,0.5,157312,133532300,4.2696893186454E-12,-5.03004416230938E-15,0.0375947856172048,4.42897404973458E-05,26.5993965840591,0.0313362705160587,0.00117808200712487,285192.179894045,242081772.040694
,604220.046,18.9935,-0.019,2.115173e+02,0.5,210082.4,176190700,4.27057171354207E-12,-5.09205057334486E-15,0.0375870164281591,4.48171817245013E-05,26.6048937455734,0.031722559305429,0.00119235805295058,380860.059076057,319417525.745383
,604220.857,18.9935,-0.019,1.602760e+02,0.5,295149.6,232462500,4.27171651500083E-12,-5.42365078546385E-15,0.0375769361190256,4.77101367521899E-05,26.6120256527776,0.033788368991158,0.00126966542990805,535079.064654034,421433120.922876
,604221.652,18.9935,-0.019,1.214445e+02,0.5,386141,306705400,4.27287637233641E-12,-5.37953604758949E-15,0.0375667370047268,4.72963873271948E-05,26.6192513553868,0.0335135421079003,0.00125899641806111,700038.099677497,556028666.670534
,604222.464,18.9935,-0.019,9.202165e+01,0.5,479088,404696200,4.27365159216235E-12,-5.05923997800294E-15,0.0375599294769333,4.44642462500142E-05,26.624080835485,0.0315181551971845,0.00118382134549324,868542.457543469,733676969.797831
,604223.259,18.9935,-0.019,6.972812e+01,0.5,691337.2,534004500,4.27434540772311E-12,-5.53368742399765E-15,0.037553822402318,4.86182315484528E-05,26.6284031816511,0.0344738774599722,0.00129462804152399,1253330.72562707,968101018.537871
,604224.07,18.9935,-0.019,5.283509e+01,0.5,703744.8,704462500,4.27605572617437E-12,-4.27169931941791E-15,0.037538827240282,3.75005830238612E-05,26.6390581580147,0.0266119185273885,0.000998981209077843,1275824.56265955,1277125686.71563
,604224.913,18.9935,-0.019,4.003407e+01,0.5,977609.8,929796800,4.27562445607112E-12,-4.49549016449056E-15,0.0375426096383979,3.94731656422912E-05,26.6363714228321,0.0280060952451123,0.00105142306361992,1772316.60615707,1685636036.98705
,604225.708,18.9935,-0.019,3.033521e+01,0.5,1414673,1226929000,4.27616526176765E-12,-4.9305017155521E-15,0.0375378532255747,4.32818748568038E-05,26.6397405450617,0.0307161389747117,0.00115301944937319,2564671.96849095,2224309372.99901
,604226.488,18.9935,-0.019,2.298591e+01,0.5,1903717,1618815000,4.27723468547376E-12,-5.03000304773927E-15,0.0375284657446141,4.41332568711925E-05,26.646402862423,0.031336014379681,0.00117599416857393,3451263.73786712,2934762629.01227
,604227.3,18.9935,-0.019,1.741690e+01,0.5,2495043,2136456000,4.27713310307533E-12,-4.99501558136296E-15,0.037529357767038,4.382835939104E-05,26.6457700223496,0.031118048756386,0.00116784197755535,4523283.36108738,3873198127.84601
,604228.142,18.9935,-0.019,1.319742e+01,0.5,3423539,2818455000,4.27879988350273E-12,-5.19740009131494E-15,0.0375147342474091,4.5568638055474E-05,26.6561537646545,0.0323788678560742,0.00121468641507493,6206561.16737616,5109599556.18942
,604228.938,18.9935,-0.019,1.000008e+01,0.5,5113922,3719481000,4.27894757986441E-12,-5.88313373976514E-15,0.0375134237879417,5.1577282745759E-05,26.6570738864258,0.0366508651619455,0.00137490203606363,9271069.99458474,6743076780.31226
,604346.531,18.4988,-0.019,5.000000e+05,0.5,-231.8692,74426.48,4.27679498967155E-12,1.33239813681791E-14,0.0375320116608288,-0.000116927705276228,26.6436636366512,-0.0830060077071952,-0.00311541268645246,-420.357522619306,134928.359394328
,604347.327,18.4988,-0.019,3.788642e+05,0.5,-320.9837,98257.13,4.27531214337093E-12,1.39664725647302E-14,0.0375449929693657,-0.000122650954284753,26.6344257708769,-0.0870086123145611,-0.00326677259960677,-581.913910658158,178131.134909178
,604348.122,18.4988,-0.019,2.870762e+05,0.5,-146.4116,129639.3,4.2764728261534E-12,4.82974860889901E-15,0.0375351555246091,-4.23913286835617E-05,26.6416566158718,-0.0300884652399417,-0.00112937666278667,-265.430757766572,235024.121280882
,604348.918,18.4988,-0.019,2.175258e+05,0.5,-22.60219,171398.2,4.26877332583831E-12,5.62920881185039E-16,0.0376029042354993,-4.95867509741969E-06,26.5936901136053,-0.00350689585275008,-0.000131869471207982,-40.9756905797357,310729.164259024
,604349.729,18.4988,-0.019,1.648255e+05,0.5,-374.877,226599.6,4.26123456612094E-12,7.04961010718342E-15,0.0376693269411722,-6.23185754772993E-05,26.5467249963546,-0.0439178031490718,-0.00165435861316613,-679.617504209087,410804.222736464
,604350.525,18.4988,-0.019,1.248930e+05,0.5,-395.2375,299228,4.25872102344249E-12,5.62516292092602E-15,0.0376915971796038,-4.97852227741845E-05,26.5310660775093,-0.0350437533546646,-0.00132085733955379,-716.529217102781,542472.828553037
,604351.32,18.4988,-0.019,9.463495e+04,0.5,-351.5102,394973.8,4.25794411655811E-12,3.78939258249576E-15,0.0376985103226633,-3.3550101052833E-05,26.5262260873404,-0.0236072342955564,-0.000889958270649851,-637.255646060006,716051.153268883
,604352.132,18.4988,-0.019,7.170755e+04,0.5,-292.6943,521423.9,4.25661067069631E-12,2.38939120479899E-15,0.0377103379202273,-2.11681914855157E-05,26.5179189594315,-0.0148854774920895,-0.000561336563207018,-530.627831694731,945293.548425133
,604352.927,18.4988,-0.019,5.433485e+04,0.5,-99.35219,688451.8,4.254689401407E-12,6.14004800044933E-16,0.0377273776952655,-5.4445316244097E-06,26.5059497972847,-0.00382513948019352,-0.000144312484911798,-180.116377919976,1248099.76094627
,604353.723,18.4988,-0.019,4.117107e+04,0.5,-443.2993,908234.7,4.25627447519333E-12,2.07744044073748E-15,0.0377133194912703,-1.84074536363304E-05,26.5158245219101,-0.0129420803339551,-0.000488088926793922,-803.660837777819,1646545.93386655
,604354.518,18.4988,-0.019,3.119651e+04,0.5,-442.0386,1198791,4.25569698966192E-12,1.56923295164409E-15,0.0377184409347395,-1.39081848503825E-05,26.5122268909058,-0.00977603907414916,-0.000368737002530049,-801.375304689482,2173297.76830351
,604355.33,18.4988,-0.019,2.363846e+04,0.5,-324.2666,1582018,4.25587832033195E-12,8.72328376129572E-16,0.0377168374046822,-7.73082899686926E-06,26.5133565483692,-0.00543444890167331,-0.000204970234219838,-587.865506260364,2868053.05413203
,604356.125,18.4988,-0.019,1.791157e+04,0.5,-49.28506,2088056,4.25544429214092E-12,1.00442625707751E-16,0.0377206858454042,-8.90333527995368E-07,26.5106526307957,-0.000625739494318124,-2.36033228993858E-05,-89.3492784886646,3785453.38169269
,604356.921,18.4988,-0.019,1.357207e+04,0.5,246.13,2755550,4.25564274890237E-12,-3.80120611053089E-16,0.0377189265068422,3.36911301958921E-06,26.5118889807286,0.00236808304506423,8.93215510515142E-05,446.211040717309,4995558.57980978
,604357.732,18.4988,-0.019,1.028394e+04,0.5,817.5298,3636186,4.25611897954949E-12,-9.56910372056683E-16,0.0377147044110127,8.47946027903807E-06,26.5148558120137,0.0059613795248715,0.000224831678027472,1482.10629697889,6592070.61025356
,604358.528,18.4988,-0.019,7.792469e+03,0.5,1629.682,4798288,4.25657138695451E-12,-1.44569433327779E-15,0.0377106934800636,1.28079928449432E-05,26.517674228785,0.00900641569920662,0.000339638220965478,2954.46350001327,8698854.59773849
,604359.323,18.4988,-0.019,5.904585e+03,0.5,3390.789,6330903,4.25762011623343E-12,-2.28035265368985E-15,0.037701398184302,2.01926148999521E-05,26.5242076235866,0.0142061869284324,0.000535593263709774,6147.1884310844,11477344.5590149
,604360.119,18.4988,-0.019,4.474074e+03,0.5,2874.818,8356853,4.25673181445308E-12,-1.46434659570563E-15,0.0377092721286761,1.2972262917921E-05,26.5186736632494,0.00912261593966476,0.000344007247704369,5211.78048857454,15150205.4778026
,604360.93,18.4988,-0.019,3.390107e+03,0.5,4430.404,11028730,4.25676758859012E-12,-1.71000651494415E-15,0.0377089535948712,1.51482445252111E-05,26.5188965296894,0.0106530330564555,0.000401714793997133,8031.91475902218,19994072.6083379
,604361.726,18.4988,-0.019,2.568774e+03,0.5,8405.359,14554410,4.25693652562585E-12,-2.45843560392334E-15,0.0377074506193344,2.17765377937188E-05,26.51994897704,0.015315611681525,0.00057751286379867,15238.1423922017,26385806.0095332
,604362.521,18.4988,-0.019,1.946446e+03,0.5,11643.27,19206730,4.2572067665885E-12,-2.58075205041238E-15,0.0377050557274241,2.28570997873894E-05,26.5216325296365,0.0160776211454704,0.000606207824028348,21108.1770773681,34820034.0554843
,604363.332,18.4988,-0.019,1.474880e+03,0.5,16813.71,25340380,4.25844880590781E-12,-2.82554260324352E-15,0.0376940557497887,2.50105532001012E-05,26.5293702112245,0.0176026222658921,0.000663514517146152,30481.7090050747,45939777.0770409
,604364.128,18.4988,-0.019,1.117550e+03,0.5,14479.22,33420870,4.26121377994392E-12,-1.84612344881625E-15,0.0376696067192823,1.63199379011368E-05,26.5465955022099,0.0115010170748849,0.000433238871399817,26249.4934586392,60588961.8672161
,604364.924,18.4988,-0.019,8.467957e+02,0.5,38034.47,44069530,4.26480151183378E-12,-3.6807623125955E-15,0.0376378964779594,3.24836104322885E-05,26.5689464266576,0.0229304872504044,0.000863055948180069,68952.9941162445,79894002.5402132
,604365.719,18.4988,-0.019,6.416440e+02,0.5,60897.89,58143480,4.26601598196155E-12,-4.46810841056876E-15,0.0376271682895626,3.940966649243E-05,26.5765123571404,0.0278355118425793,0.00104737263748231,110402.270647171,105408778.782457
,604366.53,18.4988,-0.019,4.861923e+02,0.5,85995.52,76719540,4.26681536792926E-12,-4.78270602650991E-15,0.0376201128579488,4.21686726442571E-05,26.5814923879557,0.0297953984119077,0.00112090765924822,155901.964312462,139085466.163219
,604367.326,18.4988,-0.019,3.684033e+02,0.5,114627,101211700,4.26840402019358E-12,-4.83416786421658E-15,0.0376061100861056,4.25906844845015E-05,26.5913894058554,0.0301159964058008,0.00113254692886297,207808.202837131,183487498.434844
,604368.122,18.4988,-0.019,2.791500e+02,0.5,158339,133542700,4.26935672832426E-12,-5.06209380974127E-15,0.0375977136411392,4.45788828608703E-05,26.5973246061722,0.0315359340556744,0.00118568068490453,287054.036387836,242100626.283669
,604368.933,18.4988,-0.019,2.115173e+02,0.5,218869.9,176198400,4.2703845684542E-12,-5.30458076497355E-15,0.037588659080277,4.66918317875435E-05,26.6037278653326,0.0330465841773396,0.00124217870309833,396790.987936023,319431485.136817
,604369.728,18.4988,-0.019,1.602760e+02,0.5,286715.5,232471400,4.27155336382875E-12,-5.26826335836082E-15,0.0375783747800202,4.6346787235939E-05,26.611009250317,0.0328203332655512,0.00123333665990741,519788.817473626,421449255.803883
,604370.54,18.4988,-0.019,1.214445e+02,0.5,375649.7,306746700,4.27230144220103E-12,-5.23196746720465E-15,0.0375717956252737,4.6011362975039E-05,26.6156696440402,0.0325942163911879,0.00122462507339117,681018.338203977,556103539.770041
,604371.351,18.4988,-0.019,9.202165e+01,0.5,508302.5,404731900,4.27327387669359E-12,-5.36680156594536E-15,0.037563242800563,4.71756494203525E-05,26.6217277360438,0.0334342085774569,0.00125589927554512,921505.65767769,733741690.612659
,604372.147,18.4988,-0.019,6.972812e+01,0.5,660905.8,534019400,4.27422676377715E-12,-5.28981018048324E-15,0.0375548702435886,4.64781458543175E-05,26.627664051205,0.0329545660923421,0.00123760634913263,1198161.39777396,968128030.866749
,604372.958,18.4988,-0.019,5.283509e+01,0.5,904204.5,704368700,4.27662238421261E-12,-5.48993901149465E-15,0.0375338289018394,4.81825171891841E-05,26.6425883356838,0.0342013327178973,0.00128370908588073,1639239.5521321,1276955635.94726
,604373.785,18.4988,-0.019,4.003407e+01,0.5,1010422,929893200,4.27518088987601E-12,-4.64541177966491E-15,0.0375465020023737,4.07980310494178E-05,26.6336080852085,0.0289400799453879,0.00108660005256518,1831802.10532509,1685810801.31617
,604374.58,18.4988,-0.019,3.033521e+01,0.5,1318477,1227044000,4.27576524226313E-12,-4.59437324930757E-15,0.0375413716468696,4.03387613360643E-05,26.637248495489,0.0286221190801526,0.00107451485032322,2390277.47260324,2224517857.41653
,604375.36,18.4988,-0.019,2.298591e+01,0.5,1962996,1618946000,4.27688821207249E-12,-5.18579029365121E-15,0.0375315026753396,4.55075027985375E-05,26.6442443954437,0.0323065409045629,0.00121251480901772,3558731.10991718,2935000119.95744
,604376.187,18.4988,-0.019,1.741690e+01,0.5,2486458,2136409000,4.27722723782575E-12,-4.9780476881111E-15,0.0375285321568616,4.36775537875406E-05,26.6463564649153,0.0310123418329732,0.00116384924422243,4507719.54609303,3873112921.17103
,604377.014,18.4988,-0.019,1.319742e+01,0.5,4274982,2818755000,4.27834096273889E-12,-6.48862019067689E-15,0.0375187273643027,5.6901676146136E-05,26.6532947708293,0.0404229368589995,0.00151662063570619,7750148.97520726,5110143428.58294
,604377.809,18.4988,-0.019,1.000008e+01,0.5,5077896,3718524000,4.28004892006318E-12,-5.84469625340407E-15,0.0375037718105381,5.12139367291012E-05,26.6639350377964,0.0364114065346052,0.00136556762844613,9205758.17175582,6741341827.37696
,604497.213,17.9964,-0.019,5.000000e+05,0.5,-232.4689,74426.62,4.27678672998021E-12,1.33583912134273E-14,0.0375320822604546,-0.000117230123815879,26.6436121802596,-0.0832203748547435,-0.00312346442710955,-421.444723533937,134928.613201445
,604498.008,17.9964,-0.019,3.788642e+05,0.5,-317.0636,98256.01,4.275361983376E-12,1.37962213380366E-14,0.03754456500661,-0.00012115304642871,26.6347362651452,-0.085947977790646,-0.00322691304073919,-574.807130092132,178129.104452242
,604498.819,17.9964,-0.019,2.870762e+05,0.5,-150.4077,129644.9,4.27628780298324E-12,4.96114087777276E-15,0.0375367769223715,-4.35483407546844E-05,26.6405039547967,-0.0309070154451264,-0.00116015130560477,-272.675319338954,235034.273565561
,604499.615,17.9964,-0.019,2.175258e+05,0.5,-25.46931,171398.2,4.26877330581093E-12,6.34328193909991E-16,0.0376029042354993,-5.5876900975287E-06,26.5936899888383,-0.00395175056896525,-0.00014859730148858,-46.1735153026927,310729.164259024
,604500.411,17.9964,-0.019,1.648255e+05,0.5,-377.9829,226600.2,4.26122308908534E-12,7.10797899013079E-15,0.0376694266836085,-6.28348921987171E-05,26.5466534964868,-0.0442814307926349,-0.00166806075193226,-685.24821509912,410805.310481251
,604501.222,17.9964,-0.019,1.248930e+05,0.5,-388.5008,299237.9,4.25858037931966E-12,5.52891824274262E-15,0.0376928442113391,-4.89366491690411E-05,26.5301898899179,-0.0344441663184543,-0.00129830078342349,-704.316199924865,542490.776342023
,604502.017,17.9964,-0.019,9.463495e+04,0.5,-358.0196,394973.8,4.25794399049889E-12,3.85956588589121E-15,0.0376985103226633,-3.41713946249493E-05,26.5262253020141,-0.0240444013555759,-0.000906438857463457,-649.056589254437,716051.153268883
,604502.813,17.9964,-0.019,7.170755e+04,0.5,-307.4413,521454.4,4.25636156208162E-12,2.5094837284265E-15,0.0377125437364673,-2.22347217180378E-05,26.5163670575622,-0.0156336323165633,-0.000589584247443305,-557.36278565182,945348.842118474
,604503.609,17.9964,-0.019,5.433485e+04,0.5,-99.62059,688440.4,4.25475985503973E-12,6.156839242255E-16,0.0377267529716382,-5.45924002981065E-06,26.5063887107461,-0.00383560012186075,-0.000144704741325466,-180.602962421372,1248079.09379531
,604504.42,17.9964,-0.019,4.117107e+04,0.5,-429.6649,908227.8,4.25630687241665E-12,2.01357596266731E-15,0.0377130329773279,-1.7841302086217E-05,26.516026350785,-0.0125442161211178,-0.000473080542128307,-778.94292523747,1646533.42480149
,604505.215,17.9964,-0.019,3.119651e+04,0.5,-442.6295,1198792,4.25569343812705E-12,1.57132801909877E-15,0.0377184723984733,-1.39267767706992E-05,26.5122047654823,-0.00978909096760993,-0.000369229607805191,-802.446552013904,2173299.58121149
,604506.011,17.9964,-0.019,2.363846e+04,0.5,-377.9869,1582184,4.25543173687045E-12,1.01663109371683E-15,0.037720795005044,-9.01157284455667E-06,26.5105744137186,-0.00633342888049735,-0.000238901986115395,-685.255466731034,2868353.99685644
,604506.822,17.9964,-0.019,1.791157e+04,0.5,10.27313,2088107,4.25534035928516E-12,-2.09355481808083E-17,0.0377216071592857,1.85583868142903E-07,26.5100051477958,0.000130424700067562,4.9198292999353E-06,18.6242393398781,3785545.83999958
,604507.618,17.9964,-0.019,1.357207e+04,0.5,221.7524,2755515,4.25569680961674E-12,-3.42480799852244E-16,0.0377184474146726,3.03542395467905E-06,26.5122257692567,0.0021335937905163,8.04758457130518E-05,402.016695183687,4995495.12803053
,604508.413,17.9964,-0.019,1.028394e+04,0.5,820.302,3636294,4.25599256894642E-12,-9.60098170360231E-16,0.0377158245924546,8.50821367712282E-06,26.5140682966905,0.00598123893500136,0.000225587369998135,1487.13204047654,6592266.40431522
,604509.209,17.9964,-0.019,7.792469e+03,0.5,1637.943,4798333,4.25653146275291E-12,-1.45299542855735E-15,0.0377110471439551,1.28729176762245E-05,26.517425508189,0.00905190020975194,0.000341356675328703,2969.43993282262,8698936.17859752
,604510.02,17.9964,-0.019,5.904585e+03,0.5,3547.514,6331192,4.25742565321034E-12,-2.38553452631398E-15,0.0377031192190541,2.11259338325648E-05,26.5229961539255,0.0148614510787221,0.000560323237709423,6431.31643399514,11477868.4894206
,604510.8,17.9964,-0.019,4.474074e+03,0.5,2366.73,8357116,4.25659801665136E-12,-1.20546588367916E-15,0.0377104588838542,1.06795782605129E-05,26.5178401270072,0.00750983566146404,0.000283199371649263,4290.66369965821,15150682.272601
,604511.611,17.9964,-0.019,3.390107e+03,0.5,4212.431,11029070,4.2566364285353E-12,-1.62577508777181E-15,0.0377101161080728,1.44029607308001E-05,26.5180794261361,0.0101282864135523,0.000381938912347097,7636.74976825196,19994688.9970505
,604512.407,17.9964,-0.019,2.568774e+03,0.5,7824.885,14554740,4.25684019737272E-12,-2.2885523896558E-15,0.0377083055807313,2.02726503334364E-05,26.5193488693469,0.0142572698088403,0.000537617642087732,14185.7964463627,26386404.2691661
,604513.203,17.9964,-0.019,1.946446e+03,0.5,11868.08,19206610,4.25723330395571E-12,-2.6306144306575E-15,0.0377048201533994,2.32984280914829E-05,26.5217978526617,0.0163882548070283,0.000617916436060294,21515.7369199865,34819816.5065269
,604513.998,17.9964,-0.019,1.474880e+03,0.5,15529.73,25341400,4.25827767741098E-12,-2.60955995308939E-15,0.0376955730094693,2.31006207641387E-05,26.5283041114654,0.0162570891982664,0.000612820522938748,28153.9714190014,45941626.2431789
,604514.809,17.9964,-0.019,1.117550e+03,0.5,14464.33,33421540,4.26112835727297E-12,-1.84415100955714E-15,0.0376703618952098,1.63031549614931E-05,26.5460633343326,0.0114887291330288,0.000432784665218898,26222.4992588412,60590176.5155616
,604515.605,17.9964,-0.019,8.467957e+02,0.5,36829.38,44069360,4.26481816163306E-12,-3.56416813644866E-15,0.0376377512882466,3.14543947209654E-05,26.5690501519127,0.0222041265015841,0.000835713974516535,66768.2768405852,79893694.3458568
,604516.401,17.9964,-0.019,6.416440e+02,0.5,58890.54,58147000,4.2657580373901E-12,-4.32030533529233E-15,0.0376294462342673,3.81106232245339E-05,26.5749054088496,0.0269147252648645,0.0010127872461176,106763.129816781,105415160.21854
,604517.212,17.9964,-0.019,4.861923e+02,0.5,83811.62,76720330,4.26677170086642E-12,-4.66115107194885E-15,0.037620500241517,4.10977777396412E-05,26.5812203500074,0.029038132905725,0.00109243038970244,151942.75457849,139086898.360522
,604518.007,17.9964,-0.019,3.684033e+02,0.5,115456.6,101216700,4.26819308647981E-12,-4.86867346898748E-15,0.0376079678807126,4.28989297657036E-05,26.5900753267534,0.0303309601179533,0.00114068725813033,209312.19129599,183496562.974735
,604518.803,17.9964,-0.019,2.791500e+02,0.5,161811,133545400,4.26927014529079E-12,-5.17288406399358E-15,0.0375984738011991,4.55563923897479E-05,26.596785209445,0.0322261374148829,0.00121165536214651,293348.452888752,242105521.13521
,604519.599,17.9964,-0.019,2.115173e+02,0.5,203570.5,176200600,4.27033213855109E-12,-4.93365884458347E-15,0.0375891284094535,4.34279886951387E-05,26.6034012364653,0.0307358073207915,0.00115533375028235,369054.583611681,319435473.534369
,604520.41,17.9964,-0.019,1.602760e+02,0.5,282599.3,232484800,4.27130734522085E-12,-5.19203176226691E-15,0.0375805408538772,4.56814146082974E-05,26.6094765986344,0.0323454241315581,0.00121556032910539,512326.525653041,421473548.770794
,604521.221,17.9964,-0.019,1.214445e+02,0.5,376514.2,306744200,4.27233623231264E-12,-5.24409347801918E-15,0.0375714894133762,4.61172510491993E-05,26.6158863801788,0.0326697592577917,0.00122745336342138,682585.597151282,556099007.500095
,604522.032,17.9964,-0.019,9.202165e+01,0.5,491334.9,404738900,4.27320041267648E-12,-5.18747394293545E-15,0.037563892471863,4.56008833133498E-05,26.6212700684292,0.0323170297368122,0.00121395521903133,890744.960263824,733754380.968508
,604522.828,17.9964,-0.019,6.972812e+01,0.5,676668.8,533970300,4.27461947308152E-12,-5.4169709987741E-15,0.0375514172901398,4.7586677528728E-05,26.6301105595454,0.0337467551213895,0.00126724051880788,1226738.26623708,968039017.085011
,604523.639,17.9964,-0.019,5.283509e+01,0.5,693144.6,704517300,4.2757232467299E-12,-4.20670220527629E-15,0.0375417473783061,3.69357281500923E-05,26.6369868708695,0.0262069981955221,0.000983857458149005,1256607.37550718,1277225034.07284
,604524.466,17.9964,-0.019,4.003407e+01,0.5,1078284,929940400,4.27496319887022E-12,-4.95690306382062E-15,0.037548407807142,4.35381099303959E-05,26.6322519093925,0.0308806146263431,0.00115951947028003,1954829.66655354,1685896370.57275
,604525.261,17.9964,-0.019,3.033521e+01,0.5,1469277,1227101000,4.27556543570847E-12,-5.11937481648327E-15,0.0375431155600332,4.49524824775621E-05,26.6360037365871,0.0318927844261243,0.00119735620784271,2663663.99574211,2224621193.17129
,604526.041,17.9964,-0.019,2.298591e+01,0.5,1743271,1619276000,4.27601793517876E-12,-4.60345121021803E-15,0.0375391529588469,4.04136890299874E-05,26.6388227269084,0.0286786731440226,0.00107657434557172,3160389.90436884,2935598379.5903
,604526.868,17.9964,-0.019,1.741690e+01,0.5,2943553,2136494000,4.27705474395971E-12,-5.89270895342876E-15,0.0375300252816487,5.17069640766007E-05,26.6452818591516,0.0367105170210407,0.00137774924713105,5336390.71846811,3873267018.34919
,604527.695,17.9964,-0.019,1.319742e+01,0.5,3706222,2819120000,4.27778947889866E-12,-5.62389592428231E-15,0.0375235856565232,4.93312589315427E-05,26.6498591256848,0.035035860193434,0.00131467337325123,6719039.43342699,5110805139.99504
,604528.491,17.9964,-0.019,1.000008e+01,0.5,4687667,3718605000,4.27995687032904E-12,-5.39530619209751E-15,0.0375045887490644,4.72782193934447E-05,26.6633615845072,0.0336117872720448,0.00126059826198265,8498308.90426273,6741488672.9232
,604646.412,17.4981,-0.019,5.000000e+05,0.5,-232.034,74427.73,4.27672310405955E-12,1.33330032869114E-14,0.03753264201463,-0.000117010811121374,26.6432158022165,-0.0830622126383743,-0.00311757459215806,-420.656289854142,134930.625529301
,604647.207,17.4981,-0.019,3.788642e+05,0.5,-320.6262,98257.21,4.27530876410413E-12,1.39508948285974E-14,0.037545023538134,-0.00012251435010156,26.6344047186526,-0.0869115658199906,-0.00326313152999154,-581.265796055889,178131.279941816
