Repository: AlexiLJ/BunchOfScripts

ScriptCutter.py:                filters out a threshold values from an CSV file

From_dat_to_csv.py:             converts .dat file from PPMS to .csv 
                    
Convert_all_files_to_csv.py     Converts all files in a rectory from .dat to .csv
                                and removes LCR head

temp_script.py:                 Script for measuring RaspberryPi CPU and GPU temperatures
                                Run in bash with "watch python3 temp_script.py"

File: Scripts/Data_examples/Nb-PrO2/Jan 30 2019 Pr0.998Nb0.002O2 1300C 10h air.dat (part 47 of 54)
Comment,Time Stamp (sec),Temperature (K),Magnetic Field (Oe),Frequency (Hz),AC Voltage (Vrms),Re[Impedance] (Ohm),-Im[Impedance] (Ohm),Re[Cp] (F),Im[Cp] (F),Re[Modulus],Im[Modulus],Re[Permittivity],Im[Permittivity],Loss Factor,Re[Sp.Impedance] (Ohm-cm),-Im[Sp.Impedance] (Ohm-cm)
,604648.003,17.4981,-0.019,2.870762e+05,0.5,-149.5806,129641.2,4.27640991236581E-12,4.93414100253334E-15,0.0375357056417071,-4.33088660958857E-05,26.6412646742897,-0.0307388110781068,-0.00115380450042116,-271.175863150041,235027.565806041
,604648.799,17.4981,-0.019,2.175258e+05,0.5,-24.78846,171400.5,4.26871602869696E-12,6.17354654908904E-16,0.0376034088305285,-5.43831899941484E-06,26.5933331627191,-0.00384600847355017,-0.000144623032021494,-44.9391969056165,310733.333947374
,604649.61,17.4981,-0.019,1.648255e+05,0.5,-373.8159,226606.5,4.26110488131926E-12,7.02922800627852E-15,0.0376704739791895,-6.21421809787332E-05,26.5459170833629,-0.0437908263259999,-0.00164962567269694,-677.693827553234,410816.731801515
,604650.405,17.4981,-0.019,1.248930e+05,0.5,-391.597,299245.3,4.25847495490525E-12,5.57270579326068E-15,0.0376937763360705,-4.93266551951733E-05,26.5295331147759,-0.0347169548833244,-0.0013086153734077,-709.929325607508,542504.191861063
,604651.201,17.4981,-0.019,9.463495e+04,0.5,-356.4037,395006.3,4.25759369099941E-12,3.84151377982793E-15,0.0377016123045808,-3.40171640840111E-05,26.5240429991311,-0.0239319399813355,-0.000902273457410679,-646.127111252182,716110.07277818
,604652.012,17.4981,-0.019,7.170755e+04,0.5,-295.7728,521475.1,4.25619271571638E-12,2.41404821988056E-15,0.0377140407986368,-2.13908342820722E-05,26.5153151750725,-0.0150390862616713,-0.000567184895309479,-536.208868906157,945386.369313626
,604652.808,17.4981,-0.019,5.433485e+04,0.5,-122.624,688448.4,4.25471036741992E-12,7.57833999025199E-16,0.0377271913741837,-6.71983421715833E-06,26.5060804117746,-0.00472116952325469,-0.000178116471764623,-222.306027940191,1248093.59705914
,604653.604,17.4981,-0.019,4.117107e+04,0.5,-423.3442,908240.8,4.25624597810523E-12,1.9838979361026E-15,0.0377135727862049,-1.75788428578827E-05,26.5156469901763,-0.0123593273529868,-0.00046611449298468,-767.484077778558,1646556.99260521
,604654.399,17.4981,-0.019,3.119651e+04,0.5,-448.8148,1198787,4.25571117179212E-12,1.59329902511926E-15,0.0377183150798042,-1.41213894035215E-05,26.5123152430264,-0.00992596638379948,-0.000374390780013464,-813.659931732543,2173290.5166716
,604655.21,17.4981,-0.019,2.363846e+04,0.5,-341.7476,1582215,4.25534840545231E-12,9.19126101526755E-16,0.037721534074991,-8.14759292412625E-06,26.5100552739702,-0.00572599031468331,-0.000215993148845132,-619.556950630328,2868410.19700377
,604656.006,17.4981,-0.019,1.791157e+04,0.5,-59.12228,2087951,4.25565829116513E-12,1.20502933773152E-16,0.037718789022707,-1.06804269154851E-06,26.5119858062304,-0.000750711605871968,-2.83159327014858E-05,-107.18325311169,3785263.02635496
,604656.802,17.4981,-0.019,1.357207e+04,0.5,231.1865,2755560,4.25562730906034E-12,-3.5703943404828E-16,0.0377190633903192,3.16456119572284E-06,26.5117927932895,0.00222429146329814,8.38981912932399E-05,419.11985034247,4995576.70888956
,604657.613,17.4981,-0.019,1.028394e+04,0.5,844.1191,3636424,4.25584040699507E-12,-9.87903548677578E-16,0.037717172959005,8.75524583841147E-06,26.5131203550988,0.00615446144133294,0.000232128899160274,1530.31025108828,6592502.08235241
,604658.408,17.4981,-0.019,7.792469e+03,0.5,1628.178,4798618,4.25627866436488E-12,-1.44416148215763E-15,0.0377132870152679,1.27961726117697E-05,26.5158506196955,0.00899686631239964,0.000339301440539755,2951.73688641379,8699452.85737135
,604659.204,17.4981,-0.019,5.904585e+03,0.5,4056.586,6333334,4.25598533735919E-12,-2.72601611343039E-15,0.0377158751236874,2.41575276157074E-05,26.5140232452027,0.0169825901334374,0.000640513511524894,7354.21712436219,11481751.7383103
,604660,17.4981,-0.019,4.474074e+03,0.5,2896.361,8357330,4.25648885121997E-12,-1.47515155026885E-15,0.0377114245325542,1.30694730578466E-05,26.5171600460022,0.00918992886340481,0.000346565350416939,5250.83596515267,15151070.2349083
,604660.811,17.4981,-0.019,3.390107e+03,0.5,4600.177,11028970,4.25667490399525E-12,-1.77545663736833E-15,0.0377097741924253,1.57287249775082E-05,26.518319121332,0.0110607755484521,0.000417099420888805,8339.69758523474,19994507.7062527
,604661.606,17.4981,-0.019,2.568774e+03,0.5,7506.903,14554650,4.25686661788287E-12,-2.19557906128864E-15,0.0377080724094412,1.94488250761545E-05,26.5195134643736,0.0136780626936578,0.000515773515680556,13609.3243415833,26386241.107448
,604662.402,17.4981,-0.019,1.946446e+03,0.5,12303.55,19207830,4.25696278128302E-12,-2.72679185663631E-15,0.0377072151559838,2.41533065959249E-05,26.5201125450623,0.0169874228740988,0.000640548672078001,22305.2039573292,34822028.2542605
,604663.213,17.4981,-0.019,1.474880e+03,0.5,15638.14,25341100,4.25832806648449E-12,-2.62783898369107E-15,0.037695126756622,2.32618816680334E-05,26.5286180263313,0.0163709642715704,0.000617105808350861,28350.508772937,45941082.3707853
,604664.009,17.4981,-0.019,1.117550e+03,0.5,12998.75,33422900,4.26095512271928E-12,-1.65715992332943E-15,0.0376718947896299,1.46512583407395E-05,26.544984114218,0.0103238082947527,0.00038891747873464,23565.5375838952,60592642.0704122
,604664.804,17.4981,-0.019,8.467957e+02,0.5,36205.59,44070600,4.26469826404926E-12,-3.50360369093861E-15,0.0376388103190925,3.09216424214971E-05,26.5683032115283,0.0218268208981107,0.000821536126124899,65637.402972755,79895942.35175
,604665.6,17.4981,-0.019,6.416440e+02,0.5,57413.22,58146120,4.26582281324408E-12,-4.21205445277864E-15,0.0376288767480912,3.71545853634093E-05,26.5753089507704,0.0262403417349008,0.000987395547630693,104084.884602169,105413564.859519
,604666.411,17.4981,-0.019,4.861923e+02,0.5,89032.41,76722900,4.26662812236091E-12,-4.95117082784367E-15,0.0376217604640111,4.36578388271771E-05,26.5803258817396,0.0308449038271057,0.00116044114599422,161407.566422907,139091557.534027
,604667.207,17.4981,-0.019,3.684033e+02,0.5,111694,101217700,4.26815127420799E-12,-4.70991623422966E-15,0.037608339439634,4.15009021680051E-05,26.5898148438196,0.0293419310966915,0.00110350264825223,202490.943736558,183498375.882714
,604668.002,17.4981,-0.019,2.791500e+02,0.5,155788.4,133549600,4.2691363392964E-12,-4.98003677795248E-15,0.0375996562724034,4.38607849909524E-05,26.5959516221639,0.0310247335049624,0.00116652090309518,282430.033298194,242113135.348719
,604668.798,17.4981,-0.019,2.115173e+02,0.5,212969.9,176201800,4.2703025175625E-12,-5.16138824992158E-15,0.0375893844071861,4.54331762686873E-05,26.6032167030335,0.032154520560649,0.00120867039950784,386094.830863614,319437649.023943
,604669.609,17.4981,-0.019,1.602760e+02,0.5,277911.7,232481200,4.27137369439254E-12,-5.10606760780619E-15,0.0375799589235873,4.49236767118559E-05,26.6098899420417,0.0318098829092662,0.00119541580136372,503828.338213613,421467022.302071
,604670.42,17.4981,-0.019,1.214445e+02,0.5,404192.2,306751800,4.27222940130469E-12,-5.62931269064444E-15,0.0375724202975447,4.95073842089573E-05,26.615220842212,0.0350696056737059,0.00131765225175533,732763.264176731,556112785.600731
,604671.232,17.4981,-0.019,9.202165e+01,0.5,515086.4,404742600,4.27316072531331E-12,-5.4381401281284E-15,0.0375642358695501,4.78052644391705E-05,26.6210228232941,0.0338786349901602,0.00127262709682648,933804.244112185,733761088.728028
,604672.027,17.4981,-0.019,6.972812e+01,0.5,660191.6,534023600,4.27419316199314E-12,-5.28401071099725E-15,0.037555165608242,4.64279197982454E-05,26.6274547181336,0.0329184364404348,0.00123625922150257,1196866.61889581,968135645.080258
,604672.838,17.4981,-0.019,5.283509e+01,0.5,729970.6,704520200,4.27570519524891E-12,-4.43016266502928E-15,0.0375419019111577,3.88980822171301E-05,26.6368744133894,0.0275991166721216,0.00103612444327359,1323369.5247188,1277230291.50598
,604673.665,17.4981,-0.019,4.003407e+01,0.5,991948.8,929923900,4.27503993458652E-12,-4.56018039009986E-15,0.0375477415830175,4.00521345950828E-05,26.6327299591048,0.0284091037166138,0.00106669889869483,1798311.89365898,1685866457.5911
,604674.461,17.4981,-0.019,3.033521e+01,0.5,1284148,1227153000,4.27538570845027E-12,-4.47395557582061E-15,0.0375447064983578,3.92884666870824E-05,26.6348840680911,0.0278719386305302,0.00104644490132852,2328042.15461362,2224715464.38617
,604675.241,17.4981,-0.019,2.298591e+01,0.5,1874971,1619226000,4.27614919664162E-12,-4.95153594086084E-15,0.0375379938249821,4.34668476296827E-05,26.6396404622157,0.0308471784155399,0.00115794274548457,3399149.88512076,2935507734.19138
,604676.068,17.4981,-0.019,1.741690e+01,0.5,2649608,2136632000,4.27678004038349E-12,-5.30357619339241E-15,0.037532449413656,4.65434750701189E-05,26.6435705052751,0.0330403258770537,0.00124008626661025,4803495.48276483,3873517199.65021
,604676.894,17.4981,-0.019,1.319742e+01,0.5,3613666,2818739000,4.27836805693803E-12,-5.48493251160999E-15,0.0375185143980684,4.80993025075433E-05,26.6534635628172,0.0341701431239968,0.00128201511385056,6551243.92258057,5110114422.05528
,604677.69,17.4981,-0.019,1.000008e+01,0.5,4751923,3720037000,4.27830915114082E-12,-5.46505200255173E-15,0.0375190314153569,4.79262836150171E-05,26.6530965902943,0.0340462911279219,0.00127738595073114,8614799.11932116,6744084757.14824
,604797.093,16.9964,-0.019,5.000000e+05,0.5,-230.3339,74426.74,4.27678059741656E-12,1.32356671063019E-14,0.0375321427744195,-0.000116153479523473,26.6435739754909,-0.082455825738348,-0.00309477346448333,-417.574165000108,134928.830750402
,604797.889,16.9964,-0.019,3.788642e+05,0.5,-321.1771,98258.49,4.27525291485979E-12,1.39745006559862E-14,0.0375455126384263,-0.000122724854282038,26.6340567879043,-0.0870586258792948,-0.00326869566182016,-582.264527061176,178133.600464028
,604798.7,16.9964,-0.019,2.870762e+05,0.5,-150.4535,129644.4,4.27630429180677E-12,4.9626898482877E-15,0.0375366321547142,-4.35616014720982E-05,26.6406066772019,-0.0309166652528639,-0.00116050905399693,-272.758350524364,235033.367111571
,604799.496,16.9964,-0.019,2.175258e+05,0.5,-22.45728,171404.2,4.26862389848208E-12,5.59272655529466E-16,0.0376042205703582,-4.92688341668578E-06,26.5927592080493,-0.00348416806302146,-0.000131019426595148,-40.7129820845895,310740.041706894
,604800.291,16.9964,-0.019,1.648255e+05,0.5,-374.0207,226605.5,4.26112367257416E-12,7.03314111441584E-15,0.0376703077417957,-6.21762263969844E-05,26.5460341495015,-0.0438152042859527,-0.00165053672571937,-678.065111107205,410814.918893537
,604801.102,16.9964,-0.019,1.248930e+05,0.5,-392.3403,299245.3,4.25847492719476E-12,5.58328344832174E-15,0.0376937763360705,-4.9420283345559E-05,26.5295329421445,-0.0347828517720441,-0.00131109928877747,-711.276860107834,542504.191861063
,604801.898,16.9964,-0.019,9.463495e+04,0.5,-349.2788,395002.4,4.2576358648774E-12,3.76479217777244E-15,0.0377012400667507,-3.33371237466573E-05,26.5243057348063,-0.0234539781983256,-0.000884244753955925,-633.210323197062,716103.002437065
,604802.694,16.9964,-0.019,7.170755e+04,0.5,-271.5228,521458.5,4.25632842170719E-12,2.21626497752269E-15,0.0377128402560274,-1.96370295666276E-05,26.5161605989896,-0.0138069322315915,-0.000520698770851372,-492.245850430576,945356.275041185
,604803.489,16.9964,-0.019,5.433485e+04,0.5,-115.4925,688465.2,4.25460655878082E-12,7.13725469333809E-16,0.0377281120195292,-6.32902574801962E-06,26.5054337026223,-0.00444638131586041,-0.000167753577087121,-209.377274692414,1248124.05391318
,604804.3,16.9964,-0.019,4.117107e+04,0.5,-426.9364,908232.4,4.25628532721548E-12,2.00076889458491E-15,0.0377132239866229,-1.77280045077035E-05,26.5158921280564,-0.0124644303902181,-0.000470073959043963,-773.996405818475,1646541.7641782
,604805.096,16.9964,-0.019,3.119651e+04,0.5,-449.3393,1198800,4.25566502072268E-12,1.5951264109493E-15,0.0377187241083439,-1.41378921319122E-05,26.5120277301637,-0.00993735066887918,-0.000374824240907574,-814.610801967201,2173314.08447532
,604805.892,16.9964,-0.019,2.363846e+04,0.5,-415.9443,1582316,4.25507668897607E-12,1.11853441085249E-15,0.0377239420125606,-9.91651392873175E-06,26.5083625291893,-0.0069682682197171,-0.000262870564413177,-754.068740029385,2868593.30070958
,604806.703,16.9964,-0.019,1.791157e+04,0.5,-25.51096,2087974,4.25561141589621E-12,5.19952511891775E-17,0.0377192045172026,-4.60854932901547E-07,26.5116937817352,-0.000323921063958697,-1.22180448607119E-05,-46.249022919992,3785304.72323846
,604807.499,16.9964,-0.019,1.357207e+04,0.5,193.7237,2755710,4.25539567383525E-12,-2.99150126428165E-16,0.0377211166424743,2.65175736347863E-06,26.510349747495,0.00186365148777586,7.02990154987281E-05,351.203241330223,4995848.64508632
,604808.294,16.9964,-0.019,1.028394e+04,0.5,850.4643,3636326,4.25595509960796E-12,-9.95383217736669E-16,0.037716156498067,8.82105857253144E-06,26.5138348694505,0.00620105843440957,0.000233880103159068,1541.81351479266,6592324.41737053
,604809.09,16.9964,-0.019,7.792469e+03,0.5,1553.975,4798454,4.25642417768916E-12,-1.37843913092103E-15,0.0377119981068634,1.22129965730865E-05,26.5167571415363,0.00858742788385986,0.000323849098063668,2817.21367569447,8699155.5404629
,604809.901,16.9964,-0.019,5.904585e+03,0.5,2967.943,6333752,4.25570527236962E-12,-1.99418775367152E-15,0.0377183643711836,1.76745088072447E-05,26.5122784906852,0.0124234310658958,0.000468591602576167,5380.60754406067,11482509.5338453
,604810.697,16.9964,-0.019,4.474074e+03,0.5,2706.909,8356970,4.25667227611265E-12,-1.37878016724481E-15,0.0377098000767972,1.22145941909667E-05,26.518302750096,0.00858955247882423,0.000323910340709611,4907.37692283367,15150417.5880361
,604811.492,16.9964,-0.019,3.390107e+03,0.5,3959.266,11029250,4.25656703162097E-12,-1.52801696625046E-15,0.0377107315562384,1.3537349981707E-05,26.5176470958403,0.00951927089752786,0.00035897871568783,7177.78491990678,19995015.3204867
,604812.303,16.9964,-0.019,2.568774e+03,0.5,7379.831,14554460,4.25692222678295E-12,-2.15847009190323E-15,0.03770758015894,1.91196079409288E-05,26.5198598978203,0.0134468804881522,0.000507049454256633,13378.9544989553,26385896.6549321
,604813.099,16.9964,-0.019,1.946446e+03,0.5,12092.75,19207000,4.25714679836398E-12,-2.68030467776935E-15,0.0377055857689797,2.37394815592143E-05,26.5212589383826,0.0166978161101227,0.000629601187067215,21923.0429554879,34820523.5406385
,604813.895,16.9964,-0.019,1.474880e+03,0.5,15801.85,25341470,4.2582658583699E-12,-2.65527131433506E-15,0.0376956771351336,2.35054018467678E-05,26.528230480965,0.0165418627579867,0.000623556960192128,28647.2999380767,45941753.1467373
,604814.69,16.9964,-0.019,1.117550e+03,0.5,13598.87,33421210,4.26117052416257E-12,-1.73384219200677E-15,0.0376699899428873,1.53276705461781E-05,26.5463260264713,0.0108015250378906,0.00040689340691136,24653.4999198773,60589578.2559287
,604815.501,16.9964,-0.019,8.467957e+02,0.5,34932.31,44072360,4.26452815529472E-12,-3.38011895719865E-15,0.0376403134596479,2.98341885542229E-05,26.5672434645803,0.0210575332146995,0.00079261264883478,63329.0635020504,79899133.069792
,604816.297,16.9964,-0.019,6.416440e+02,0.5,56898.39,58144520,4.26594027265322E-12,-4.17451435406345E-15,0.0376278413186799,3.68214165360444E-05,26.5760407017652,0.026006473671206,0.000978568401630971,103151.545187662,105410664.206754
,604817.093,16.9964,-0.019,4.861923e+02,0.5,85157.8,76723940,4.26657077716315E-12,-4.73557250745339E-15,0.0376222704373161,4.17578891470756E-05,26.5799686314706,0.02950176506479,0.00110992475099689,154383.255040818,139093442.958324
,604817.888,16.9964,-0.019,3.684033e+02,0.5,111172.3,101222100,4.26796579181378E-12,-4.68750967819537E-15,0.0376099742988883,4.13070598787053E-05,26.5886593218613,0.0292023422822463,0.00109830066754197,201545.14964424,183506352.677819
,604818.699,16.9964,-0.019,2.791500e+02,0.5,154277.6,133551900,4.26906292953825E-12,-4.93157179357336E-15,0.0376003038161582,4.34354332063245E-05,26.5954942925729,0.0307228053683387,0.00115518835748499,279691.091924466,242117305.03707
,604819.495,16.9964,-0.019,2.115173e+02,0.5,213632.9,176212300,4.27004802398136E-12,-5.1768392019309E-15,0.0375916243873468,4.55746150159758E-05,26.6016312537917,0.032250777212931,0.00121236088513685,387296.788853276,319456684.557716
,604820.306,16.9964,-0.019,1.602760e+02,0.5,279680.2,232502700,4.27097863495346E-12,-5.13760983773312E-15,0.0375834343405967,4.52095499667959E-05,26.6074287927846,0.0320063853290812,0.00120291162210159,507034.465973368,421505999.823606
,604821.102,16.9964,-0.019,1.214445e+02,0.5,373775.2,306773700,4.27192549005532E-12,-5.20494359337364E-15,0.0375751027137669,4.57817652942829E-05,26.6133275297845,0.0324258625172585,0.00121840692340967,677620.042198514,556152488.285457
,604821.913,16.9964,-0.019,9.202165e+01,0.5,503712.4,404761700,4.272959385176E-12,-5.31755506266904E-15,0.0375660085440971,4.67496413869386E-05,26.6197685104482,0.0331274117186539,0.00124446655896544,913184.228766154,733795715.270415
,604822.709,16.9964,-0.019,6.972812e+01,0.5,700722.4,534049900,4.27398184771177E-12,-5.60785577880461E-15,0.0375570151535721,4.92782449640893E-05,26.6261382681639,0.0349359329718059,0.00131209162289891,1270345.22958571,968183324.560089
,604823.52,16.9964,-0.019,5.283509e+01,0.5,1058862,704897900,4.2734091221357E-12,-6.4192992061444E-15,0.0375620284829038,5.64237808106174E-05,26.6225702908254,0.0399910795922132,0.00150214946022679,1919619.36779755,1277915026.84941
,604824.362,16.9964,-0.019,4.003407e+01,0.5,891202.2,929946800,4.27493559953092E-12,-4.09682791656498E-15,0.0375486662213478,3.59842669962743E-05,26.6320799704722,0.0255225011369046,0.000958336756468219,1615667.57872488,1685907973.18381
,604825.158,16.9964,-0.019,3.033521e+01,0.5,1228096,1227056000,4.27572408109557E-12,-4.27934800131139E-15,0.037541738786483,3.75735575529761E-05,26.6369920688176,0.0266595684400277,0.00100084755707971,2226425.03660978,2224539612.31227
,604825.938,16.9964,-0.019,2.298591e+01,0.5,1839099,1619435000,4.27559754681779E-12,-4.85554972737717E-15,0.0375428390045367,4.26352386297718E-05,26.6362037830232,0.030249201567926,0.00113564236909786,3334117.25012051,2935886631.95886
,604826.749,16.9964,-0.019,1.741690e+01,0.5,2485260,2136516000,4.2770130338828E-12,-4.97515085896271E-15,0.037530411737476,4.36565095111291E-05,26.6450220128737,0.0309942951083514,0.00116323023089928,4505547.68233494,3873306902.32471
,604827.591,16.9964,-0.019,1.319742e+01,0.5,3437338,2819716000,4.27688632400238E-12,-5.21368247127502E-15,0.0375315186487517,4.57523081221878E-05,26.6442326331065,0.0324803041549635,0.00121903695265764,6231577.48456975,5111885633.15015
,604828.387,16.9964,-0.019,1.000008e+01,0.5,4606639,3719686000,4.27871328353199E-12,-5.29896541851557E-15,0.0375154913484095,4.64609984686197E-05,26.6556142624112,0.0330116015787837,0.0012384483528986,8351412.596591,6743448426.44783
,604947.572,16.4941,-0.019,5.000000e+05,0.5,-231.9127,74428.49,4.27667947812094E-12,1.3325761207914E-14,0.0375330252697411,-0.000116949641588509,26.6429440204648,-0.0830170957886535,-0.00311591300589331,-420.436384116366,134932.003339365
,604948.367,16.4941,-0.019,3.788642e+05,0.5,-319.7035,98258.98,4.27523201357582E-12,1.39102465550959E-14,0.0375456998721319,-0.00012216177757056,26.6339265766642,-0.0866583343863589,-0.00325368225886326,-579.593025864243,178134.488788938
,604949.163,16.4941,-0.019,2.870762e+05,0.5,-151.0307,129644.1,4.27631414299085E-12,4.98175172210543E-15,0.0375365452941198,-4.37287212557503E-05,26.6406680483071,-0.0310354172986156,-0.0011649639281695,-273.804761009481,235032.823239178
,604949.959,16.4941,-0.019,2.175258e+05,0.5,-23.67991,171403.9,4.26863136145304E-12,5.89722908652518E-16,0.0376041547536152,-5.1951151647756E-06,26.5928057010162,-0.00367386766373199,-0.000138152690808085,-42.9294977661895,310739.4978345
,604950.77,16.4941,-0.019,1.648255e+05,0.5,-374.721,226614.3,4.26095815988115E-12,7.04576234875215E-15,0.0376717706308612,-6.22926424438658E-05,26.5450030351902,-0.043893832306035,-0.00165356290401797,-679.334690564461,410830.872483746
,604951.565,16.4941,-0.019,1.248930e+05,0.5,-390.536,299260.8,4.25825443044053E-12,5.55703136610783E-15,0.0376957287594944,-4.9193008662738E-05,26.5281592870203,-0.0346193060210885,-0.00130500219206792,-708.005830242453,542532.291934727
,604952.361,16.4941,-0.019,9.463495e+04,0.5,-348.9397,395004,4.2576186254198E-12,3.76110663656165E-15,0.0377013927797067,-3.33047581445581E-05,26.5241983360858,-0.0234310179393988,-0.000883382699922026,-632.595566101595,716105.90308983
,604953.172,16.4941,-0.019,7.170755e+04,0.5,-295.2538,521466.4,4.25626372960427E-12,2.40989264115163E-15,0.0377134115985945,-2.13532992450695E-05,26.5157575788228,-0.0150131977535393,-0.000566199087803164,-535.267969665381,945370.597014214
,604953.968,16.4941,-0.019,5.433485e+04,0.5,-153.7773,688441.2,4.25475478761953E-12,9.50385745946357E-16,0.0377267968118928,-8.42704496968147E-06,26.5063571416296,-0.00592073227760848,-0.000223370274759849,-278.784094062885,1248080.5441217
,604954.763,16.4941,-0.019,4.117107e+04,0.5,-437.0512,908251.4,4.25619624357854E-12,2.04808456743528E-15,0.0377140129380584,-1.81480090329549E-05,26.5153371530193,-0.0127591985227126,-0.000481200689588808,-792.333607438137,1646576.20942978
,604955.559,16.4941,-0.019,3.119651e+04,0.5,-459.0114,1198813,4.25561884603357E-12,1.6294264112787E-15,0.0377191331368836,-1.44422125118324E-05,26.5117400701547,-0.0101510335023376,-0.000382888240284348,-832.145429224836,2173337.65227904
,604956.37,16.4941,-0.019,2.363846e+04,0.5,-411.8285,1582200,4.25538865837995E-12,1.10762882574746E-15,0.0377211764605005,-9.81838928072509E-06,26.5103060424701,-0.00690032838579915,-0.000260288522310707,-746.607173371992,2868383.00338409
,604957.166,16.4941,-0.019,1.791157e+04,0.5,-122.1823,2088102,4.25535053431205E-12,2.48995746179293E-16,0.0377215168343953,-2.20722056983574E-06,26.5100685363835,-0.00155119871870865,-5.85135687816017E-05,-221.505266486143,3785536.77545969
,604957.961,16.4941,-0.019,1.357207e+04,0.5,199.4297,2755670,4.25545744188476E-12,-3.07970330626615E-16,0.0377205691085662,2.72986307545919E-06,26.510734551335,0.00191859977368566,7.2370675734032E-05,361.547694254828,4995776.12876718
,604958.773,16.4941,-0.019,1.028394e+04,0.5,894.2719,3636321,4.25596092701321E-12,-1.04665849481547E-15,0.037716104637815,9.27543320709521E-06,26.5138711731373,0.00652049418914245,0.000245927656001767,1621.2326623461,6592315.35283064
,604959.568,16.4941,-0.019,7.792469e+03,0.5,1730.307,4798674,4.25622893067257E-12,-1.53471202927002E-15,0.0377137271303329,1.35988246023183E-05,26.5155407877366,0.00956097993608363,0.000360580235289999,3136.8873653372,8699554.38021814
,604960.364,16.4941,-0.019,5.904585e+03,0.5,2113.664,6331234,4.25739827255229E-12,-1.42131999265166E-15,0.0377033693348313,1.25871598556832E-05,26.52282557735,0.00885456794064538,0.000333847082575056,3831.8783292029,11477944.6315557
,604961.159,16.4941,-0.019,4.474074e+03,0.5,2565.739,8357184,4.25656332212031E-12,-1.30680747504586E-15,0.0377107657254972,1.15775819153642E-05,26.5176239863183,0.00814117555016526,0.000307009992839693,4651.44870352654,15150805.5503435
,604961.971,16.4941,-0.019,3.390107e+03,0.5,4244.002,11029370,4.25652063827804E-12,-1.63787071264209E-15,0.0377111418550155,1.45109069198848E-05,26.5173580736573,0.0102036399811882,0.000384790971741813,7693.98508603722,19995232.8694441
,604962.766,16.4941,-0.019,2.568774e+03,0.5,7068.779,14554950,4.25677900565109E-12,-2.06735372109058E-15,0.0377088496470748,1.83137368729813E-05,26.518967655926,0.0128792418845746,0.000485661510345278,12815.0458464659,26386784.9798415
,604963.562,16.4941,-0.019,1.946446e+03,0.5,12205.91,19207820,4.25696502515912E-12,-2.70515508632629E-15,0.0377071955248151,2.39616278644997E-05,26.5201265240068,0.0168526296862757,0.000635465659299181,22128.1916223208,34822010.1251808
,604964.373,16.4941,-0.019,1.474880e+03,0.5,15841.28,25342160,4.25814990886907E-12,-2.66175199700299E-15,0.0376967035166823,2.3564054345989E-05,26.5275081364275,0.0165822362455065,0.000625095887643358,28718.782899664,45943004.0532424
,604965.169,16.4941,-0.019,1.117550e+03,0.5,13498.91,33421010,4.26119603443836E-12,-1.72111799617188E-15,0.0376697645172373,1.52150028063E-05,26.5464849509017,0.010722255586189,0.000403904908918073,24472.2816383589,60589215.674333
,604965.964,16.4941,-0.019,8.467957e+02,0.5,34822.57,44072820,4.26448366211731E-12,-3.36942997606997E-15,0.0376407063259294,2.97404643243641E-05,26.5669662800867,0.0209909427845997,0.000790114406112429,63130.1149805036,79899967.007462
,604966.76,16.4941,-0.019,6.416440e+02,0.5,58832.59,58147180,4.26574484097373E-12,-4.31602731677827E-15,0.0376295627200761,3.80731212655458E-05,26.5748231975489,0.0268880739788908,0.00101178750199064,106658.071799434,105415486.541977
,604967.571,16.4941,-0.019,4.861923e+02,0.5,82649.23,76726360,4.26643651211706E-12,-4.59578289091729E-15,0.0376234571059681,4.05277894030981E-05,26.57913218438,0.0286309008938678,0.00107719472160546,149835.448473507,139097830.195632
,604968.367,16.4941,-0.019,3.684033e+02,0.5,109927.6,101222300,4.26795747361318E-12,-4.63500949866147E-15,0.0376100486106725,4.08445804892259E-05,26.5886075009675,0.0288752756055075,0.00108600179999862,199288.623083558,183506715.259414
,604969.162,16.4941,-0.019,2.791500e+02,0.5,152173.3,133556400,4.26891924402514E-12,-4.86397902906047E-15,0.0376015707495913,4.28429869789002E-05,26.594599157667,0.0303017146014673,0.00113939354459988,275876.189665572,242125463.122972
,604969.974,16.4941,-0.019,2.115173e+02,0.5,208938.7,176221300,4.26983021684927E-12,-5.06257061279882E-15,0.0375935443703417,4.45731945521427E-05,26.6002743545297,0.0315389044529735,0.0011856608707347,378786.63622119,319473000.729521
,604970.769,16.4941,-0.019,1.602760e+02,0.5,281097.9,232475900,4.27147093238585E-12,-5.16484293212632E-15,0.0375791021928826,4.5438717347926E-05,26.6104957172524,0.0321760426094862,0.0012091485612057,509604.62561431,421457413.889786
,604971.58,16.4941,-0.019,1.214445e+02,0.5,387956.7,306763600,4.27206564971334E-12,-5.40278081117232E-15,0.0375738656177009,4.75187829041213E-05,26.6142006992473,0.0336583528046277,0.00126467644792277,703329.796693832,556134177.914875
,604972.392,16.4941,-0.019,9.202165e+01,0.5,499381.7,404773500,4.27283493308652E-12,-5.27152981285616E-15,0.0375671037042884,4.63477083156972E-05,26.6189931963125,0.0328406826896102,0.00123373121017063,905333.068184207,733817107.58456
,604973.187,16.4941,-0.019,6.972812e+01,0.5,733755.4,534106200,4.27353062005282E-12,-5.8709787857342E-15,0.0375609744464268,5.16012879635692E-05,26.6233272009986,0.0365751419843087,0.00137380056625443,1330231.01883535,968285391.279272
,604973.998,16.4941,-0.019,5.283509e+01,0.5,1045942,704550900,4.27551405350853E-12,-6.3472202223499E-15,0.0375435378278975,5.57353103129763E-05,26.6356836347222,0.0395420404860296,0.00148455136456429,1896196.59671695,1277285947.78092
,604974.825,16.4941,-0.019,4.003407e+01,0.5,957804.9,930111200,4.27417938453999E-12,-4.40144141688799E-15,0.0375553042362609,3.86734988445269E-05,26.6273688870783,0.0274201884614991,0.00102977461189587,1736412.14493616,1686206015.25545
,604975.621,16.4941,-0.019,3.033521e+01,0.5,1265356,1227141000,4.27542765264253E-12,-4.40857084298963E-15,0.0375443393587445,3.87135260525265E-05,26.6351453728656,0.0274646035039394,0.00103114149066815,2293973.98788401,2224693709.49043
,604976.401,16.4941,-0.019,2.298591e+01,0.5,1752566,1619418000,4.27564293691972E-12,-4.62718485245048E-15,0.0375424448990227,4.06291720154405E-05,26.6364865551952,0.028826529466816,0.00108221966163152,3177240.88402784,2935855812.52323
,604977.228,16.4941,-0.019,1.741690e+01,0.5,2442422,2136919000,4.27620663496362E-12,-4.88755126506018E-15,0.0375374909055843,4.29040097507669E-05,26.6399982926319,0.0304485653924583,0.0011429642396366,4427886.33035734,3874037504.24
,604978.054,16.4941,-0.019,1.319742e+01,0.5,3298227,2819672000,4.27695356717464E-12,-5.00283853334775E-15,0.0375309329916073,4.3900686508257E-05,26.6446515459765,0.0311667843403529,0.00116972009510326,5979382.0427901,5111805865.19911
,604978.85,16.4941,-0.019,1.000008e+01,0.5,4665227,3719703000,4.27869356078638E-12,-5.36630927912975E-15,0.0375156628046435,4.70518971646711E-05,26.6554913932531,0.0334311417191297,0.00125419341275365,8457627.249228,6743479245.88346
,605096.631,15.9958,-0.019,5.000000e+05,0.5,-231.5363,74428.27,4.27669225384003E-12,1.3304212239419E-14,0.0375329143274721,-0.000116759829451899,26.6430236108971,-0.0828828495903472,-0.00311086499793694,-419.754005553305,134931.604499609
,605097.426,15.9958,-0.019,3.788642e+05,0.5,-319.2357,98261.98,4.27510162315905E-12,1.38890449718224E-14,0.0375468462009419,-0.000121983026698119,26.6331142678174,-0.0865262523355083,-0.00324882217923962,-578.74494751196,178139.927512873
,605098.222,15.9958,-0.019,2.870762e+05,0.5,-152.0715,129647.2,4.2762118118715E-12,5.01584256774552E-15,0.0375374428535954,-4.40300696113031E-05,26.640030543837,-0.0312477971359745,-0.00117296401310634,-275.691635633374,235038.443253911
,605099.033,15.9958,-0.019,2.175258e+05,0.5,-21.9359,171411.2,4.26844958204364E-12,5.46243671281404E-16,0.0376057562943602,-4.81249830523009E-06,26.5916732479873,-0.00340299983431961,-0.000127972384534966,-39.7677681228246,310752.732062742
,605099.829,15.9958,-0.019,1.648255e+05,0.5,-374.6325,226616.2,4.2609224407697E-12,7.0439802021729E-15,0.0376720864819094,-6.2277930434514E-05,26.5447805115497,-0.0438827298533518,-0.00165315851205695,-679.174248208375,410834.317008905
,605100.624,15.9958,-0.019,1.248930e+05,0.5,-385.076,299260.2,4.25826316933292E-12,5.47936193384233E-15,0.0376956531818135,-4.85052517663224E-05,26.5282137287483,-0.0341354394263302,-0.00128675981637384,-698.107352680528,542531.20418994
,605101.42,15.9958,-0.019,9.463495e+04,0.5,-345.7321,395011.1,4.25754215914179E-12,3.72639905946598E-15,0.0377020704434486,-3.29986068461403E-05,26.5237219649257,-0.0232147959759862,-0.000875246543704721,-626.780482470161,716118.774736477
,605102.231,15.9958,-0.019,7.170755e+04,0.5,-258.0112,521440.3,4.25647709364481E-12,2.10612559616856E-15,0.0377115239984678,-1.86598457401039E-05,26.5170867984235,-0.013120783693484,-0.000494804870279493,-467.750562989972,945323.280115978
,605103.027,15.9958,-0.019,5.433485e+04,0.5,-103.6273,688476.7,4.25453551511844E-12,6.40379010917629E-16,0.0377287422231883,-5.678809012687E-06,26.5049911133823,-0.00398944607072948,-0.000150516785825867,-187.866758947405,1248144.90235493
,605103.822,15.9958,-0.019,4.117107e+04,0.5,-432.4114,908275.9,4.25608145702945E-12,2.02623249317542E-15,0.0377150302701725,-1.79553470924063E-05,26.514622053462,-0.0126230640300028,-0.000476079349897977,-783.922077000075,1646620.62567525
,605104.634,15.9958,-0.019,3.119651e+04,0.5,-458.672,1198810,4.25562949656071E-12,1.62822973819579E-15,0.0377190387456821,-1.44315337205725E-05,26.5118064210234,-0.0101435784442436,-0.000382606084366997,-831.530128256976,2173332.2135551
,605105.429,15.9958,-0.019,2.363846e+04,0.5,-383.6024,1582234,4.25529725419315E-12,1.03166929760194E-15,0.0377219870533457,-9.14545178932594E-06,26.5097366108248,-0.00642711418619512,-0.000242443532372582,-695.435851483596,2868444.64225536
,605106.225,15.9958,-0.019,1.791157e+04,0.5,-120.5538,2088109,4.25533626942072E-12,2.45675373055952E-16,0.0377216432892418,-2.17780175305149E-06,26.5099796686759,-0.00153051339129405,-5.77334803882364E-05,-218.55294584336,3785549.46581554
,605107.02,15.9958,-0.019,1.357207e+04,0.5,242.1904,2755730,4.25536477801557E-12,-3.73987472551194E-16,0.0377213904094283,3.31518640498728E-06,26.5101572720948,0.00232987469519566,8.78861136613529E-05,439.068908445705,4995884.90324588
,605107.832,15.9958,-0.019,1.028394e+04,0.5,908.1342,3636278,4.25601124688808E-12,-1.06290810792896E-15,0.0377156586396483,9.41921368118448E-06,26.514184656908,0.00662172635647039,0.000249742786442621,1646.36373661472,6592237.39778757
,605108.627,15.9958,-0.019,7.792469e+03,0.5,1777.575,4798448,4.25642936223025E-12,-1.57678533216708E-15,0.0377119509516778,1.39703131539466E-05,26.5167894402949,0.00982308904656927,0.000370447903155354,3222.579899659,8699144.66301503
,605109.423,15.9958,-0.019,5.904585e+03,0.5,4363.969,6331590,4.25715734818473E-12,-2.93419231118887E-15,0.0377054893637993,2.59880356614136E-05,26.5213246618686,0.0182794904065693,0.000689237458521477,7911.47421747887,11478590.026796
,605110.234,15.9958,-0.019,4.474074e+03,0.5,2631.795,8357510,4.25639726617361E-12,-1.34034718990816E-15,0.0377122367604327,1.18756514972669E-05,26.5165894876342,0.00835012194189517,0.000314901806877886,4771.20215294605,15151396.5583444
,605111.03,15.9958,-0.019,3.390107e+03,0.5,4317.275,11029560,4.25644729167411E-12,-1.66609125669223E-15,0.0377117914947458,1.47614387723063E-05,26.5169011375057,0.0103794488953707,0.000391427672545414,7826.82229233665,19995577.32196
,605111.825,15.9958,-0.019,2.568774e+03,0.5,8318.418,14555060,4.2567464486583E-12,-2.43278944091988E-15,0.0377091346342071,2.15512917367301E-05,26.518764831716,0.0151558406982804,0.000571513824058437,15080.5263596538,26386984.3997192
,605112.621,15.9958,-0.019,1.946446e+03,0.5,12518.07,19207850,4.25695828732432E-12,-2.77432934075422E-15,0.0377072544183212,2.4574434427401E-05,26.5200845485078,0.0172835728508989,0.000651716355552547,22694.1089768501,34822064.5124201
,605113.432,15.9958,-0.019,1.474880e+03,0.5,15492,25342110,4.2581583827582E-12,-2.60307407969147E-15,0.0376966291412077,2.30444970310519E-05,26.5275609272328,0.0162166833734322,0.000611314527480151,28085.5704009773,45942913.4078435
,605114.228,15.9958,-0.019,1.117550e+03,0.5,12616.33,33423140,4.26092456364792E-12,-1.60838360489434E-15,0.0376721653004099,1.42202219553435E-05,26.5447937366992,0.0100199406029515,0.000377472912479199,22872.2453148052,60593077.168327
,605115.023,15.9958,-0.019,8.467957e+02,0.5,34520.11,44071410,4.2646201438856E-12,-3.34037772957904E-15,0.0376395021053708,2.9482146203687E-05,26.567816536958,0.0208099525137864,0.000783276732012885,62581.7828333644,79897410.8072125
,605115.819,15.9958,-0.019,6.416440e+02,0.5,53649.82,58150620,4.26549322938445E-12,-3.93534830699474E-15,0.0376317888933103,3.47191259595185E-05,26.5732557025981,0.0245165122101598,0.000922600997203469,97262.1867163543,105421722.945422
,605116.63,15.9958,-0.019,4.861923e+02,0.5,88258.81,76724330,4.26654869990252E-12,-4.90796740825816E-15,0.0376224616773055,4.32784971456849E-05,26.5798310941073,0.0305757542928939,0.00115033666634821,160005.100810837,139094149.992436
,605117.426,15.9958,-0.019,3.684033e+02,0.5,106209.4,101227200,4.26775121422096E-12,-4.47780137958651E-15,0.0376118692493874,3.9463050107638E-05,26.5873225420482,0.0278958972963533,0.00104921799674396,192547.868638366,183515598.508508
,605118.221,15.9958,-0.019,2.791500e+02,0.5,149646.4,133556600,4.26891303389212E-12,-4.78319654315125E-15,0.0376016270577439,4.21315616250636E-05,26.5945604696551,0.0297984542423676,0.0011204717700211,271295.152495018,242125825.704568
,605119.032,15.9958,-0.019,2.115173e+02,0.5,213893.1,176223200,4.26978389257311E-12,-5.18250328624454E-15,0.037593949700085,4.56301238576718E-05,26.5999857626203,0.0322860634395626,0.00121376243309621,387768.507509249,319476445.25468
,605119.844,15.9958,-0.019,1.602760e+02,0.5,259676.2,232495900,4.27110440395296E-12,-4.77042460285008E-15,0.0375823351389379,4.19759573222834E-05,26.6082123110329,0.0297188873512275,0.00111690657770739,470769.054773965,421493672.049353
,605120.639,15.9958,-0.019,1.214445e+02,0.5,376215.7,306794100,4.27164134995575E-12,-5.23823157167151E-15,0.0375776014028506,4.60806893486362E-05,26.6115573880646,0.032633240635465,0.00122628075311748,682044.444119737,556189471.608216
,605121.451,15.9958,-0.019,9.202165e+01,0.5,511176.8,404806000,4.27249157721409E-12,-5.39517342249684E-15,0.0375701200353239,4.74424137371303E-05,26.6168541509772,0.0336109601413103,0.00126276982060543,926716.499079932,733876027.093857
,605122.246,15.9958,-0.019,6.972812e+01,0.5,641366.2,534026200,4.27417271962587E-12,-5.13328730936818E-15,0.0375553484530275,4.51040250965105E-05,26.6273273658619,0.0319794567547414,0.00120100137408989,1162737.90103972,968140358.641002
,605123.057,15.9958,-0.019,5.283509e+01,0.5,770635.4,704630500,4.27503536972553E-12,-4.67549104411828E-15,0.037547779488239,4.10649951499841E-05,26.6327015208417,0.0291274683534058,0.00109367306694785,1397091.0650778,1277430255.25599
,605123.884,15.9958,-0.019,4.003407e+01,0.5,913989.1,930070300,4.27436774716369E-12,-4.20046262126548E-15,0.0375536528079766,3.69043386630828E-05,26.6285423523483,0.0261681267092764,0.000982709694095167,1656978.1315373,1686131867.31914
,605124.68,15.9958,-0.019,3.033521e+01,0.5,1367334,1227145000,4.27541295425404E-12,-4.76383597406337E-15,0.0375444617386156,4.18335396769805E-05,26.6350538045487,0.029677841378801,0.0011142399634925,2478850.71770268,2224700961.12234
,605125.46,15.9958,-0.019,2.298591e+01,0.5,1890531,1619528000,4.27535171227053E-12,-4.99076579592975E-15,0.0375449949935251,4.38275700883862E-05,26.6346722780053,0.0310915733574286,0.00116733455673505,3427358.73326427,2936055232.40085
,605126.287,15.9958,-0.019,1.741690e+01,0.5,2366425,2136709000,4.27662725026996E-12,-4.7364042743865E-15,0.0375338020090514,4.1569033227861E-05,26.642618650346,0.0295069468231963,0.00110750925839691,4290110.76272481,3873656793.56454
,605127.113,15.9958,-0.019,1.319742e+01,0.5,3290854,2819195000,4.27767724006057E-12,-4.99334429018294E-15,0.0375245839357466,4.38025490054031E-05,26.6491598979088,0.0311076369129034,0.00116730272294041,5966015.47226555,5110941108.09342
,605127.909,15.9958,-0.019,1.000008e+01,0.5,4917838,3720001000,4.27835005797584E-12,-5.65597495603248E-15,0.0375186683315675,4.95996460297669E-05,26.6533514325197,0.035235706792068,0.00132199910698949,8915587.74655316,6744019492.46102
,605245.612,15.5005,-0.019,5.000000e+05,0.5,-230.13,74429.75,4.27660771670152E-12,1.32228810904849E-14,0.0375336606663727,-0.000116050656211426,26.6424969597276,-0.0823761711592758,-0.00309190881334413,-417.204513063317,134934.287603417
,605246.423,15.5005,-0.019,3.788642e+05,0.5,-322.8599,98259.33,4.27521588743259E-12,1.40474779737954E-14,0.0375458336104931,-0.000123367868322534,26.633826113692,-0.0875132614448316,-0.00328579382741568,-585.315288607184,178135.12330673
,605247.219,15.5005,-0.019,2.870762e+05,0.5,-149.1604,129645.3,4.27627470427574E-12,4.91996891055558E-15,0.0375368927364974,-4.31872033566435E-05,26.6404223522047,-0.0306505214938281,-0.00115052686059579,-270.414079217528,235034.998728752
,605248.014,15.5005,-0.019,2.175258e+05,0.5,-26.5989,171401.7,4.26868612948368E-12,6.62434243589903E-16,0.0376036720975003,-5.83550987973982E-06,26.5931468959975,-0.00412684620381215,-0.00015518457518216,-48.2213580259848,310735.509436948
,605248.81,15.5005,-0.019,1.648255e+05,0.5,-372.3344,226614.8,4.26094890654053E-12,7.00085720150416E-15,0.0376718537495581,-6.18959002798116E-05,26.5449453885423,-0.0436140813145288,-0.00164302772810955,-675.008004383272,410831.778937735
,605249.621,15.5005,-0.019,1.248930e+05,0.5,-390.2446,299260.8,4.2582544412586E-12,5.55288497901224E-15,0.0376957287594944,-4.91563031023688E-05,26.5281593544149,-0.0345934747751791,-0.00130402845945744,-707.477548857555,542532.291934727
,605250.417,15.5005,-0.019,9.463495e+04,0.5,-332.2561,395013.7,4.25751438512413E-12,3.58110395992656E-15,0.037702318602002,-3.17123819747483E-05,26.5235489377907,-0.0223096336360725,-0.000841125510330401,-602.349734553587,716123.48829722
,605251.212,15.5005,-0.019,7.170755e+04,0.5,-301.2175,521469.9,4.25623510676881E-12,2.45853595437269E-15,0.0377136647250483,-2.17846050257498E-05,26.5155792637054,-0.0153162368467771,-0.000577631614020291,-546.079608976013,945376.942192138
,605252.023,15.5005,-0.019,5.433485e+04,0.5,-112.5147,688513.8,4.25430624574157E-12,6.95224977259336E-16,0.037730775314993,-6.16584136052734E-06,26.5035628063967,-0.00433112657740903,-0.000163416768117066,-203.97879731441,1248212.16124093
,605252.819,15.5005,-0.019,4.117107e+04,0.5,-439.0987,908277.1,4.25607580390338E-12,2.05756299767486E-15,0.0377150800986843,-1.82330289310697E-05,26.5145868355032,-0.0128182474384817,-0.000483441341854815,-796.045536523859,1646622.80116483
,605253.615,15.5005,-0.019,3.119651e+04,0.5,-466.861,1198844,4.25550878171859E-12,1.65720567925595E-15,0.0377201085126321,-1.46891902368581E-05,26.5110543892666,-0.0103240933459461,-0.000389425980361081,-846.376031691885,2173393.85242637
