Repository: AlexiLJ/BunchOfScripts

ScriptCutter.py:                filters out a threshold values from an CSV file

From_dat_to_csv.py:             converts .dat file from PPMS to .csv 
                    
Convert_all_files_to_csv.py     Converts all files in a rectory from .dat to .csv
                                and removes LCR head

temp_script.py:                 Script for measuring RaspberryPi CPU and GPU temperatures
                                Run in bash with "watch python3 temp_script.py"

File: Scripts/Data_examples/Nb-PrO2/Jan 30 2019 Pr0.998Nb0.002O2 1300C 10h air.dat (part 48 of 54)
Comment,Time Stamp (sec),Temperature (K),Magnetic Field (Oe),Frequency (Hz),AC Voltage (Vrms),Re[Impedance] (Ohm),-Im[Impedance] (Ohm),Re[Cp] (F),Im[Cp] (F),Re[Modulus],Im[Modulus],Re[Permittivity],Im[Permittivity],Loss Factor,Re[Sp.Impedance] (Ohm-cm),-Im[Sp.Impedance] (Ohm-cm)
,605254.41,15.5005,-0.019,2.363846e+04,0.5,-337.1591,1582273,4.25519242617003E-12,9.06718909274383E-16,0.0377229168510211,-8.03819865147487E-06,26.5090835510933,-0.00564869573829005,-0.000213085289327442,-611.238422371557,2868515.34566651
,605255.221,15.5005,-0.019,1.791157e+04,0.5,-351.1744,2088026,4.25550531481951E-12,7.15711646133023E-16,0.0377201438960621,-6.34395783415211E-06,26.5110327911088,-0.00445875484012075,-0.000168184878923921,-636.646871560868,3785398.99445334
,605256.017,15.5005,-0.019,1.357207e+04,0.5,339.832,2755761,4.25531687688783E-12,-5.24752634537808E-16,0.037721814748207,4.65173857584627E-06,26.5098588566836,0.00326911454040626,0.000123316934959164,616.084144106954,4995941.10339321
,605256.813,15.5005,-0.019,1.028394e+04,0.5,798.8948,3636415,4.25585096396418E-12,-9.34980524688732E-16,0.0377170796105515,8.28617712006347E-06,26.5131861231178,0.00582476051968518,0.000219692966836843,1448.32275680188,6592485.76618061
,605257.624,15.5005,-0.019,7.792469e+03,0.5,1747.349,4798829,4.25609144549107E-12,-1.54972747126171E-15,0.0377149453059592,1.37327610476269E-05,26.5146842797815,0.00965452343927904,0.000364119871743711,3167.78294310466,8699835.38095479
,605258.419,15.5005,-0.019,5.904585e+03,0.5,4680.827,6332728,4.25639202765987E-12,-3.1461061845156E-15,0.0377122663103318,2.78749686354114E-05,26.5165568526358,0.0195996757262988,0.000739148594413024,8485.90861369065,11480653.1160754
,605259.215,15.5005,-0.019,4.474074e+03,0.5,2523.125,8357913,4.25619206632421E-12,-1.28487872598629E-15,0.0377140552484051,1.13852914775055E-05,26.5153111294761,0.00800456338724265,0.000301884573337866,4574.19344293609,15152127.1602597
,605260.011,15.5005,-0.019,3.390107e+03,0.5,4402.007,11029250,4.25656690208524E-12,-1.69888589876443E-15,0.0377107315562384,1.50511507387794E-05,26.517646288856,0.0105837536176139,0.000399121155110275,7980.43361116028,19995015.3204867
,605260.822,15.5005,-0.019,2.568774e+03,0.5,7069.666,14555470,4.25662693033465E-12,-2.0674654053817E-15,0.0377101968589729,1.83160349055845E-05,26.5180202540542,0.0128799376576227,0.000485705099182644,12816.6538958427,26387727.6919903
,605261.617,15.5005,-0.019,1.946446e+03,0.5,12036.18,19207920,4.2569429101013E-12,-2.66751064746746E-15,0.0377073918365023,2.36284280377403E-05,26.5199887511739,0.0166181116022507,0.000626625891819624,21820.4867511513,34822191.4159786
,605262.413,15.5005,-0.019,1.474880e+03,0.5,15313.2,25342290,4.25812817465696E-12,-2.57299432545981E-15,0.0376968968929161,2.27785303341017E-05,26.5273727361948,0.0160292919141837,0.000604254785183186,27761.422454444,45943239.7312796
,605263.224,15.5005,-0.019,1.117550e+03,0.5,12179.77,33423100,4.26092970431269E-12,-1.55273280409946E-15,0.0376721202152799,1.37281628464882E-05,26.5448257621162,0.00967324612237196,0.000364411739186371,22080.8022077661,60593004.6520078
,605264.02,15.5005,-0.019,8.467957e+02,0.5,34234.36,44074730,4.26429894802872E-12,-3.3122277852737E-15,0.0376423375750549,2.9238099377715E-05,26.5658155445342,0.0206345834233172,0.000776734423557444,62063.7443785439,79903429.6617007
,605264.815,15.5005,-0.019,6.416440e+02,0.5,54774.84,58149270,4.2655921035082E-12,-4.01805774990683E-15,0.0376309152497445,3.54471752071577E-05,26.5738716706073,0.0250317771648388,0.00094196952085555,99301.7444501852,105419275.519651
,605265.611,15.5005,-0.019,4.861923e+02,0.5,85930.46,76724780,4.26652397009995E-12,-4.77843491179401E-15,0.0376226823388317,4.21367698911575E-05,26.5796770318848,0.0297687901353551,0.0011199831397366,155784.016519388,139094965.801026
,605266.422,15.5005,-0.019,3.684033e+02,0.5,110951,101224400,4.26786883668133E-12,-4.67796613562175E-15,0.0376108288844075,4.12248338893972E-05,26.5880553088227,0.0291428877283461,0.00109608948040196,201143.953108626,183510522.366169
,605267.218,15.5005,-0.019,2.791500e+02,0.5,144406.5,133555600,4.26894536613678E-12,-4.61578143496066E-15,0.037601345516981,4.065631618141E-05,26.5947618937246,0.0287554882266722,0.00108124631239723,261795.695979133,242124012.79659
,605268.013,15.5005,-0.019,2.115173e+02,0.5,198136,176228700,4.26965152794908E-12,-4.80041942737884E-15,0.0375951230230264,4.22686389634058E-05,26.5991611548174,0.029905749713701,0.00112431176079719,359202.335203205,319486416.248561
,605268.825,15.5005,-0.019,1.602760e+02,0.5,263732.9,232517000,4.27071665132557E-12,-4.84406941226827E-15,0.0375857458970263,4.26317119354105E-05,26.6057966818986,0.0301776812694448,0.00113425211919989,478123.478569837,421531924.407697
,605269.62,15.5005,-0.019,1.214445e+02,0.5,372361.1,306773000,4.27193528567549E-12,-5.18527550372079E-15,0.0375750169744356,4.5608559596573E-05,26.6133885547365,0.0323033338558774,0.0012138001062675,675056.409026295,556151219.249872
,605270.431,15.5005,-0.019,9.202165e+01,0.5,495193.9,404788300,4.27267881740655E-12,-5.22694081582629E-15,0.0375684772950369,4.59590378199932E-05,26.6180206237025,0.0325629012571057,0.00122334044734,897740.972152371,733843938.622639
,605271.243,15.5005,-0.019,6.972812e+01,0.5,642476.1,534163400,4.27307487914308E-12,-5.13952937127445E-15,0.0375649970317073,4.51820787224338E-05,26.6204880170924,0.0320183436778302,0.00120277072521255,1164750.04760492,968389089.615635
,605272.054,15.5005,-0.019,5.283509e+01,0.5,893866.4,704514300,4.27573870966944E-12,-5.42492773780868E-15,0.0375415875167354,4.76316288879718E-05,26.637083202202,0.0337963241746161,0.00126876970417776,1620497.52816087,1277219595.34891
,605272.881,15.5005,-0.019,4.003407e+01,0.5,976148.4,930071200,4.27436303045546E-12,-4.48612174336572E-15,0.0375536891474743,3.94141583734712E-05,26.6285129681043,0.0279477316663437,0.00104954158348307,1769667.22243748,1686133498.93632
,605273.676,15.5005,-0.019,3.033521e+01,0.5,1368516,1227370000,4.27462918343581E-12,-4.76620614126045E-15,0.0375513456063665,4.18697029288986E-05,26.6301710533063,0.0296926070941823,0.00111499873713713,2480993.57493312,2225108865.41748
,605274.456,15.5005,-0.019,2.298591e+01,0.5,1541402,1619670000,4.27497883644934E-12,-4.06839722194069E-15,0.0375482869337009,3.57338251472093E-05,26.6323493286981,0.0253453830224391,0.000951676576092661,2794419.98368237,2936312665.33378
,605275.283,15.5005,-0.019,1.741690e+01,0.5,2672693,2137134000,4.27577533838711E-12,-5.34727107260465E-15,0.0375412676329871,4.69489901961276E-05,26.6373113925257,0.0333125371163547,0.00125059682733979,4845346.4634456,3874427279.45535
,605276.11,15.5005,-0.019,1.319742e+01,0.5,3832945,2818953000,4.27804238786254E-12,-5.81687640068699E-15,0.0375213628214524,5.1017991438549E-05,26.651434703046,0.0362380938553664,0.00135970518132087,6948776.57117054,5110502384.36265
,605276.906,15.5005,-0.019,1.000008e+01,0.5,5587497,3720087000,4.27824897772492E-12,-6.4258452364934E-15,0.0375195356983979,5.63535995680185E-05,26.652721720735,0.0400318601840338,0.00150198019562446,10129617.8904434,6744175402.54716
,605397.104,14.9953,-0.019,5.000000e+05,0.5,-231.1078,74428.7,4.2766676994523E-12,1.3279437412604E-14,0.0375331311691797,-0.000116543744168856,26.6428706414774,-0.0827285068748539,-0.00310508983765671,-418.977174484572,134932.38405004
,605397.9,14.9953,-0.019,3.788642e+05,0.5,-320.4465,98264.08,4.27500991905318E-12,1.39411264627509E-14,0.0375476486311089,-0.00012244568500584,26.6325429677301,-0.0868507106575334,-0.00326107464701242,-580.940016492175,178143.734619627
,605398.695,14.9953,-0.019,2.870762e+05,0.5,-150.326,129647.1,4.27621524449608E-12,4.9582777620488E-15,0.0375374139000639,-4.35246857194724E-05,26.6400519284708,-0.0308891787490757,-0.00115950144661932,-272.527204757121,235038.261963113
,605399.491,14.9953,-0.019,2.175258e+05,0.5,-26.82892,171404.8,4.26860892492222E-12,6.68138624811115E-16,0.037604352203844,-5.88597377044724E-06,26.5926659254643,-0.00416238347293078,-0.00015652373795833,-48.6383631191705,310741.129451681
,605400.302,14.9953,-0.019,1.648255e+05,0.5,-376.7307,226615.4,4.26093735183514E-12,7.08348113682035E-15,0.0376719534919943,-6.26267297341949E-05,26.5448734048057,-0.0441288135722632,-0.00166242320689591,-682.9780917286,410832.866682522
,605401.098,14.9953,-0.019,1.248930e+05,0.5,-395.4645,299254.2,4.25834816098763E-12,5.6274081577164E-15,0.0376948974050042,-4.98138163301343E-05,26.528743211472,-0.0350577407760799,-0.00132150024962056,-716.940747213872,542520.32674207
,605401.894,14.9953,-0.019,9.463495e+04,0.5,-368.72,395006.9,4.25758698019724E-12,3.97425328858388E-15,0.0377016695719393,-3.5192700696027E-05,26.5240011920404,-0.0247588832486955,-0.000933452048559152,-668.455429786236,716111.160522967
,605402.689,14.9953,-0.019,7.170755e+04,0.5,-263.1447,521468.1,4.25625013471551E-12,2.14780091979677E-15,0.0377135345457292,-1.90311099259486E-05,26.5156728851108,-0.0133804134646982,-0.00050462281393627,-477.057126096957,945373.678957777
,605403.5,14.9953,-0.019,5.433485e+04,0.5,-112.1331,688499.6,4.25439398969259E-12,6.92895662808807E-16,0.0377299971504748,-6.14492955910781E-06,26.5041094354315,-0.00431661536729169,-0.000162865889827677,-203.286991629863,1248186.41794763
,605404.296,14.9953,-0.019,4.117107e+04,0.5,-424.0603,908277.8,4.25607259076022E-12,1.98709185632365E-15,0.0377151091653161,-1.7608578022249E-05,26.5145668181992,-0.0123792249015616,-0.000466883920316009,-768.782301181872,1646624.07020041
,605405.092,14.9953,-0.019,3.119651e+04,0.5,-452.6687,1198839,4.25552656881258E-12,1.60684101845189E-15,0.037719951193963,-1.42426474873062E-05,26.5111651996633,-0.0100103305668374,-0.000377589234250804,-820.6466977904,2173384.78788647
,605405.903,14.9953,-0.019,2.363846e+04,0.5,-364.3675,1582251,4.25525155894469E-12,9.7991745456554E-16,0.0377223923497683,-8.68687319174025E-06,26.5094519376448,-0.00610470951125314,-0.00023028425957702,-660.564747810361,2868475.46169099
,605406.698,14.9953,-0.019,1.791157e+04,0.5,-123.5898,2088229,4.25509173596233E-12,2.51833461095137E-16,0.03772381108661,-2.23264702646688E-06,26.5084562692076,-0.00156887717229294,-5.91840262729806E-05,-224.056934465705,3785767.01477295
,605407.494,14.9953,-0.019,1.357207e+04,0.5,144.8364,2755726,4.25537097588933E-12,-2.23655259199317E-16,0.0377213356560375,1.98257100292704E-06,26.5101958837336,0.00139333204211696,5.25583457861921E-05,262.575065119036,4995877.65161397
,605408.29,14.9953,-0.019,1.028394e+04,0.5,822.4762,3636470,4.25578658380261E-12,-9.62549719221374E-16,0.0377176500733228,8.53076458907574E-06,26.5127850462895,0.0059965116435139,0.000226174339400573,1491.07366500312,6592585.47611942
,605409.101,14.9953,-0.019,7.792469e+03,0.5,1662.288,4798924,4.25600724508184E-12,-1.4742283418976E-15,0.0377156919297301,1.30642498415243E-05,26.5141597263749,0.00918417744128396,0.000346387648564553,3013.57517755614,8700007.60721274
,605409.896,14.9953,-0.019,5.904585e+03,0.5,2577.046,6331271,4.25737316143307E-12,-1.73289794042594E-15,0.0377035896749206,1.53466634041404E-05,26.5226691395934,0.0107956425203585,0.000407034543301021,4671.94725403802,11478011.7091509
,605410.692,14.9953,-0.019,4.474074e+03,0.5,2549.853,8357849,4.25622464973093E-12,-1.29850960358226E-15,0.0377137664562705,1.15058982927091E-05,26.5155141182401,0.008089481303256,0.000305084837019669,4622.64884738208,15152011.1341491
,605411.503,14.9953,-0.019,3.390107e+03,0.5,4168.141,11029600,4.25643189950355E-12,-1.60852690161281E-15,0.0377119282610048,1.42515262905049E-05,26.5168052470512,0.0100208333157367,0.000377905001087981,7556.45607388975,19995649.8382791
,605412.299,14.9953,-0.019,2.568774e+03,0.5,7646.348,14555450,4.25663260866799E-12,-2.23611734669992E-15,0.0377101450431307,1.9810098082179E-05,26.5180556290497,0.0139306089212682,0.000525325427932493,13862.1252946277,26387691.4338307
,605413.094,14.9953,-0.019,1.946446e+03,0.5,11009.7,19206980,4.25715152001707E-12,-2.44025667178973E-15,0.0377055465066422,2.16133278305168E-05,26.5212883534322,0.015202360203675,0.000573213488013212,19959.5729695094,34820487.2824789
,605413.89,14.9953,-0.019,1.474880e+03,0.5,15266.27,25342590,4.2580777774247E-12,-2.56504820664208E-15,0.0376973431457633,2.27087215136997E-05,26.5270587705014,0.0159797890229981,0.000602395808794602,27676.3426830189,45943783.6036731
,605414.701,14.9953,-0.019,1.117550e+03,0.5,13159.12,33424470,4.260754963008E-12,-1.67744726689212E-15,0.0376736643809826,1.4832015898205E-05,26.5437371552139,0.0104501947966241,0.000393697192505969,23856.2736363871,60595488.3359382
,605415.497,14.9953,-0.019,8.467957e+02,0.5,33473.83,44073160,4.26445096625834E-12,-3.2388761479292E-15,0.0376409967053549,2.85885633057764E-05,26.5667625907655,0.0201776159143942,0.000759506012275952,60684.9734737508,79900583.3961747
,605416.292,14.9953,-0.019,6.416440e+02,0.5,55746.84,58151500,4.26542839090733E-12,-4.08904592382601E-15,0.0376323583794864,3.60761985744803E-05,26.5728517705463,0.0254740207216729,0.000958648358167889,101063.891005165,105423318.304443
,605417.104,14.9953,-0.019,4.861923e+02,0.5,82674.69,76730630,4.2661990857378E-12,-4.59668696701246E-15,0.0376255509386723,4.05402739418918E-05,26.5776530607365,0.0286365331253496,0.00107746658668122,149881.605110636,139105571.3127
,605417.899,14.9953,-0.019,3.684033e+02,0.5,107740.5,101224300,4.26787334536671E-12,-4.54261287226963E-15,0.0376107917285154,4.00319439722093E-05,26.5880833971218,0.0282996612399158,0.00106437387070101,195323.612044055,183510341.075371
,605418.695,14.9953,-0.019,2.791500e+02,0.5,149664.6,133563500,4.26869249759231E-12,-4.78328401977452E-15,0.0376035696890081,4.21366856669488E-05,26.593186568169,0.0297989992059986,0.00112055015030304,271328.147420224,242138334.769619
,605419.49,14.9953,-0.019,2.115173e+02,0.5,206797.8,176220400,4.26985214621976E-12,-5.01074807549821E-15,0.0375933523720422,4.4116473263953E-05,26.6004109705641,0.0312160593654793,0.00117351793549441,374905.381530288,319471369.112341
,605420.302,14.9953,-0.019,1.602760e+02,0.5,265471.8,232523900,4.27058984814408E-12,-4.87571890050242E-15,0.0375868612634154,4.29128004301887E-05,26.6050067208825,0.0303748518892242,0.00114169683202458,481275.944253432,421544433.472748
,605421.113,14.9953,-0.019,1.214445e+02,0.5,358890.3,306820400,4.27127577279465E-12,-4.99614576958052E-15,0.0375808227520124,4.39585919049599E-05,26.6092799080972,0.0311250896257256,0.00116970807677716,650635.088231208,556237151.088047
,605421.924,14.9953,-0.019,9.202165e+01,0.5,434080.9,404800400,4.27255258272524E-12,-4.58159989566882E-15,0.0375696002982839,4.02871289408789E-05,26.6172342043402,0.0285425433841735,0.00107233317951267,786948.726869972,733865874.809178
,605422.72,14.9953,-0.019,6.972812e+01,0.5,607879.4,534153200,4.27315712389422E-12,-4.8629572725176E-15,0.0375642797175489,4.27490686494732E-05,26.6210003871009,0.0302953492419603,0.00113802444691897,1102029.41414949,968370597.954255
,605423.531,14.9953,-0.019,5.283509e+01,0.5,567697.5,704977400,4.27293408244616E-12,-3.44086774451136E-15,0.0375662648145263,3.02510046698583E-05,26.6196108789918,0.021435987234451,0.000805270495196016,1029183.32705324,1278059153.03369
,605424.358,14.9953,-0.019,4.003407e+01,0.5,883985.1,930050500,4.2744590112965E-12,-4.06274506228085E-15,0.0375528533390272,3.56928605642224E-05,26.6291109114825,0.0253101710842561,0.000950470001360141,1602583.64055416,1686095971.74117
,605425.153,14.9953,-0.019,3.033521e+01,0.5,1235692,1227119000,4.27550451373198E-12,-4.30537439611195E-15,0.0375436662694533,3.78059569282468E-05,26.63562420363,0.0268217081989863,0.00100698628250398,2240195.88561351,2224653825.5149
,605425.933,14.9953,-0.019,2.298591e+01,0.5,1814276,1619415000,4.27565049875894E-12,-4.79013105614457E-15,0.0375423753509908,4.20597750312886E-05,26.6365336640936,0.0298416550111967,0.00112032801968612,3289115.43537332,2935850373.7993
,605426.76,14.9953,-0.019,1.741690e+01,0.5,2398675,2137189000,4.27566660360405E-12,-4.79879626481324E-15,0.0375422337725552,4.21355423382695E-05,26.6366339943823,0.0298956377028307,0.00112235043320923,4348577.04502739,3874526989.39416
,605427.587,14.9953,-0.019,1.319742e+01,0.5,3260210,2819103000,4.27781694757045E-12,-4.94716992981054E-15,0.0375233593798992,4.33946654251162E-05,26.65003025057,0.0308199789518903,0.00115647069298284,5910460.72017624,5110774320.55941
,605428.382,14.9953,-0.019,1.000008e+01,0.5,3821092,3719818000,4.2785634983485E-12,-4.39504963818968E-15,0.0375168226556376,3.85382378694E-05,26.6546811276558,0.0273803688297214,0.00102722552554991,6927288.17290287,6743687730.30097
,605547.817,14.4921,-0.019,5.000000e+05,0.5,-231.0682,74427.89,4.27671425573236E-12,1.32774510332943E-14,0.0375327226999166,-0.000116523774560435,26.6431606787294,-0.0827161320889896,-0.00310459157178848,-418.905383328628,134930.915594578
,605548.612,14.4921,-0.019,3.788642e+05,0.5,-317.9807,98262.29,4.27508849033736E-12,1.38343573177403E-14,0.037546964654919,-0.000121503479145931,26.6330324527001,-0.0861855580857346,-0.00323603999051925,-576.4697479991,178140.489514346
,605549.424,14.4921,-0.019,2.870762e+05,0.5,-148.5169,129643.3,4.27634072269161E-12,4.89889463996919E-15,0.037536313665868,-4.3000887381626E-05,26.6408336350626,-0.0305192325781219,-0.00114558099030185,-269.247472933444,235031.372912795
,605550.219,14.4921,-0.019,2.175258e+05,0.5,-25.52676,171407.1,4.26855165715284E-12,6.35693000463475E-16,0.0376048567988733,-5.60029400380268E-06,26.5923091575602,-0.00396025306834339,-0.000148924752825291,-46.2776668660504,310745.299140031
,605551.015,14.4921,-0.019,1.648255e+05,0.5,-376.6537,226612.4,4.26099376460059E-12,7.08222086308491E-15,0.0376714547798129,-6.2613929454872E-05,26.5452248461891,-0.044120962293542,-0.00166210542759355,-682.838497814265,410827.427958587
,605551.81,14.4921,-0.019,1.248930e+05,0.5,-384.4152,299251.9,4.25838129958693E-12,5.47026267488016E-15,0.0376946076905607,-4.84220155470639E-05,26.5289496589859,-0.0340787526794283,-0.00128458733261176,-696.909383088419,542516.15705372
,605552.622,14.4921,-0.019,9.463495e+04,0.5,-344.4658,395013.2,4.25751954874611E-12,3.71271106224923E-15,0.0377022708792033,-3.28777440860748E-05,26.523581106227,-0.0231295222150079,-0.000872036174993646,-624.484797097145,716122.581843231
,605553.417,14.4921,-0.019,7.170755e+04,0.5,-303.511,521479,4.25616081224599E-12,2.47716902173547E-15,0.0377143228538281,-2.19504751748167E-05,26.5151164221896,-0.015432317505432,-0.000582019601939867,-550.237513424415,945393.439654742
,605554.213,14.4921,-0.019,5.433485e+04,0.5,-111.1302,688451.5,4.25469123317864E-12,6.86794476708074E-16,0.0377273612551701,-6.08997031999974E-06,26.5059612088926,-0.00427860607513598,-0.000161420521271288,-201.468826218351,1248099.21707387
,605555.024,14.4921,-0.019,4.117107e+04,0.5,-453.1827,908268.5,4.2561160379826E-12,2.12359908728119E-15,0.0377147229943503,-1.88178495635726E-05,26.514837486581,-0.0132296404006414,-0.000498952347240932,-821.578532491285,1646607.21015621
,605555.82,14.4921,-0.019,3.119651e+04,0.5,-469.0605,1198798,4.25567206697332E-12,1.66514097251625E-15,0.0377186611808762,-1.47583947194043E-05,26.512071627038,-0.0103735287958557,-0.000391275677803934,-850.363522790319,2173310.45865936
,605556.615,14.4921,-0.019,2.363846e+04,0.5,-341.3179,1582262,4.25522200377734E-12,9.17915894057416E-16,0.0377226546003947,-8.13734846102103E-06,26.5092678142675,-0.00571845093979592,-0.000215715159689103,-618.77794407202,2868495.40367875
,605557.411,14.4921,-0.019,1.791157e+04,0.5,-75.7739,2088010,4.25553803866787E-12,1.54433510274479E-16,0.037719854856413,-1.36885384165035E-06,26.511236654799,-0.000962092995319502,-3.6290008189616E-05,-137.371107862549,3785369.98792568
,605558.222,14.4921,-0.019,1.357207e+04,0.5,22.72947,2755754,4.25532775040851E-12,-3.50979602834933E-17,0.0377217189297731,3.111288884141E-07,26.5099265967619,0.000218653980465347,8.24800399455104E-06,41.2064375072232,4995928.41303737
,605559.018,14.4921,-0.019,1.028394e+04,0.5,825.7123,3636448,4.25581232899493E-12,-9.66348642010764E-16,0.0377174218882143,8.56432958133534E-06,26.5129454342075,0.00602017824928447,0.000227065614577742,1496.94041651194,6592545.59214389
,605559.813,14.4921,-0.019,7.792469e+03,0.5,1465.739,4798442,4.25643487145817E-12,-1.30017672237285E-15,0.0377119037964923,1.15195324146393E-05,26.516823761794,0.00809986715350279,0.000305461439358859,2657.24992731462,8699133.78556716
,605560.625,14.4921,-0.019,5.904585e+03,0.5,3415.325,6334052,4.25550340638412E-12,-2.29457023267394E-15,0.0377201509124487,2.03387301548928E-05,26.5110209018996,0.01429475988858,0.000539200657020182,6191.6699412418,11483053.4062388
,605561.42,14.4921,-0.019,4.474074e+03,0.5,2674.263,8357832,4.25623326737568E-12,-1.36187077537714E-15,0.0377136897458598,1.20672831280686E-05,26.5155678046171,0.008484210008514,0.000319970896758872,4848.19272897165,15151980.3147135
,605562.216,14.4921,-0.019,3.390107e+03,0.5,4310.759,11029340,4.25653219610304E-12,-1.66364301700201E-15,0.0377110392803212,1.47391595487126E-05,26.5174300768285,0.0103641968023979,0.000390844692429465,7815.00938394956,19995178.4822047
,605563.011,14.4921,-0.019,2.568774e+03,0.5,7129.594,14554710,4.25684918045617E-12,-2.08520859404861E-15,0.0377082278569679,1.84712958952581E-05,26.5194048323413,0.0129904745320402,0.000489847891163754,12925.2978451708,26386349.8819267
,605563.823,14.4921,-0.019,1.946446e+03,0.5,10911.52,19207710,4.25698974947953E-12,-2.41831164627334E-15,0.0377069795819591,2.14205890159805E-05,26.5202805520765,0.0150656466413536,0.000568080213622551,19781.5816641926,34821810.7053031
,605564.618,14.4921,-0.019,1.474880e+03,0.5,15497.43,25343500,4.25792483711534E-12,-2.60370083486718E-15,0.0376986967793999,2.30525742075868E-05,26.5261059798792,0.0162205879454598,0.000611495255193639,28095.4144912999,45945433.3499334
,605565.414,14.4921,-0.019,1.117550e+03,0.5,13921.42,33424170,4.26079312684376E-12,-1.77465261371951E-15,0.0376733262425075,1.56912257632417E-05,26.5439749090472,0.0110557666257175,0.000416507575206804,25238.253388302,60594944.4635447
,605566.209,14.4921,-0.019,8.467957e+02,0.5,34294.13,44073490,4.26441891420347E-12,-3.318197324926E-15,0.037641278544209,2.92891463725998E-05,26.566562912228,0.0206717725817748,0.000778112420867964,62172.1018884113,79901181.6558075
,605567.021,14.4921,-0.019,6.416440e+02,0.5,56485.16,58152480,4.26535640446818E-12,-4.14306215252402E-15,0.0376329925800008,3.65539974762927E-05,26.5724033079767,0.0258105321120542,0.000971328479885983,102402.397223759,105425094.954262
,605567.816,14.4921,-0.019,4.861923e+02,0.5,79996.37,76731260,4.26616437399646E-12,-4.44770050358927E-15,0.037625859864809,3.92269357666408E-05,26.5774368128307,0.0277083742523037,0.00104255253986446,145026.057413996,139106713.444726
,605568.612,14.4921,-0.019,3.684033e+02,0.5,108635.4,101231300,4.26757814804405E-12,-4.57971061464215E-15,0.0376133926409652,4.03644520509794E-05,26.5862443708906,0.0285307735031502,0.00107314042198411,196945.983393902,183523031.43122
,605569.423,14.4921,-0.019,2.791500e+02,0.5,146149,133556500,4.26891647780369E-12,-4.67141527604071E-15,0.0376015989036676,4.11469009608077E-05,26.5945819246048,0.0291020770512784,0.00109428593890975,264954.688131451,242125644.41377
,605570.219,14.4921,-0.019,2.115173e+02,0.5,195378.3,176235700,4.26948208898025E-12,-4.73323028436015E-15,0.0375966163431335,4.16803348406346E-05,26.5981055805139,0.0294871734361501,0.00110861930925459,354202.878871241,319499106.60441
,605571.03,14.4921,-0.019,1.602760e+02,0.5,264380.1,232516300,4.27072948146297E-12,-4.85598595617653E-15,0.0375856327439143,4.273633006976E-05,26.6058766113472,0.0302519191948936,0.00113703899468553,479296.792613441,421530655.372112
,605571.825,14.4921,-0.019,1.214445e+02,0.5,372963.9,306804400,4.27149805391508E-12,-5.19260666740952E-15,0.0375788629958684,4.56823934093016E-05,26.6106646795019,0.0323490056872043,0.00121564064922146,676149.229955659,556208144.560393
,605572.637,14.4921,-0.019,9.202165e+01,0.5,437788.2,404808400,4.2724680626005E-12,-4.62054666524548E-15,0.0375703427797696,4.06312041423506E-05,26.6167076591634,0.0287851747543563,0.0010814701473586,793669.720618199,733880378.073005
,605573.432,14.4921,-0.019,6.972812e+01,0.5,633849.4,534164700,4.27306464465399E-12,-5.07049503865596E-15,0.0375650884541,4.45754067567142E-05,26.620424258066,0.0315882722009159,0.0011866179101689,1149110.63434787,968391446.396007
,605574.243,14.4921,-0.019,5.283509e+01,0.5,715859.1,704940500,4.27315611293304E-12,-4.33934167374941E-15,0.0375642985172072,3.81461200323421E-05,26.6209940889945,0.0270333182299115,0.00101548868308744,1297786.67378197,1277992256.72929
,605575.07,14.4921,-0.019,4.003407e+01,0.5,1007685,930169200,4.27391238758517E-12,-4.63007956432417E-15,0.0375576461150016,4.06875185991918E-05,26.6257055440671,0.0288445630011972,0.00108333516095781,1826840.17618828,1686311163.9182
,605575.881,14.4921,-0.019,3.033521e+01,0.5,1252215,1227095000,4.27558801881362E-12,-4.363114062871E-15,0.0375429319902265,3.83114775809057E-05,26.6361444252708,0.027181415938856,0.00102047111266854,2270150.56414019,2224610315.72342
,605576.661,14.4921,-0.019,2.298591e+01,0.5,1693960,1619485000,4.27546637822531E-12,-4.47208157288184E-15,0.0375439981384014,3.92705280299147E-05,26.6353866262818,0.0278602639292468,0.00104598684149591,3070993.59904722,2935977277.35778
,605577.473,14.4921,-0.019,1.741690e+01,0.5,2585521,2136968000,4.27610790943555E-12,-5.17366979669874E-15,0.0375383516481087,4.54177116791499E-05,26.6393832503471,0.032231032388328,0.00120990159890087,4687311.64915474,3874126336.73094
,605578.299,14.4921,-0.019,1.319742e+01,0.5,3397506,2819353000,4.27743713057487E-12,-5.15459338215218E-15,0.0375266869773105,4.5222128681841E-05,26.6476640589947,0.0321121897564508,0.00120506584312074,6159365.73397514,5111227547.554
,605579.111,14.4921,-0.019,1.000008e+01,0.5,5090822,3720276000,4.27803327151779E-12,-5.85405649886587E-15,0.0375214418882926,5.13443039808449E-05,26.6513779098577,0.0364697191804634,0.00136839901125615,9229191.82028429,6744518042.15507
,605696.501,13.9973,-0.019,5.000000e+05,0.5,-231.1822,74428.2,4.27669640250181E-12,1.32838908244785E-14,0.0375328790276592,-0.000116581262827102,26.6430494563139,-0.0827562508299199,-0.00310611031840082,-419.112054838163,134931.477596051
,605697.313,13.9973,-0.019,3.788642e+05,0.5,-320.6171,98259.84,4.27519433720581E-12,1.39497521096243E-14,0.0375460284863908,-0.000122510872904169,26.6336918596548,-0.0869044468862979,-0.00326295157818291,-581.249298593286,178136.047889799
,605698.108,13.9973,-0.019,2.870762e+05,0.5,-147.596,129644.1,4.27631440395507E-12,4.86845834686001E-15,0.0375365452941198,-4.27342543103072E-05,26.6406696740672,-0.0303296199457872,-0.00113847062843585,-267.577965976159,235032.823239178
,605698.904,13.9973,-0.019,2.175258e+05,0.5,-27.53697,171410.8,4.26845950253539E-12,6.85723660746767E-16,0.0376056685387029,-6.04131225325479E-06,26.5917350508668,-0.00427193508427513,-0.000160648978944151,-49.9219926132585,310752.006899551
,605699.699,13.9973,-0.019,1.648255e+05,0.5,-376.3447,226610.3,4.26103327036247E-12,7.07654192163632E-15,0.0376711056812859,-6.25625621001863E-05,26.5454709599808,-0.0440855835096317,-0.0016607572559588,-682.278309248947,410823.620851833
,605700.511,13.9973,-0.019,1.248930e+05,0.5,-391.6951,299257.2,4.25830561304205E-12,5.57365852160304E-15,0.0376952752934088,-4.93390121460045E-05,26.528478145423,-0.0347228902095564,-0.00130889114781532,-710.107171880187,542525.765466005
,605701.306,13.9973,-0.019,9.463495e+04,0.5,-341.5362,395013,4.25752175921421E-12,3.68113910949598E-15,0.0377022517900838,-3.25981266637514E-05,26.5235948770456,-0.0229328346273303,-0.000864620151741841,-619.1737018837,716122.219261636
,605702.102,13.9973,-0.019,7.170755e+04,0.5,-292.0659,521479,4.25616091893057E-12,2.38375748463943E-15,0.0377143228538281,-2.11227444387864E-05,26.5151170868154,-0.0148503804286771,-0.000560072217673195,-529.488600321121,945393.439654742
,605702.913,13.9973,-0.019,5.433485e+04,0.5,-146.4429,688494.4,4.25442604227947E-12,9.04917291218241E-16,0.0377297121888202,-8.02511751598297E-06,26.5043091172833,-0.00563747198180757,-0.000212700204968987,-265.487501786295,1248176.99082615
,605703.709,13.9973,-0.019,4.117107e+04,0.5,-445.3651,908284.2,4.25604250585118E-12,2.08689394379277E-15,0.0377153749173786,-1.8493233419249E-05,26.5143793946265,-0.013000973957849,-0.000490336725003033,-807.405943079545,1646635.67281148
,605704.504,13.9973,-0.019,3.119651e+04,0.5,-442.289,1198831,4.25555499415184E-12,1.57001709399275E-15,0.0377196994840924,-1.39160633693321E-05,26.5113422844148,-0.0097809241399593,-0.000368933569452241,-801.829256847267,2173370.28462265
,605705.3,13.9973,-0.019,2.363846e+04,0.5,-369.8603,1582265,4.25521390130742E-12,9.94671998749725E-16,0.0377227261232928,-8.81782684997703E-06,26.509217337337,-0.00619662766802822,-0.000233753701181534,-670.522688753976,2868500.84240269
,605706.111,13.9973,-0.019,1.791157e+04,0.5,41.79155,2088112,4.25533016823891E-12,-8.51663337466884E-17,0.037721697484176,7.54963434190702E-07,26.5099416594105,0.000530570942725456,2.00140366034006E-05,75.7642344236357,3785554.90453948
,605706.907,13.9973,-0.019,1.357207e+04,0.5,110.9872,2755838,4.25519803822901E-12,-1.71371653815838E-16,0.03772286875098,1.51923138393431E-06,26.5091185132114,0.00106761458338607,4.02734848710265E-05,201.209580377443,4996080.69730755
,605707.702,13.9973,-0.019,1.028394e+04,0.5,760.449,3636496,4.25575618763674E-12,-8.89946128672264E-16,0.0377179197466329,7.88741534526842E-06,26.5125956836426,0.00554420433159568,0.00020911586318258,1378.62405924689,6592632.61172686
,605708.513,13.9973,-0.019,7.792469e+03,0.5,1630.047,4798778,4.25613675118813E-12,-1.44572283670217E-15,0.0377145444868821,1.28108614520632E-05,26.5149665261263,0.00900659327041439,0.000339679601765283,2955.12521142537,8699742.9226479
,605709.309,13.9973,-0.019,5.904585e+03,0.5,3603.994,6331520,4.25720505747278E-12,-2.42326352659417E-15,0.0377050725041707,2.14622800014209E-05,26.5216218821529,0.0150964959651944,0.0005692146593551,6533.70947661373,11478463.1232375
,605710.105,13.9973,-0.019,4.474074e+03,0.5,2557.206,8357460,4.25642275441289E-12,-1.30237533965118E-15,0.0377120111415775,1.1539077801546E-05,26.5167482747811,0.00811356414374223,0.000305978850033383,4635.97915974707,15151305.9129455
,605710.9,13.9973,-0.019,3.390107e+03,0.5,4268.944,11029810,4.2563508302339E-12,-1.64736503517486E-15,0.0377126462838646,1.4596187520694E-05,26.516300200081,0.0102627879030858,0.000387036948052596,7739.20263683384,19996030.5489545
,605711.711,13.9973,-0.019,2.568774e+03,0.5,7661.839,14555320,4.2566706217507E-12,-2.24068759600502E-15,0.0377098082401561,1.98502320427823E-05,26.5182924437186,0.0139590807525144,0.000526394404245321,13890.2090521207,26387455.7557935
,605712.507,13.9973,-0.019,1.946446e+03,0.5,12073.44,19209230,4.25665259185863E-12,-2.67540342161813E-15,0.0377099635196052,2.37015737724074E-05,26.5181801207336,0.0166672821657541,0.000628522850733736,21888.0357024255,34824566.3254303
,605713.303,13.9973,-0.019,1.474880e+03,0.5,13892.8,25342950,4.25801755641632E-12,-2.33421074925297E-15,0.03769787864918,2.0665671853408E-05,26.5266836044494,0.0145417131778224,0.000548191903468223,25186.3679619609,45944436.2505453
,605714.114,13.9973,-0.019,1.117550e+03,0.5,11399.57,33424890,4.26070158936261E-12,-1.4531137130758E-15,0.0376741377748476,1.28487773857751E-05,26.543404647002,0.00905263710102932,0.000341050337039254,20666.3714030383,60596249.7572891
,605714.91,13.9973,-0.019,8.467957e+02,0.5,33983.54,44076080,4.26416837513573E-12,-3.28775917783887E-15,0.0376434905521855,2.90238847674253E-05,26.5650020988935,0.0204821483994909,0.000771020018114134,61609.030799408,79905877.0874715
,605715.705,13.9973,-0.019,6.416440e+02,0.5,56985.24,58150710,4.26548616220067E-12,-4.17999630046966E-15,0.0376318471362146,3.68776209387728E-05,26.5732116753141,0.0260406252114304,0.000979957768357429,103308.996245584,105421886.10714
,605716.501,13.9973,-0.019,4.861923e+02,0.5,79853.98,76731130,4.26617161832683E-12,-4.43979885460358E-15,0.0376257961181459,3.91571135561603E-05,26.577481943706,0.0276591484001742,0.00104069860563763,144767.917446956,139106477.766689
,605717.312,13.9973,-0.019,3.684033e+02,0.5,106347.1,101226900,4.26776385007718E-12,-4.48363339132723E-15,0.037611757781711,3.95142137711162E-05,26.5874012611599,0.0279322296806551,0.00105058141659974,192797.506066988,183515054.636115
,605718.108,13.9973,-0.019,2.791500e+02,0.5,145494.5,133566500,4.26859691442303E-12,-4.64979896729735E-15,0.0376044143112969,4.0962632531473E-05,26.5925911022143,0.0289674113353357,0.00108930382992741,263768.139859605,242143773.493554
,605718.903,13.9973,-0.019,2.115173e+02,0.5,206313.9,176234900,4.26950086595296E-12,-4.99820055339852E-15,0.0375964456779784,4.40132421782624E-05,26.598222557677,0.0311378905593745,0.00117067561532931,374028.115359553,319497656.278027
,605719.714,13.9973,-0.019,1.602760e+02,0.5,263302,232539100,4.27031079087128E-12,-4.835235759741E-15,0.0375893183024174,4.2562058112649E-05,26.6032682442593,0.030122649202865,0.00113229130068879,477342.296521955,421571989.674019
,605720.51,13.9973,-0.019,1.214445e+02,0.5,361625.9,306813300,4.27137452514559E-12,-5.03446120781872E-15,0.0375799531102235,4.42936612116958E-05,26.6098951174837,0.0313637879152099,0.00117865131661502,655594.479296849,556224279.441401
,605721.321,13.9973,-0.019,9.202165e+01,0.5,467959.6,404834300,4.2721940120787E-12,-4.93835181706378E-15,0.0375727465635794,4.3431417379392E-05,26.6150003736985,0.0307650436953485,0.00115592873429944,848367.692396927,733927332.389645
,605722.132,13.9973,-0.019,6.972812e+01,0.5,668574.9,534165700,4.27305596785585E-12,-5.34826172179088E-15,0.0375651587790175,4.70174746790476E-05,26.620370203174,0.0333187086826242,0.00125162454272148,1212064.77035092,968393259.303985
,605722.944,13.9973,-0.019,5.283509e+01,0.5,593799.5,704753200,4.27429314928669E-12,-3.60136447042719E-15,0.037554317826479,3.16419069089779E-05,26.6280776209905,0.0224358529727929,0.000842563751395524,1076503.85110477,1277652699.06494
,605723.77,13.9973,-0.019,4.003407e+01,0.5,896265.3,930076700,4.27433849317822E-12,-4.11895198738978E-15,0.0375539112221825,3.61887008971655E-05,26.6283601052799,0.0256603301192974,0.000963646654087776,1624846.51311019,1686143469.9302
,605724.566,13.9973,-0.019,3.033521e+01,0.5,1171691,1227318000,4.2748117128256E-12,-4.08106001102594E-15,0.0375497546680418,3.58478483952428E-05,26.6313081785782,0.0254242699211341,0.000954675968249468,2124167.96208956,2225014594.2026
,605725.346,13.9973,-0.019,2.298591e+01,0.5,1569519,1619571000,4.27524001131678E-12,-4.14311594077808E-15,0.0375459918486487,3.63856524847008E-05,26.633976401152,0.0258108672032036,0.000969095519739487,2845393.51731032,2936133187.44392
,605726.173,13.9973,-0.019,1.741690e+01,0.5,2702527,2137308000,4.27542709500292E-12,-5.40607959207422E-15,0.0375443241472572,4.7473059430234E-05,26.6351418988711,0.0336789036163858,0.00126445369595772,4899432.76007243,3874742725.44359
,605727,13.9973,-0.019,1.319742e+01,0.5,3861127,2819702000,4.27690589514184E-12,-5.85653265068129E-15,0.0375313323032967,5.13931048395295E-05,26.6443545577856,0.0364851451609564,0.00136933867479613,6999867.94381709,5111860252.43846
,605727.795,13.9973,-0.019,1.000008e+01,0.5,4695041,3720646000,4.27760904046903E-12,-5.39786634551439E-15,0.0375251735827956,4.73525910563225E-05,26.6487350267187,0.033627736567408,0.00126188866127011,8511677.28769526,6745188818.10707
,605846.793,13.4959,-0.019,5.000000e+05,0.5,-230.8981,74430.34,4.27657354385371E-12,1.32668036419837E-14,0.0375339581933669,-0.000116437996015171,26.6422840690314,-0.082649800755977,-0.00310220402056473,-418.597007681507,134935.357219125
,605847.604,13.4959,-0.019,3.788642e+05,0.5,-321.1436,98264.18,4.27500537060519E-12,1.39714249356732E-14,0.0375476868420693,-0.000122712053610326,26.6325146317171,-0.08703946469489,-0.0032681654698589,-582.2037946439,178143.915910425
,605848.4,13.4959,-0.019,2.870762e+05,0.5,-150.8341,129644.8,4.27629106875842E-12,4.97521315698134E-15,0.0375367479688401,-4.36717986128778E-05,26.6405242999887,-0.0309946832138036,-0.00116344118699709,-273.448343300933,235034.092274763
,605849.195,13.4959,-0.019,2.175258e+05,0.5,-18.98205,171407.1,4.26855169947417E-12,4.72710067360125E-16,0.0376048567988733,-4.16445568473565E-06,26.5923094212145,-0.0029448987063486,-0.000110742495497561,-34.4127098909032,310745.299140031
,605849.991,13.4959,-0.019,1.648255e+05,0.5,-374.5492,226617.8,4.26089236252666E-12,7.04231452988455E-15,0.0376723524617395,-6.22640828596101E-05,26.5445931295049,-0.0438723530145538,-0.00165277926094067,-679.023232973776,410837.217661671
,605850.802,13.4959,-0.019,1.248930e+05,0.5,-394.3083,299251.3,4.25838947128623E-12,5.61106439023247E-15,0.0376945321128797,-4.96681781389923E-05,26.529000567203,-0.0349559220439572,-0.00131764941372017,-714.844663009275,542515.069308933
,605851.598,13.4959,-0.019,9.463495e+04,0.5,-344.417,395007.1,4.2575852974177E-12,3.71229974190518E-15,0.0377016886610588,-3.28730863409186E-05,26.5239907086266,-0.0231269597632373,-0.000871926099556185,-624.396327187801,716111.523104563
,605852.393,13.4959,-0.019,7.170755e+04,0.5,-298.2069,521481.8,4.25613800954453E-12,2.43385238334002E-15,0.0377145253549911,-2.15668728823965E-05,26.5149743654604,-0.0151624626383958,-0.000571845268617237,-540.621668216319,945398.515797081
,605853.204,13.4959,-0.019,5.433485e+04,0.5,-69.9213,688480.7,4.25451084922275E-12,4.32083178862906E-16,0.0377289614244611,-3.83170948793216E-06,26.5048374492881,-0.00269180049744736,-0.000101558838178035,-126.760882628315,1248152.15398684
,605853.984,13.4959,-0.019,4.117107e+04,0.5,-448.1795,908293.9,4.25599704107813E-12,2.10003681173228E-15,0.0377157776978483,-1.86100978887261E-05,26.5140961572668,-0.0130828516614675,-0.0004934300450548,-812.508191293882,1646653.25801887
,605854.78,13.4959,-0.019,3.119651e+04,0.5,-463.1018,1198875,4.2553987549656E-12,1.64377672663316E-15,0.0377210838883807,-1.45709117686665E-05,26.5103689423829,-0.0102404333862009,-0.000386280304452091,-839.560948019579,2173450.0525737
,605855.591,13.4959,-0.019,2.363846e+04,0.5,-347.3139,1582225,4.25532150422426E-12,9.34084790333863E-16,0.0377217724846514,-8.2802988933666E-06,26.5098876841574,-0.00581918025574535,-0.000219509804231383,-629.648140310354,2868428.32608355
,605856.387,13.4959,-0.019,1.791157e+04,0.5,-33.5575,2088240,4.25506933567326E-12,6.83779111748916E-17,0.0377240098013688,-6.0621550152733E-07,26.5083167194353,-0.000425982089373084,-1.60697525188676E-05,-60.8366594843014,3785786.95676071
,605857.182,13.4959,-0.019,1.357207e+04,0.5,226.3338,2755877,4.25513779867583E-12,-3.49464619610359E-16,0.0377234025965403,3.09813575083534E-06,26.5087432316287,0.00217710173162257,8.21276856695709E-05,410.322351795812,4996151.40071871
,605857.994,13.4959,-0.019,1.028394e+04,0.5,794.6985,3636466,4.25579127949247E-12,-9.30043329464856E-16,0.0377176085851212,8.2426528850216E-06,26.5128142995928,0.00579400268135738,0.00021853593571341,1440.71525105223,6592578.2244875
,605858.789,13.4959,-0.019,7.792469e+03,0.5,1620.499,4799012,4.25592922758827E-12,-1.43711435965936E-15,0.0377163835391179,1.27358218334851E-05,26.5136736914207,0.0089529640066067,0.000337673462787757,2937.81556604785,8700167.14311483
,605859.585,13.4959,-0.019,5.904585e+03,0.5,3331.323,6331734,4.25706137331577E-12,-2.23977293824068E-15,0.0377063469036065,1.983848669037E-05,26.5207267556953,0.0139533825991368,0.000526131230402288,6039.38204524238,11478851.0855449
,605860.38,13.4959,-0.019,4.474074e+03,0.5,2634.872,8357569,4.25636721728713E-12,-1.34189532895843E-15,0.0377125029906817,1.18895360816122E-05,26.5164022884755,0.00835976656975732,0.000315267753099017,4776.7804707955,15151503.5199152
,605861.192,13.4959,-0.019,3.390107e+03,0.5,3852.702,11029590,4.25643584712934E-12,-1.48679859370175E-15,0.03771189406944,1.31729909910631E-05,26.51682984005,0.00926248784935978,0.000349306003214988,6984.59419409929,19995631.7091993
,605861.987,13.4959,-0.019,2.568774e+03,0.5,6756.354,14556250,4.25639892513006E-12,-1.97562819430816E-15,0.0377122176768201,1.75043086474644E-05,26.5165998226346,0.0123078083488575,0.000464154847574066,12248.6480713223,26389141.7602134
