Repository: AlexiLJ/BunchOfScripts

ScriptCutter.py:                filters out a threshold values from an CSV file

From_dat_to_csv.py:             converts .dat file from PPMS to .csv 
                    
Convert_all_files_to_csv.py     Converts all files in a rectory from .dat to .csv
                                and removes LCR head

temp_script.py:                 Script for measuring RaspberryPi CPU and GPU temperatures
                                Run in bash with "watch python3 temp_script.py"

File: Scripts/Data_examples/Nb-PrO2/Jan 30 2019 Pr0.998Nb0.002O2 1300C 10h air.dat (part 51 of 54)
Comment,Time Stamp (sec),Temperature (K),Magnetic Field (Oe),Frequency (Hz),AC Voltage (Vrms),Re[Impedance] (Ohm),-Im[Impedance] (Ohm),Re[Cp] (F),Im[Cp] (F),Re[Modulus],Im[Modulus],Re[Permittivity],Im[Permittivity],Loss Factor,Re[Sp.Impedance] (Ohm-cm),-Im[Sp.Impedance] (Ohm-cm)
,607000.171,10.0013,-0.019,1.319742e+01,0.5,3013036,2820504000,4.27569291053719E-12,-4.56755837410382E-15,0.0375420072357921,4.01046831749581E-05,26.6367978818447,0.0284550672300843,0.00106826155892706,5462357.00352951,5113314204.63711
,607000.966,10.0013,-0.019,1.000008e+01,0.5,4686294,3721648000,4.27645738498671E-12,-5.38490920810321E-15,0.037535279414936,4.72643717811405E-05,26.6415604201803,0.0335470159315788,0.00125919861308754,8495819.78160842,6747005351.9014
,607226.949,9.4998,-0.019,5.000000e+05,0.5,-231.6454,74432.23,4.27646468740959E-12,1.33090648110485E-14,0.0375349112883142,-0.000116814846731665,26.6416059129616,-0.0829130802389011,-0.0031121652542185,-419.951793813746,134938.783615204
,607227.745,9.4998,-0.019,3.788642e+05,0.5,-323.3241,98267.62,4.2748550989731E-12,1.40653012406924E-14,0.0375490012991047,-0.000123545243600403,26.6315784664744,-0.0876242971922208,-0.00329024046781636,-586.156840490746,178150.152313871
,607228.556,9.4998,-0.019,2.870762e+05,0.5,-149.4716,129652.3,4.27604380278971E-12,4.92970127697745E-15,0.0375389194837004,-4.3277306746582E-05,26.6389838774726,-0.0307111523863444,-0.00115286500895086,-270.978256180398,235047.689084601
,607229.352,9.4998,-0.019,2.175258e+05,0.5,-23.48909,171411.1,4.26845206197655E-12,5.84921598685574E-16,0.0376057343554459,-5.15325132847966E-06,26.5916886975234,-0.00364395636611695,-0.000137033657680279,-42.583558665756,310752.550771945
,607230.147,9.4998,-0.019,1.648255e+05,0.5,-378.2078,226626.2,4.26073420306395E-12,7.11057639992891E-15,0.0376737488558474,-6.28722789885837E-05,26.543607824496,-0.0442976121885528,-0.00166886176443853,-685.655938103457,410852.446088689
,607230.943,9.4998,-0.019,1.248930e+05,0.5,-389.6665,299265.1,4.25819327804067E-12,5.5444997461369E-15,0.037696270399541,-4.90834840067978E-05,26.527778318567,-0.034541236282386,-0.00130207799038378,-706.429506755256,542540.087439034
,607231.754,9.4998,-0.019,9.463495e+04,0.5,-350.47,395022.7,4.25741704490449E-12,3.77724356531327E-15,0.0377031776123792,-3.34508185423535E-05,26.5229425257282,-0.0235315481034177,-0.000887214836008159,-635.369859180901,716139.804469026
,607232.55,9.4998,-0.019,7.170755e+04,0.5,-296.4972,521528.7,4.25575527999359E-12,2.41946325178905E-15,0.0377179172494717,-2.14432242258193E-05,26.512590029189,-0.015072820936609,-0.00056851559655298,-537.522139445692,945483.541181267
,607233.345,9.4998,-0.019,5.433485e+04,0.5,-120.7543,688474.5,4.25454907586661E-12,7.46222402531858E-16,0.0377286216624883,-6.61737406224721E-06,26.5050755944046,-0.00464883136535835,-0.00017539400515197,-218.916433893025,1248140.91395738
,607234.156,9.4998,-0.019,4.117107e+04,0.5,-426.4445,908314.4,4.25590108440732E-12,1.99810287053639E-15,0.0377166289349234,-1.77075789702761E-05,26.5134983644648,-0.01244782153986,-0.000469489969552393,-773.104636383913,1646690.42263242
,607234.952,9.4998,-0.019,3.119651e+04,0.5,-460.1097,1198873,4.25540586214034E-12,1.63316173990709E-15,0.037721020960913,-1.44767691306914E-05,26.5104132188035,-0.010174303927922,-0.00038378518825597,-834.136546057485,2173446.42675774
,607235.748,9.4998,-0.019,2.363846e+04,0.5,-350.194,1582448,4.25472183712284E-12,9.41565257771122E-16,0.0377270890200772,-8.34896325964387E-06,26.5061518659611,-0.00586578222257438,-0.000221298898921165,-634.86949657887,2868832.60456273
,607236.543,9.4998,-0.019,1.791157e+04,0.5,-97.48012,2088155,4.25524253345991E-12,1.98645001348452E-16,0.0377224742782329,-1.76097622989628E-06,26.5093957104978,-0.00123752263361044,-4.66824158168335E-05,-176.722487280901,3785632.85958255
,607237.339,9.4998,-0.019,1.357207e+04,0.5,153.4052,2755839,4.25519648787911E-12,-2.36867708259587E-16,0.0377228824393277,2.09986371670535E-06,26.5091088548103,0.00147564322360412,5.56655160188966E-05,278.109511004132,4996082.51021553
,607238.134,9.4998,-0.019,1.028394e+04,0.5,828.8898,3636618,4.2556133820135E-12,-9.69976644534699E-16,0.0377191851367802,8.59728677144223E-06,26.5117060302923,0.00604278005253997,0.000227928751383841,1502.70093161322,6592853.78650022
,607238.946,9.4998,-0.019,7.792469e+03,0.5,1574.089,4798906,4.25602326149597E-12,-1.39601805071092E-15,0.0377155504641735,1.2371076473388E-05,26.5142595057544,0.00869694139271606,0.000328009967271707,2853.6785067715,8699974.97486913
,607239.741,9.4998,-0.019,5.904585e+03,0.5,3546.498,6331644,4.25712172735143E-12,-2.38451083033228E-15,0.037705810941227,2.11198834128134E-05,26.5211027504833,0.0148550736368601,0.000560122773800928,6429.47451948911,11478687.9238269
,607240.537,9.4998,-0.019,4.474074e+03,0.5,2434.374,8358004,4.25614575271214E-12,-1.23965609021159E-15,0.0377144658747215,1.09848134972547E-05,26.515022604002,0.00772283449931286,0.000291262602889398,4413.29604694738,15152292.1348858
,607241.333,9.4998,-0.019,3.390107e+03,0.5,4085.254,11030090,4.25624283603644E-12,-1.57639992700778E-15,0.0377136036476777,1.39681226677289E-05,26.5156274156527,0.009820688041739,0.000370373587160214,7406.18957028623,19996538.1631885
,607242.144,9.4998,-0.019,2.568774e+03,0.5,6939.952,14556820,4.25623220729034E-12,-2.02915521518086E-15,0.0377136944283238,1.79799728975995E-05,26.515561200476,0.0126412720624674,0.000476749180109392,12581.4943503359,26390175.1177611
,607242.939,9.4998,-0.019,1.946446e+03,0.5,11653.57,19209090,4.25668373016355E-12,-2.58240040612658E-15,0.0377096886832431,2.28773198911755E-05,26.5183741067732,0.0160878901051257,0.000606669550717915,21126.8500295454,34824312.5183133
,607243.735,9.4998,-0.019,1.474880e+03,0.5,14904.46,25344240,4.2578006340048E-12,-2.50393064607576E-15,0.0376997975364231,2.21705257048432E-05,26.5253322168375,0.0155990376121977,0.000588080763124087,27020.4144473632,45946774.9018374
,607244.546,9.4998,-0.019,1.117550e+03,0.5,10591.69,33425140,4.26066978963052E-12,-1.35011232874811E-15,0.0376744195569101,1.19381930150997E-05,26.54320654039,0.00841095700068221,0.000316877954737063,19201.7593054691,60596702.9842837
,607245.342,9.4998,-0.019,8.467957e+02,0.5,32490.19,44075390,4.26423534849149E-12,-3.14338266041899E-15,0.0376429012527632,2.77484785467245E-05,26.5654193308552,0.019582708660982,0.000737150368947388,58901.7246699025,79904626.1809664
,607246.137,9.4998,-0.019,6.416440e+02,0.5,51502.84,58157400,4.2649962429539E-12,-3.77698141769501E-15,0.0376361765254403,3.3329722061191E-05,26.5701595665149,0.0235299149709012,0.000885576727983025,93369.9095449439,105434014.461516
,607246.933,9.4998,-0.019,4.861923e+02,0.5,75568.79,76736730,4.26586076998925E-12,-4.20093398163508E-15,0.0376285421282498,3.70558322995501E-05,26.5755454144666,0.0261710631996084,0.000984779909177782,136999.262307105,139116630.051368
,607247.744,9.4998,-0.019,3.684033e+02,0.5,98731.66,101239400,4.26723756187205E-12,-4.16153639885243E-15,0.0376164022682287,3.66846290986511E-05,26.5841225802909,0.0259256233442277,0.000975229604284498,178991.414132156,183537715.985845
,607248.54,9.4998,-0.019,2.791500e+02,0.5,143928.8,133573000,4.26838930260408E-12,-4.599313860261E-15,0.0376062443262559,4.05218241589604E-05,26.5912977179197,0.0286528981978612,0.00107752914136839,260929.669837864,242155557.395413
,607249.335,9.4998,-0.019,2.115173e+02,0.5,194249,176252800,4.2690679264433E-12,-4.70495887522743E-15,0.0376002643108237,4.14394196410678E-05,26.5955254223927,0.0293110476416508,0.00110210447720547,352155.561891263,319530107.33084
,607250.147,9.4998,-0.019,1.602760e+02,0.5,236500.8,232547400,4.27015943455818E-12,-4.34275387469633E-15,0.0375906599750303,3.82297164217818E-05,26.602325321649,0.0270545756281525,0.00101700040507871,428754.187211945,421587036.81024
,607250.942,9.4998,-0.019,1.214445e+02,0.5,350630.3,306849100,4.27087654168033E-12,-4.88024479482695E-15,0.0375843380645959,4.29468677955734E-05,26.6067927700537,0.0304030473969184,0.00114267990357475,635660.468329835,556289181.547026
,607251.753,9.4998,-0.019,9.202165e+01,0.5,471464.8,404881400,4.27169694172259E-12,-4.97418440138236E-15,0.0375771179233262,4.37567356423323E-05,26.6119037147743,0.0309882742514359,0.00116445161471977,854722.297442725,734012720.355426
,607252.565,9.4998,-0.019,6.972812e+01,0.5,553235,534230500,4.27253977471884E-12,-4.42452937873554E-15,0.0375697158336709,3.89062057281285E-05,26.6171544127638,0.0275640223116153,0.00103557359604141,1002964.145416,968510735.740984
,607253.376,9.4998,-0.019,5.283509e+01,0.5,650560.2,704716000,4.27451816909987E-12,-3.94603130196171E-15,0.0375523355430028,3.46665251268923E-05,26.6294794539585,0.0245830653475487,0.000923152305325833,1179405.77699289,1277585258.88814
,607254.203,9.4998,-0.019,4.003407e+01,0.5,885027.7,930381300,4.27293920757933E-12,-4.06464484950822E-15,0.0375662101232927,3.57349578534462E-05,26.6196428076497,0.0253220064170204,0.000951252674575467,1604473.77841241,1686695681.70041
,607254.998,9.4998,-0.019,3.033521e+01,0.5,1199300,1227668000,4.27359280898014E-12,-4.17484194082593E-15,0.0375604629067655,3.66925448607309E-05,26.6237146268315,0.0260085144778222,0.000976892775571246,2174220.5384645,2225649111.99503
,607255.778,9.4998,-0.019,2.298591e+01,0.5,1660944,1619828000,4.27456122689984E-12,-4.38306216613858E-15,0.0375519497967135,3.85051287563571E-05,26.6297476963086,0.0273056890346985,0.0010253829418926,3011138.62923321,2936599104.79436
,607256.605,9.4998,-0.019,1.741690e+01,0.5,2329889,2137336000,4.27537284034755E-12,-4.66054197918555E-15,0.0375448160001282,4.09272354958335E-05,26.6348039021254,0.0290343383673503,0.00109009018703657,4223874.35682692,3874793486.86698
,607257.432,9.4998,-0.019,1.319742e+01,0.5,3259180,2820873000,4.27513277654033E-12,-4.93940253341597E-15,0.0375469187695712,4.33809557237816E-05,26.63330834778,0.0307715894692593,0.00115537991253062,5908593.42495851,5113983167.68113
,607258.227,9.4998,-0.019,1.000008e+01,0.5,3846520,3721124000,4.27706179718418E-12,-4.42119202265361E-15,0.037529994528667,3.87946960527002E-05,26.6453257994716,0.0275432311834229,0.00103369842015477,6973386.79697698,6746055388.12073
,607483.274,8.9996,-0.019,5.000000e+05,0.5,-233.121,74432.41,4.27645381646011E-12,1.33937781961782E-14,0.0375350020592616,-0.000117558966786876,26.6415381889013,-0.0834408293932021,-0.00313198242539775,-422.626920826635,134939.10993864
,607484.07,8.9996,-0.019,3.788642e+05,0.5,-323.3985,98265.01,4.27496861890235E-12,1.40692850781788E-14,0.03754800399304,-0.000123573672554892,26.632285675218,-0.0876491157832984,-0.00329108499556455,-586.291720844337,178145.420624047
,607484.866,8.9996,-0.019,2.870762e+05,0.5,-150.1895,129653.5,4.27600417151215E-12,4.95328647909485E-15,0.0375392669260781,-4.34851641490141E-05,26.6387369817408,-0.0308580839539168,-0.00115839140478275,-272.279742818073,235049.864574175
,607485.677,8.9996,-0.019,2.175258e+05,0.5,-25.37061,171411.7,4.26843710756934E-12,6.3177048687849E-16,0.0376058659889318,-5.56603638909977E-06,26.5915955342558,-0.00393581651414312,-0.000148009791630326,-45.9945812852272,310753.638516732
,607486.472,8.9996,-0.019,1.648255e+05,0.5,-378.2413,226626,4.2607379610867E-12,7.11121877172426E-15,0.0376737156083687,-6.28778479412762E-05,26.5436312363019,-0.0443016140493122,-0.00166901105786626,-685.716670520732,410852.083507093
,607487.268,8.9996,-0.019,1.248930e+05,0.5,-379.564,299265.4,4.25818937889417E-12,5.40074259640636E-15,0.0376963081883815,-4.78109448042267E-05,26.5277540275855,-0.0336456550931931,-0.00126831902384973,-688.114603903728,542540.631311428
,607488.064,8.9996,-0.019,9.463495e+04,0.5,-345.0221,395024.1,4.25740205964514E-12,3.71850172980102E-15,0.0377033112362156,-3.29308404719426E-05,26.5228491702574,-0.0231655970324481,-0.000873420381186869,-625.493317805515,716142.342540195
,607488.875,8.9996,-0.019,7.170755e+04,0.5,-315.5171,521494.3,4.2560358255079E-12,2.57500816626444E-15,0.0377154293780403,-2.2818778465295E-05,26.5143377772892,-0.0160418377802226,-0.000605025021366485,-572.003467903576,945421.177146811
,607489.67,8.9996,-0.019,5.433485e+04,0.5,-107.4598,688511.1,4.25432293900476E-12,6.63996110100279E-16,0.0377306273541339,-5.88883123213229E-06,26.5036668024243,-0.00413657635128199,-0.000156075624634084,-194.814728774525,1248207.26638938
,607490.466,8.9996,-0.019,4.117107e+04,0.5,-438.5039,908324.1,4.25585558182238E-12,2.05456320102691E-15,0.0377170317153931,-1.82083305987627E-05,26.5132148915439,-0.0127995592448555,-0.00048276149449299,-794.967218858322,1646708.00783981
,607491.277,8.9996,-0.019,3.119651e+04,0.5,-495.0475,1198892,4.25533832383443E-12,1.75711790458893E-15,0.0377216187718557,-1.55760427702914E-05,26.5099924673039,-0.0109465285413178,-0.000412920846915318,-897.475562424337,2173480.87200933
,607492.073,8.9996,-0.019,2.363846e+04,0.5,-278.7759,1582311,4.25509029669323E-12,7.49673501000703E-16,0.0377238228077304,-6.64628676326308E-06,26.50844730282,-0.00467033108816548,-0.000176182747892165,-505.395053288524,2868584.23616969
,607492.869,8.9996,-0.019,1.791157e+04,0.5,-232.0875,2088202,4.2551467157203E-12,4.72926643775236E-16,0.0377233233322022,-4.19265559742902E-06,26.5087987832121,-0.00294624793846512,-0.00011114226497245,-420.753280430985,3785718.06625753
,607493.664,8.9996,-0.019,1.357207e+04,0.5,245.0977,2755930,4.25505596206967E-12,-3.78421959075362E-16,0.0377241280789684,3.35498253825771E-06,26.50823340429,0.00235750074873261,8.89346608948703E-05,444.339575811233,4996247.48484156
,607494.475,8.9996,-0.019,1.028394e+04,0.5,805.6706,3636586,4.25565084133059E-12,-9.4282185729289E-16,0.0377188532311678,8.35645605908038E-06,26.5119393951011,0.00587361061160514,0.000221545867470204,1460.60665868175,6592795.77344491
,607495.271,8.9996,-0.019,7.792469e+03,0.5,1627.481,4798776,4.25613852657526E-12,-1.44344820124324E-15,0.037714528768487,1.27906947510503E-05,26.5149775864688,0.00899242270058112,0.000339145023647697,2950.47328955287,8699739.29683194
,607496.067,8.9996,-0.019,5.904585e+03,0.5,2530.531,6334480,4.25521643406843E-12,-1.69989598169378E-15,0.0377226997113204,1.50696601809758E-05,26.5092331159826,0.010590046252608,0.00039948519846933,4587.61983942393,11483829.3308535
,607496.862,8.9996,-0.019,4.474074e+03,0.5,2576.827,8358658,4.25581269897165E-12,-1.3119920769163E-15,0.0377174169693467,1.16276151526801E-05,26.512947739096,0.00817347468740694,0.000308282382171875,4671.55022719076,15153477.7767036
,607497.673,8.9996,-0.019,3.390107e+03,0.5,4156.007,11030700,4.25600744459305E-12,-1.60352441203014E-15,0.0377156893331277,1.42100382458325E-05,26.5141609692938,0.00998966870529629,0.000376767294913287,7534.45824848015,19997644.0370553
,607498.469,8.9996,-0.019,2.568774e+03,0.5,6549.096,14556380,4.25636096752882E-12,-1.91498961877878E-15,0.0377125544797946,1.69673462559651E-05,26.5163633536052,0.0119300409286953,0.000449912409541383,11872.9083895403,26389377.4382506
,607499.265,8.9996,-0.019,1.946446e+03,0.5,12054.08,19208810,4.2567456687431E-12,-2.67123017150374E-15,0.0377091390105188,2.3663567829757E-05,26.5187599729846,0.0166412835680687,0.000627528722497646,21852.9378039642,34823804.9040794
,607500.076,8.9996,-0.019,1.474880e+03,0.5,15358,25344740,4.25771654537043E-12,-2.5800229437666E-15,0.0377005412911685,2.28451707592883E-05,26.5248083597681,0.0160730789421915,0.000605963998841574,27842.6407318752,45947681.3558266
,607500.871,8.9996,-0.019,1.117550e+03,0.5,11829.18,33425730,4.26059447844807E-12,-1.50780069702497E-15,0.0376750845625777,1.33330029532923E-05,26.5427373652675,0.00939332717599509,0.000353894440001759,21445.2147996277,60597772.5999909
,607501.667,8.9996,-0.019,8.467957e+02,0.5,31526.05,44077540,4.26402748468524E-12,-3.04980594841639E-15,0.0376447374756008,2.69250479017809E-05,26.564124376725,0.0189997425742646,0.000715240687207135,57153.8275716325,79908523.93312
,607502.463,8.9996,-0.019,6.416440e+02,0.5,51535.82,58157430,4.26499403861138E-12,-3.77939611628212E-15,0.0376361959397418,3.335106484993E-05,26.5701458338575,0.0235449581088337,0.000886143352620637,93429.6992500707,105434068.848755
,607503.274,8.9996,-0.019,4.861923e+02,0.5,79208.24,76733060,4.26606438967004E-12,-4.40367492228824E-15,0.0376267425109138,3.88404691696469E-05,26.5768139284585,0.0274341027984637,0.00103225702194074,143597.250249,139109976.679087
,607504.069,8.9996,-0.019,3.684033e+02,0.5,101938.9,101236200,4.26737217779869E-12,-4.29699283157016E-15,0.0376152132796801,3.78763077337552E-05,26.5849612133042,0.0267694925592515,0.00100694119297247,184805.845116717,183531914.680314
,607504.865,8.9996,-0.019,2.791500e+02,0.5,141037.8,133582400,4.26808913997888E-12,-4.50629650692391E-15,0.0376088908094274,3.97078898133426E-05,26.5894277587466,0.0280734168150336,0.0010558112445951,255688.552872383,242172598.73041
,607505.676,8.9996,-0.019,2.115173e+02,0.5,184885.9,176253300,4.26905630370046E-12,-4.47814773885273E-15,0.0376003709765457,3.94419759989318E-05,26.595453014795,0.0278980550522917,0.00104897837373825,335181.123198945,319531013.784829
,607506.487,8.9996,-0.019,1.602760e+02,0.5,252443.1,232537800,4.27033510621321E-12,-4.63587697248057E-15,0.0375891081609238,4.08067462166534E-05,26.6034197244666,0.0288806798113919,0.00108560027660019,457656.110075585,421569632.893647
,607507.283,8.9996,-0.019,1.214445e+02,0.5,340433.4,306869400,4.27059433530533E-12,-4.7376928086956E-15,0.0375868245052037,4.16979029564688E-05,26.6050346750901,0.029514974160209,0.00110937551935775,617174.426965148,556325983.578987
,607508.094,8.9996,-0.019,9.202165e+01,0.5,452446.6,404873700,4.27177863971411E-12,-4.7737151647323E-15,0.0375764032848963,4.19916529685187E-05,26.6124126785687,0.0297393869599712,0.00111750059339493,820244.050928404,733998760.963993
,607508.89,8.9996,-0.019,6.972812e+01,0.5,506479.2,534180500,4.27294043117416E-12,-4.05135614502727E-15,0.0375661995877964,3.56181079509032E-05,26.6196504304254,0.0252392201779764,0.000948142435000903,918200.18256072,968420090.342065
,607509.701,8.9996,-0.019,5.283509e+01,0.5,925201.7,705117100,4.27208293056895E-12,-5.60550636185589E-15,0.037573709035,4.93013989796693E-05,26.61430835587,0.0349212965267402,0.00131212489386515,1677305.54353563,1278312416.27827
,607510.528,8.9996,-0.019,4.003407e+01,0.5,782047.2,930285600,4.27337961873559E-12,-3.59242856749501E-15,0.0375623460233707,3.15768915836257E-05,26.6223864899486,0.0223801839045796,0.000840652805977003,1417779.60834542,1686522186.40688
,607511.323,8.9996,-0.019,3.033521e+01,0.5,1101284,1227712000,4.27344028719811E-12,-3.8333676084022E-15,0.0375618090853479,3.36937484986286E-05,26.6227644435593,0.0238811907983801,0.000897021451284992,1996526.55005615,2225728879.94608
,607512.103,8.9996,-0.019,2.298591e+01,0.5,1444505,1620169000,4.2736626482007E-12,-3.81029822422176E-15,0.0375598550896709,3.3487493265397E-05,26.6241497126156,0.023737472683789,0.000891576742920029,2618754.63930182,2937217306.41499
,607512.93,8.9996,-0.019,1.741690e+01,0.5,2079681,2137429000,4.27518785083808E-12,-4.15968293909122E-15,0.0375464496543071,3.65320382401095E-05,26.6336514507504,0.025914076623246,0.000972982494389287,3770270.2773738,3874962087.30897
,607513.757,8.9996,-0.019,1.319742e+01,0.5,2886173,2820217000,4.27612842872761E-12,-4.37613361508212E-15,0.037538187153964,3.84160872134015E-05,26.6395110818464,0.027262525407664,0.00102338685285565,5232366.05866899,5112793900.04732
,607514.553,8.9996,-0.019,1.000008e+01,0.5,4272421,3722258000,4.27575770978268E-12,-4.90772993978049E-15,0.0375414316680355,4.30901890810846E-05,26.6372015694905,0.030574274906985,0.00114780356439559,7745506.11787464,6748111225.76821
,607740.739,8.4996,-0.019,5.000000e+05,0.5,-232.4319,74430.9,4.27654081999177E-12,1.33547291275296E-14,0.0375342405918698,-0.000117211465343364,26.6420802052567,-0.083197560718199,-0.00312278771316752,-421.377645938738,134936.372447592
,607741.534,8.4996,-0.019,3.788642e+05,0.5,-322.6016,98263.3,4.27504323917783E-12,1.4035105568691E-14,0.0375473505856183,-0.000123269169411992,26.6327505461143,-0.0874361835861136,-0.00328303242410951,-584.84701447637,178142.320551404
,607742.345,8.4996,-0.019,2.870762e+05,0.5,-153.2009,129652.3,4.27604351565786E-12,5.0526964430091E-15,0.0375389194837004,-4.43570707957394E-05,26.6389820886928,-0.0314773901509778,-0.00118162886427776,-277.73913390415,235047.689084601
,607743.141,8.4996,-0.019,2.175258e+05,0.5,-27.00737,171412.6,4.26841468373334E-12,6.72521475533416E-16,0.0376060634391606,-5.92512376304241E-06,26.5914558377903,-0.0041896878447084,-0.000157557670789662,-48.9618765479114,310755.270133912
,607743.937,8.4996,-0.019,1.648255e+05,0.5,-374.9748,226623.7,4.26078140711866E-12,7.04994956828452E-15,0.0376733332623629,-6.23348334944134E-05,26.5439018972676,-0.0439199179306821,-0.00165461423496307,-679.794806609372,410847.913818743
,607744.748,8.4996,-0.019,1.248930e+05,0.5,-384.7614,299273.2,4.25807820859471E-12,5.47440977958733E-15,0.0376972906982335,-4.84656238689575E-05,26.527061456613,-0.0341045883959288,-0.00128565270796049,-697.537011830532,542554.771993659
,607745.543,8.4996,-0.019,9.463495e+04,0.5,-345.6101,395033.1,4.25730505274481E-12,3.72466921128796E-15,0.0377041702465928,-3.298696248325E-05,26.5222448347143,-0.0232040193329372,-0.000874888965000654,-626.559307696799,716158.658712001
,607746.339,8.4996,-0.019,7.170755e+04,0.5,-283.3046,521500.1,4.2559887927905E-12,2.31206322404539E-15,0.0377158488447352,-2.04891110675111E-05,26.5140447719183,-0.0144037380788429,-0.000543249368504436,-513.605169650189,945431.692013085
,607747.135,8.4996,-0.019,5.433485e+04,0.5,-93.12778,688494.4,4.25442615691631E-12,5.75466210280792E-16,0.0377297121888202,-5.10343197589373E-06,26.5043098314502,-0.00358505099683474,-0.000135262944767597,-168.832095370303,1248176.99082615
,607747.946,8.4996,-0.019,4.117107e+04,0.5,-445.1951,908325.7,4.25584805470913E-12,2.08590674061191E-15,0.0377170981534087,-1.84861743800892E-05,26.513167998982,-0.0129948238595733,-0.000490127164738375,-807.097748723221,1646710.90849258
,607748.741,8.4996,-0.019,3.119651e+04,0.5,-444.976,1198911,4.25527102581004E-12,1.57934448844063E-15,0.0377222165827984,-1.40006064221175E-05,26.509573212715,-0.00983903212990877,-0.000371150152096361,-806.700540585159,2173515.31726092
,607749.537,8.4996,-0.019,2.363846e+04,0.5,-328.1167,1582349,4.25498806011764E-12,8.82316505919492E-16,0.0377247287644397,-7.82261910020043E-06,26.5078103873405,-0.00549667315397545,-0.000207360512756667,-594.845383267903,2868653.12667287
,607750.333,8.4996,-0.019,1.791157e+04,0.5,-156.3821,2088222,4.25510599064131E-12,3.18655013949221E-16,0.0377236846317635,-2.82503920677634E-06,26.5085450732941,-0.00198516342922658,-7.48876795666361E-05,-283.506356764955,3785754.3244171
,607751.144,8.4996,-0.019,1.357207e+04,0.5,161.8705,2755940,4.25504054146399E-12,-2.49920368356005E-16,0.0377242649624455,2.21573968649663E-06,26.5081373366899,0.0015569589485833,5.87351321146324E-05,293.456320913465,4996265.61392134
,607751.939,8.4996,-0.019,1.028394e+04,0.5,783.0146,3636597,4.25563798039647E-12,-9.16303530736276E-16,0.037718967323722,8.12146688549687E-06,26.5118592737944,0.00570840620627648,0.000215315197147223,1419.5334155237,6592815.71543267
,607752.735,8.4996,-0.019,7.792469e+03,0.5,1657.798,4799072,4.25587599560252E-12,-1.47015562878779E-15,0.0377168550909733,1.30289620443505E-05,26.5133420657229,0.00915880517105625,0.000345441368664608,3005.43522073324,8700275.91759354
,607753.546,8.4996,-0.019,5.904585e+03,0.5,1469.837,6333622,4.25579332761746E-12,-9.8763748409445E-16,0.037717590203302,8.75308151191385E-06,26.5128270590431,0.00615280390682974,0.000232068948857384,2664.67922421,11482273.8558081
,607754.342,8.4996,-0.019,4.474074e+03,0.5,2450.234,8358330,4.25597974554003E-12,-1.24763514671394E-15,0.037715936909657,1.10563797981052E-05,26.5139884091749,0.00777254258634994,0.000293148751006481,4442.0487674844,15152883.1428867
,607755.137,8.4996,-0.019,3.390107e+03,0.5,4084.42,11030700,4.25600746522689E-12,-1.57590379677827E-15,0.0377156893331277,1.39652710912284E-05,26.5141610978389,0.0098175972396344,0.00037027749825487,7404.67760503226,19997644.0370553
,607755.933,8.4996,-0.019,2.568774e+03,0.5,7650.724,14556840,4.25622615124775E-12,-2.23696980696214E-15,0.037713746244166,1.982143538846E-05,26.5155234724199,0.0139359195953934,0.000525575880479555,13870.0585799411,26390211.3759207
,607756.744,8.4996,-0.019,1.946446e+03,0.5,11358.19,19209920,4.25649989083566E-12,-2.51672752906263E-15,0.0377113180702472,2.22974544293938E-05,26.5172288208226,0.015678759891784,0.000591266907930902,20591.3532708932,34825817.2319353
,607757.54,8.4996,-0.019,1.474880e+03,0.5,14280.94,25343820,4.2578713152327E-12,-2.39925965306569E-15,0.0376991727824369,2.12430337871566E-05,26.5257725481759,0.0149469561500258,0.000563488061389325,25890.0300646871,45946013.4804865
,607758.335,8.4996,-0.019,1.117550e+03,0.5,11915.43,33425920,4.26057025252432E-12,-1.51877724245244E-15,0.0376752987169452,1.34302177648618E-05,26.5425864421194,0.00946170907996018,0.000356472761258329,21601.5781127625,60598117.0525068
,607759.147,8.4996,-0.019,8.467957e+02,0.5,32495.2,44076210,4.26415601542987E-12,-3.1437503939789E-15,0.0376436015796129,2.77527573729646E-05,26.5649251001488,0.0195849995749261,0.000737250321658781,58910.8073388742,79906112.7655087
,607759.942,8.4996,-0.019,6.416440e+02,0.5,50968.77,58156930,4.26503077982816E-12,-3.737875655747E-15,0.0376358723680508,3.2984102195156E-05,26.5703747250304,0.0232862931068385,0.000876400628437574,92401.6897809335,105433162.394766
,607760.738,8.4996,-0.019,4.861923e+02,0.5,74455.34,76729760,4.26624839377053E-12,-4.13978845603894E-15,0.0376251243263883,3.65098421298791E-05,26.5779602409128,0.0257901375717015,0.000970358046213099,134980.679918584,139103994.082758
,607761.533,8.4996,-0.019,3.684033e+02,0.5,99763.15,101235500,4.26740186751744E-12,-4.20533758038853E-15,0.0376149531884351,3.70678884104967E-05,26.5851461749126,0.0261984968278887,0.00098545618878753,180861.410582769,183530645.644729
,607762.345,8.4996,-0.019,2.791500e+02,0.5,129382,133579700,4.26817616313552E-12,-4.13405007152134E-15,0.0376081306493675,3.64263069888349E-05,26.589969897362,0.0257543884681616,0.000968575314961779,234557.660058046,242167703.878869
,607763.14,8.4996,-0.019,2.115173e+02,0.5,183889.7,176260700,4.26887712564397E-12,-4.45364470906749E-15,0.0376019496292303,3.92294552145446E-05,26.5943367677269,0.0277454055834129,0.00104328247873746,333375.104270888,319544429.303869
,607763.951,8.4996,-0.019,1.602760e+02,0.5,247329.4,232559900,4.26992950206711E-12,-4.54110576152019E-15,0.0375926805663149,3.99801304045036E-05,26.6008928835812,0.0282902722109891,0.00106350836924164,448385.442546571,421609698.159969
,607764.747,8.4996,-0.019,1.214445e+02,0.5,336918.6,306824900,4.27121382258221E-12,-4.69013884272445E-15,0.037581373933428,4.12673935255158E-05,26.608893969415,0.0292187215044273,0.00109808102275923,610802.418002757,556245309.17395
,607765.558,8.4996,-0.019,9.202165e+01,0.5,432261.8,404893800,4.27156704314019E-12,-4.56029521540823E-15,0.037578268769629,4.01182979320592E-05,26.6110944699672,0.0284098190576345,0.00106759303303731,783650.86596651,734035200.414358
,607766.354,8.4996,-0.019,6.972812e+01,0.5,582585.4,534253000,4.27235933861673E-12,-4.65886794127831E-15,0.0375712981443145,4.0970270186456E-05,26.6160303282977,0.0290239094122512,0.00109046725053486,1056173.71974448,968551526.170497
,607767.165,8.4996,-0.019,5.283509e+01,0.5,1068762,704992600,4.27283490663385E-12,-6.47757661638407E-15,0.0375670747798176,5.69513239937943E-05,26.6189930315171,0.040354137377258,0.00151599038060825,1937567.15678346,1278086709.23496
,607768.007,8.4996,-0.019,4.003407e+01,0.5,785386.5,930335000,4.27315268037913E-12,-3.6073848964175E-15,0.0375643406580222,3.17117232332566E-05,26.620972704801,0.0224733591439849,0.000844197520248083,1423833.4519576,1686611744.06101
,607768.803,8.4996,-0.019,3.033521e+01,0.5,1054518,1227736000,4.27335703519113E-12,-3.67044048071872E-15,0.0375625433645746,3.22629442353442E-05,26.6222457985281,0.0228661840941149,0.000858912665263542,1911744.09553949,2225772389.73756
,607769.583,8.4996,-0.019,2.298591e+01,0.5,1390724,1620044000,4.27399264495213E-12,-3.66900167350912E-15,0.0375569572550091,3.22407056978176E-05,26.6262055330296,0.0228572205839576,0.000858448289058816,2521254.63531686,2936990692.91769
,607770.394,8.4996,-0.019,1.741690e+01,0.5,2013447,2137804000,4.27443817951659E-12,-4.02579222848921E-15,0.0375530369695444,3.53685602736351E-05,26.6289811332402,0.0250799615754199,0.000941829559678998,3650194.13033415,3875641927.80086
,607771.237,8.4996,-0.019,1.319742e+01,0.5,3086886,2820501000,4.27569721620941E-12,-4.67951965872581E-15,0.0375419673046232,4.10876554502548E-05,26.6368247054083,0.0291525658978951,0.00109444598672364,5596240.25773246,5113308765.91318
,607772.032,8.4996,-0.019,1.000008e+01,0.5,4603235,3721050000,4.27714487918629E-12,-5.29116862389408E-15,0.0375292481897664,4.64266668791925E-05,26.645843385403,0.032963028950486,0.00123707958775077,8345241.45783261,6745921232.93033
,607997.828,7.9994,-0.019,5.000000e+05,0.5,-232.8401,74432.41,4.27645391749161E-12,1.33776396302919E-14,0.0375350020592616,-0.000117417313680676,26.6415388183094,-0.0833402890301287,-0.00312820853174041,-422.11767497551,134939.10993864
,607998.624,7.9994,-0.019,3.788642e+05,0.5,-322.8258,98267.64,4.27485437148305E-12,1.40436188592452E-14,0.0375490089412968,-0.00012335483838506,26.6315739343423,-0.0874892198552157,-0.00328516895287197,-585.253468445122,178150.18857203
,607999.419,7.9994,-0.019,2.870762e+05,0.5,-152.9624,129653.2,4.27601385175297E-12,5.0447604933575E-15,0.0375391800654837,-4.42880166231804E-05,26.6387972879001,-0.0314279506118684,-0.00117978113922371,-277.306755351307,235049.320701781
,608000.215,7.9994,-0.019,2.175258e+05,0.5,-30.2822,171412.6,4.26841465647838E-12,7.54069340937654E-16,0.0376060634391606,-6.64358591070522E-06,26.5914556679969,-0.00469771638041436,-0.000176662625734631,-54.8988419827314,310755.270133912
,608001.026,7.9994,-0.019,1.648255e+05,0.5,-375.3103,226621.1,4.26083026946322E-12,7.05641922434108E-15,0.037672901045139,-6.23906061400348E-05,26.5442063008866,-0.0439602227243961,-0.00165611366284958,-680.403037236117,410843.200257999
,608001.822,7.9994,-0.019,1.248930e+05,0.5,-378.4545,299270.2,4.25812112192461E-12,5.38478304935612E-15,0.0376969128098289,-4.76711890759166E-05,26.5273287989406,-0.0335462299852731,-0.00126459132917344,-686.103182501722,542549.333269724
,608002.617,7.9994,-0.019,9.463495e+04,0.5,-345.0992,395023.3,4.25741068025813E-12,3.71934774436986E-15,0.0377032348797377,-3.29381993275069E-05,26.522902875126,-0.0231708675510627,-0.000873617328395566,-625.633093010648,716140.892213813
,608003.413,7.9994,-0.019,7.170755e+04,0.5,-298.1432,521511.8,4.255893175685E-12,2.43305254120211E-15,0.0377166950103092,-2.15622659809378E-05,26.513449094547,-0.0151574797657222,-0.000571690228293971,-540.506185978096,945452.903036432
,608004.224,7.9994,-0.019,5.433485e+04,0.5,-106.5474,688494.2,4.25442736873088E-12,6.58390694688665E-16,0.0377297012287566,-5.83883142182E-06,26.5043173808371,-0.00410165562135891,-0.000154754244843312,-193.160631535056,1248176.62824455
,608005.02,7.9994,-0.019,4.117107e+04,0.5,-426.2408,908333.8,4.25581018871364E-12,1.99706312754788E-15,0.0377174344958628,-1.76991205804124E-05,26.5129321006401,-0.0124413441280315,-0.000469255685520015,-772.735347028718,1646725.5930472
,608005.815,7.9994,-0.019,3.119651e+04,0.5,-426.2032,1198906,4.25528882069667E-12,1.51272719654848E-15,0.0377220592641292,-1.34099440397842E-05,26.5096840716584,-0.00942401838203315,-0.000355493424838978,-772.667181688731,2173506.25272103
,608006.627,7.9994,-0.019,2.363846e+04,0.5,-367.3175,1582370,4.25493154486084E-12,9.87702508091927E-16,0.0377252294247265,-8.75720404154336E-06,26.5074583074545,-0.00615320899463995,-0.000232131233529453,-665.912826346565,2868691.19774041
,608007.422,7.9994,-0.019,1.791157e+04,0.5,-39.6065,2088266,4.2550163574107E-12,8.07015511241322E-17,0.0377244794907985,-7.1549055386254E-07,26.5079866743873,-0.000502756149944077,-1.89662140742607E-05,-71.8029398454885,3785834.09236815
,608008.218,7.9994,-0.019,1.357207e+04,0.5,222.4629,2755982,4.25497568340052E-12,-3.43461688051214E-16,0.0377248398730489,3.04514952572045E-06,26.5077332826187,0.00213970454759062,8.07200119594395E-05,403.304766302322,4996341.75605644
,608009.013,7.9994,-0.019,1.028394e+04,0.5,846.9666,3636689,4.25553028885709E-12,-9.91091627562958E-16,0.0377199215523577,8.78478025189042E-06,26.5111883748716,0.00617432259943715,0.000232894976721958,1535.4725065567,6592982.50296668
,608009.825,7.9994,-0.019,7.792469e+03,0.5,1592.5,4799128,4.25582637392373E-12,-1.41221561510207E-15,0.0377172952060382,1.25157721601957E-05,26.5130329315881,0.00879784930586433,0.000331831115986071,2887.05595556135,8700377.44044033
,608010.62,7.9994,-0.019,5.904585e+03,0.5,3936.527,6332607,4.25647403716768E-12,-2.6459442330954E-15,0.0377115457386882,2.34425597565238E-05,26.5170677571206,0.0164837567192682,0.000621628185674557,7136.56120538653,11480433.75421
,608011.416,7.9994,-0.019,4.474074e+03,0.5,2798.237,8358282,4.25600407553446E-12,-1.42485119266272E-15,0.037715720315556,1.26267005670113E-05,26.5141399806647,0.00887656668165481,0.000334786143851093,5072.94618268265,15152796.1233037
,608012.227,7.9994,-0.019,3.390107e+03,0.5,3688.838,11030580,4.25605387323107E-12,-1.42330623209495E-15,0.0377152790343507,1.26127143343792E-05,26.5144502113588,0.00886694185516703,0.000334419223649164,6687.52384113093,19997426.4880979
,608013.023,7.9994,-0.019,2.568774e+03,0.5,6887.027,14556420,4.25634918015096E-12,-2.01379128419814E-15,0.0377126581114791,1.78428552250846E-05,26.516289920361,0.012545557535531,0.000473126428064043,12485.5461955804,26389449.9545697
,608013.818,7.9994,-0.019,1.946446e+03,0.5,10810.84,19209260,4.25664627736102E-12,-2.39561137915493E-15,0.0377100224131114,2.12229424092631E-05,26.518140782549,0.014924228059676,0.00056279315288564,19599.0580889299,34824620.7126696
,608014.614,7.9994,-0.019,1.474880e+03,0.5,13989.26,25345160,4.25764625613867E-12,-2.35000767267401E-15,0.0377011660451546,2.0809157018888E-05,26.5243704704953,0.0146401251697792,0.000551949958098509,25361.2410655549,45948442.7771776
,608015.425,7.9994,-0.019,1.117550e+03,0.5,12806.81,33426020,4.26055742222649E-12,-1.63238547097574E-15,0.0376754114297702,1.4434917344419E-05,26.5425065116713,0.0101694679120858,0.000383138943852723,23217.568026526,60598298.3433047
,608016.221,7.9994,-0.019,8.467957e+02,0.5,31833.23,44076340,4.26414353208931E-12,-3.07968996087269E-15,0.0376437126070403,2.71873971721294E-05,26.5648473311821,0.0191859145974554,0.000722229431935592,57710.7166444296,79906348.4435459
,608017.016,7.9994,-0.019,6.416440e+02,0.5,52687.6,58154000,4.26524544181997E-12,-3.86431794443089E-15,0.0376339762379415,3.4096431654472E-05,26.5717120306341,0.0240740058256566,0.00090600130687485,95517.7704014028,105427850.574389
,608017.827,7.9994,-0.019,4.861923e+02,0.5,79329.72,76738910,4.26573916360059E-12,-4.40975632103022E-15,0.0376296111107545,3.89000379745431E-05,26.5747878285352,0.027471988818933,0.00103376136043632,143817.482310213,139120582.190761
,608018.623,7.9994,-0.019,3.684033e+02,0.5,98595.52,101240600,4.26718699378928E-12,-4.15569959670222E-15,0.0376168481389343,3.66340450670903E-05,26.5838075502296,0.0258892611165363,0.000973873327499047,178744.60483998,183539891.475419
,608019.419,7.9994,-0.019,2.791500e+02,0.5,141345.6,133582400,4.26808911918946E-12,-4.51613099783584E-15,0.0376088908094274,3.97945480601711E-05,26.5894276292323,0.0281346839247567,0.00105811544035741,256246.565948127,242172598.73041
,608020.214,7.9994,-0.019,2.115173e+02,0.5,187638.1,176262900,4.26882365303727E-12,-4.54431397356433E-15,0.0376024189584068,4.00291067987616E-05,26.5940036430038,0.0283102587950517,0.00106453541840058,340170.608537027,319548417.701422
,608021.025,7.9994,-0.019,1.602760e+02,0.5,255729,232554500,4.27002831753317E-12,-4.6955447932181E-15,0.03759180767088,4.13379030888091E-05,26.6015084861635,0.0292523996037837,0.00109965190955238,463613.144401726,421599908.456886
,608021.837,7.9994,-0.019,1.214445e+02,0.5,316354.8,306859500,4.27073283152022E-12,-4.40288415632892E-15,0.0375856119060896,3.87486414382758E-05,26.6058974816014,0.0274291764687504,0.00103094347738949,573522.140917061,556308035.790001
,608022.648,7.9994,-0.019,9.202165e+01,0.5,439230,404873700,4.2717789468257E-12,-4.63426858008869E-15,0.0375764032848963,4.0765017868103E-05,26.6124145918187,0.0288706598160476,0.00108485683313092,796283.57134142,733998760.963993
,608023.444,7.9994,-0.019,6.972812e+01,0.5,573641.1,534227000,4.27256742204836E-12,-4.58778810469704E-15,0.0375694696964597,4.03412630269414E-05,26.6173266506546,0.0285810948135171,0.00107377781355117,1039958.52691351,968504390.563059
,608024.255,7.9994,-0.019,5.283509e+01,0.5,1048483,705180300,4.27169796712913E-12,-6.35128732278745E-15,0.0375770767854219,5.58707130633251E-05,26.6119101028726,0.0395673777903186,0.00148682968029595,1900803.19589,1278426992.0625
,608025.082,7.9994,-0.019,4.003407e+01,0.5,894461.4,930323100,4.27320643463647E-12,-4.10848468667922E-15,0.0375638601691082,3.61158644306099E-05,26.6213075841569,0.025595120718335,0.000961452424431899,1621576.208408,1686590170.45607
,608025.877,7.9994,-0.019,3.033521e+01,0.5,948768.4,1227771000,4.27323581556044E-12,-3.3021720724402E-15,0.037563614188447,2.90275386304043E-05,26.6214906220294,0.0205719381408078,0.000772756808883741,1720029.80198958,2225835841.5168
,608026.657,7.9994,-0.019,2.298591e+01,0.5,1486022,1619969000,4.27419007197275E-12,-3.92077902671785E-15,0.037555218554212,3.44499684786358E-05,26.6274354678623,0.0244257482142088,0.000917315084424455,2694021.13983999,2936854724.81932
,608027.484,7.9994,-0.019,1.741690e+01,0.5,2289180,2137928000,4.27418915278629E-12,-4.57657522834039E-15,0.0375552151751162,4.02121341198452E-05,26.6274297414959,0.0285112406103656,0.00107074700364091,4150072.68593528,3875866728.39018
,608028.311,7.9994,-0.019,1.319742e+01,0.5,2884720,2820820000,4.27521433731631E-12,-4.37206071395662E-15,0.03754621331892,3.83967472172471E-05,26.6338164567464,0.0272371519661323,0.00102265298742919,5229731.90337641,5113887083.55828
,608029.106,7.9994,-0.019,1.000008e+01,0.5,4506570,3722071000,4.27597189244941E-12,-5.17721630010705E-15,0.0375395456494624,4.5451736476144E-05,26.638535888985,0.0322531264667502,0.00121076948827682,8169996.70810305,6747772211.97625
,608254.575,7.5026,-0.019,5.000000e+05,0.5,-233.474,74434.62,4.27632672183612E-12,1.34132626062169E-14,0.0375361165247821,-0.000117736978700327,26.6407464122509,-0.0835622137636204,-0.00313663185222145,-423.266877343002,134943.116465272
,608255.386,7.5026,-0.019,3.788642e+05,0.5,-328.399,98269.07,4.27479055902971E-12,1.42856439446796E-14,0.0375495553580296,-0.00012548441162638,26.6311763942341,-0.0889969926111044,-0.00334183482147536,-595.357167190198,178152.78103044
,608256.181,7.5026,-0.019,2.870762e+05,0.5,-151.5752,129651.3,4.27607662271484E-12,4.99915673273871E-15,0.0375386299483857,-4.38863732346112E-05,26.6391883397037,-0.0311438473847024,-0.00116909896005671,-274.791889403706,235045.876176622
,608256.977,7.5026,-0.019,2.175258e+05,0.5,-25.19196,171411.6,4.26843959904966E-12,6.27322536174186E-16,0.0376058440500175,-5.52684251867597E-06,26.5916110557302,-0.00390810658118536,-0.00014696764979733,-45.6707052748906,310753.457225934
,608257.788,7.5026,-0.019,1.648255e+05,0.5,-381.1931,226630.6,4.26065129393228E-12,7.16642357542652E-15,0.0376744803003802,-6.33685474803087E-05,26.5430913155163,-0.0446455300482138,-0.0016820019008907,-691.068012291298,410860.422883794
,608258.584,7.5026,-0.019,1.248930e+05,0.5,-380.0407,299273.7,4.25807126624295E-12,5.40722550853234E-15,0.0376973536796343,-4.78709912717215E-05,26.52701820701,-0.0336860424698356,-0.00126987670483574,-688.978817137019,542555.678447648
,608259.379,7.5026,-0.019,9.463495e+04,0.5,-346.8741,395007.5,4.25758093967884E-12,3.73877598938818E-15,0.0377017268392978,-3.31076057184414E-05,26.5239635606971,-0.0232919020235049,-0.000878145604830288,-628.850823381465,716112.248267754
,608260.175,7.5026,-0.019,7.170755e+04,0.5,-299.0955,521486.2,4.25610209042182E-12,2.44106360395685E-15,0.0377148435711045,-2.16311380729179E-05,26.5147505957857,-0.0152073872459556,-0.000573544419775634,-542.232618245902,945406.492592186
