Repository: AlexiLJ/BunchOfScripts

ScriptCutter.py:                filters out a threshold values from an CSV file

From_dat_to_csv.py:             converts .dat file from PPMS to .csv 
                    
Convert_all_files_to_csv.py     Converts all files in a rectory from .dat to .csv
                                and removes LCR head

temp_script.py:                 Script for measuring RaspberryPi CPU and GPU temperatures
                                Run in bash with "watch python3 temp_script.py"

File: Scripts/Data_examples/Nb-PrO2/Jan 30 2019 Pr0.998Nb0.002O2 1300C 10h air.dat (part 53 of 54)
Comment,Time Stamp (sec),Temperature (K),Magnetic Field (Oe),Frequency (Hz),AC Voltage (Vrms),Re[Impedance] (Ohm),-Im[Impedance] (Ohm),Re[Cp] (F),Im[Cp] (F),Re[Modulus],Im[Modulus],Re[Permittivity],Im[Permittivity],Loss Factor,Re[Sp.Impedance] (Ohm-cm),-Im[Sp.Impedance] (Ohm-cm)
,609314.789,5.5000,-0.019,3.390107e+03,0.5,4545.121,11030660,4.25602275953465E-12,-1.75367008146737E-15,0.0377155525668687,1.55404798985989E-05,26.5142563786257,0.0109250492233353,0.000412044338235427,8239.88612357736,19997571.5207362
,609315.6,5.5000,-0.019,2.568774e+03,0.5,7999.457,14557160,4.25613248000184E-12,-2.33883180236241E-15,0.0377145752976418,2.07249300939708E-05,26.5149399174039,0.0145705015076331,0.00054952044217416,14502.2794179635,26390791.5064737
,609316.395,5.5000,-0.019,1.946446e+03,0.5,12131.52,19210080,4.25646422911682E-12,-2.68803570442264E-15,0.0377116321689468,2.38155916003588E-05,26.5170066547276,0.0167459790158064,0.000631518452812274,21993.3293978095,34826107.2972119
,609317.191,5.5000,-0.019,1.474880e+03,0.5,14111.94,25344090,4.25782598638518E-12,-2.37081642506433E-15,0.0376995744099995,2.0991644683216E-05,26.5254901576079,0.0147697599548752,0.000556813837072075,25583.6486163419,45946502.9656407
,609317.987,5.5000,-0.019,1.117550e+03,0.5,12216.55,33426520,4.26049374836851E-12,-1.55710300987453E-15,0.0376759749938952,1.37696186235262E-05,26.5421098349874,0.00970047171840248,0.000365474778708642,22147.4809632107,60599204.7972939
,609318.798,5.5000,-0.019,8.467957e+02,0.5,31092.84,44077100,4.2640701098689E-12,-3.00795763956649E-15,0.0376443616904619,2.65550618108646E-05,26.5643899239534,0.0187390351362294,0.000705419367426623,56368.4577063209,79907726.2536095
,609319.593,5.5000,-0.019,6.416440e+02,0.5,51660.23,58152210,4.26537686657647E-12,-3.78919992832636E-15,0.0376328178512877,3.3431575958087E-05,26.5725307832313,0.0236060340947285,0.000888362282362098,93655.2431316603,105424605.469108
,609320.389,5.5000,-0.019,4.861923e+02,0.5,74281.45,76735060,4.26595374832351E-12,-4.12954951828284E-15,0.0376277232288081,3.64245736125644E-05,26.5761246527676,0.025726350830876,0.000968024915859843,134665.433350224,139113602.495044
,609321.185,5.5000,-0.019,3.684033e+02,0.5,94015.8,101239300,4.26724215530608E-12,-3.962771226439E-15,0.0376163651123365,3.4932409243529E-05,26.5841511965588,0.0246873520664943,0.00092864924984665,170441.993913259,183537534.695047
,609321.996,5.5000,-0.019,2.791500e+02,0.5,129404.8,133589400,4.26786624768105E-12,-4.13417814742725E-15,0.0376108615947679,3.64327261182296E-05,26.5880391798166,0.0257551863580219,0.000968675658398047,234598.994359953,242185289.086259
,609322.791,5.5000,-0.019,2.115173e+02,0.5,192513.5,176251200,4.26910677298916E-12,-4.66300760926365E-15,0.0375999229805135,4.10691829202246E-05,26.5957674293871,0.0290496987993121,0.00109226774058843,349009.260094794,319527206.678075
,609323.603,5.5000,-0.019,1.602760e+02,0.5,238545.2,232551800,4.27007856442364E-12,-4.38012840651481E-15,0.0375913712231625,3.85601881675547E-05,26.6018215152547,0.0272874122398568,0.00102577232255351,432460.496282934,421595013.605345
,609324.398,5.5000,-0.019,1.214445e+02,0.5,337419.1,306873000,4.27054432873174E-12,-4.6956337765485E-15,0.0375872654503361,4.13286971473981E-05,26.6047231431299,0.029252953953929,0.00109953987480163,611709.778445934,556332510.047709
,609325.209,5.5000,-0.019,9.202165e+01,0.5,414204.6,404919700,4.27129421842302E-12,-4.36923595770771E-15,0.0375806725534388,3.84424058467101E-05,26.6093948210447,0.0272195542427125,0.00102293022542494,750914.824019407,734082154.730998
,609326.005,5.5000,-0.019,6.972812e+01,0.5,545235.8,534272700,4.2722024366341E-12,-4.35986662485308E-15,0.037572683545189,3.83436626481345E-05,26.6150528571636,0.0271611849840313,0.00102051967094707,988462.331915388,968587240.457671
,609326.816,5.5000,-0.019,5.283509e+01,0.5,543851.1,705138600,4.27195748650225E-12,-3.29482569552636E-15,0.0375748547095897,2.89802970169986E-05,26.6135268618946,0.0205261715338246,0.000771268371920074,985951.998237733,1278351393.79981
,609327.659,5.5000,-0.019,4.003407e+01,0.5,880202.7,930387300,4.27291169379826E-12,-4.04243309183477E-15,0.0375664523866107,3.55401377685575E-05,26.6194714017418,0.0251836311613302,0.000946060527696369,1595726.49741675,1686706559.14828
,609328.454,5.5000,-0.019,3.033521e+01,0.5,1132024,1227548000,4.27401102174431E-12,-3.94142066369632E-15,0.0375567915106317,3.46342378082416E-05,26.6263200171399,0.0245543419003435,0.00092218308367575,2052255.34131138,2225431563.03763
,609329.234,5.5000,-0.019,2.298591e+01,0.5,1753844,1620271000,4.2733920006826E-12,-4.62568478979453E-15,0.037562219722755,4.06587994770229E-05,26.6224636272517,0.0288171843462443,0.00108243867846798,3179557.7804242,2937402223.02878
,609330.045,5.5000,-0.019,1.741690e+01,0.5,2233355,2137811000,4.27442330996061E-12,-4.46545773757226E-15,0.0375531599327621,3.92315024581846E-05,26.6288884985806,0.0278189986265144,0.00104469244474839,4048867.09804252,3875654618.15671
,609330.888,5.5000,-0.019,1.319742e+01,0.5,2840125,2820733000,4.27534633485838E-12,-4.30473852338724E-15,0.0375450553150209,3.78031703910202E-05,26.6346387776947,0.0268177468262683,0.00100687480878197,5148885.2720808,5113729360.56416
,609331.683,5.5000,-0.019,1.000008e+01,0.5,4687535,3722324000,4.27568074937156E-12,-5.38437899589219E-15,0.0375420973216495,4.72768880862167E-05,26.6367221199699,0.0335437128048587,0.00125930332770602,8498069.60040958,6748230877.69478
,609558.01,5.0008,-0.019,5.000000e+05,0.5,-233.0607,74434.02,4.27636134072685E-12,1.33897345262655E-14,0.0375358139549575,-0.000117528558519507,26.6409620817142,-0.0834156380568692,-0.00313110456750824,-422.517602475539,134942.028720485
,609558.805,5.0008,-0.019,3.788642e+05,0.5,-325.2941,98273.73,4.27458875742091E-12,1.41492390969118E-14,0.0375513359887811,-0.000124297999518978,26.6299192065038,-0.0881472149408836,-0.00331008195170775,-589.728269208144,178161.229181619
,609559.601,5.0008,-0.019,2.870762e+05,0.5,-152.0457,129656.2,4.27591498424847E-12,5.01429539752475E-15,0.0375400486714278,-4.40225996001835E-05,26.6381813611277,-0.0312381585437458,-0.00117268360479483,-275.644862607532,235054.759425716
,609560.397,5.0008,-0.019,2.175258e+05,0.5,-24.45251,171419.5,4.26824289005606E-12,6.08852854847463E-16,0.0376075772242484,-5.3646152167735E-06,26.5903855940767,-0.00379304378815138,-0.000142647190080475,-44.3301504702816,310767.779198963
,609561.208,5.0008,-0.019,1.648255e+05,0.5,-371.8001,226640.5,4.2604657699355E-12,6.98922566491247E-15,0.0376761260505788,-6.18070796403018E-05,26.5419355343814,-0.0435416189334058,-0.00164048393821934,-674.039367650427,410878.37067278
,609562.003,5.0008,-0.019,1.248930e+05,0.5,-392.7006,299281.7,4.25795698046194E-12,5.58705146690089E-15,0.0376983613820466,-4.94656677429543E-05,26.5263062271478,-0.0348063258501428,-0.00131214370942159,-711.930050852442,542570.181711475
,609562.799,5.0008,-0.019,9.463495e+04,0.5,-354.1191,395043.4,4.25719388941887E-12,3.81617227030374E-15,0.0377051533362466,-3.37991090720505E-05,26.5215523071856,-0.0237740669344773,-0.000896405559490426,-641.985341684788,716177.331664178
,609563.61,5.0008,-0.019,7.170755e+04,0.5,-326.8244,521558.5,4.25551182568503E-12,2.66663298387892E-15,0.037720072440421,-2.36365432512309E-05,26.5110733526301,-0.0166126439159353,-0.000626630377992114,-592.50256228745,945537.565839022
,609564.406,5.0008,-0.019,5.433485e+04,0.5,-163.8213,688496.8,4.25441116357621E-12,1.01229688729355E-15,0.0377298437095839,-8.97745936553496E-06,26.5042164256379,-0.00630642755395428,-0.000237940539447678,-296.992941797678,1248181.34180529
,609565.201,5.0008,-0.019,4.117107e+04,0.5,-424.7016,908350.2,4.25573335808167E-12,1.98977967566987E-15,0.0377181154855229,-1.76352072093851E-05,26.5124534596202,-0.0123959695327047,-0.000467552712599172,-769.944919068404,1646755.32473805
,609565.997,5.0008,-0.019,3.119651e+04,0.5,-428.0594,1199010,4.25491971989467E-12,1.51905186974777E-15,0.0377253314924469,-1.34683470225085E-05,26.5073846400419,-0.00946341995862048,-0.000357010700494575,-776.03230147819,2173694.79515078
,609566.808,5.0008,-0.019,2.363846e+04,0.5,-171.1094,1582458,4.25469510895207E-12,4.60055386794293E-16,0.0377273274297375,-4.07941339366096E-06,26.505985354264,-0.00286606232227137,-0.000108128872930593,-310.205596434869,2868850.73364251
,609567.604,5.0008,-0.019,1.791157e+04,0.5,-151.582,2088391,4.25476165383243E-12,3.08824009015183E-16,0.0377267376130571,-2.73832550555064E-06,26.5063999169011,-0.00192391803651888,-7.25831513351666E-05,-274.804217177959,3786060.70586544
,609568.399,5.0008,-0.019,1.357207e+04,0.5,261.5318,2756026,4.25490774205286E-12,-4.03767482822376E-16,0.0377254421603477,3.57993821320685E-06,26.5073100202415,0.00251539880347711,9.48945329253062E-05,474.133086818637,4996421.52400748
,609569.195,5.0008,-0.019,1.028394e+04,0.5,989.1692,3636770,4.25543542351323E-12,-1.15744071072084E-15,0.0377207616884391,1.02597127843509E-05,26.5105973808401,0.00721064747089525,0.000271991134990665,1793.27273464229,6593129.34851293
,609570.006,5.0008,-0.019,7.792469e+03,0.5,1832.275,4798902,4.25602664645873E-12,-1.62499905679261E-15,0.0377155190273832,1.4400211262055E-05,26.5142805934636,0.0101234518801152,0.000381811297667675,3321.74596607609,8699967.72323721
,609570.802,5.0008,-0.019,5.904585e+03,0.5,4205.461,6333263,4.2560329191709E-12,-2.82612303583309E-15,0.0377154523089214,2.50440987185482E-05,26.5143196713324,0.0176062382565387,0.000664027532095225,7624.11379964269,11481623.0218438
,609571.597,5.0008,-0.019,4.474074e+03,0.5,2385.812,8358317,4.25598638400142E-12,-1.21483587985323E-15,0.0377158782487546,1.07656834403885E-05,26.5140297655955,0.00756820905250602,0.000285441674442355,4325.25760970156,15152859.575083
,609572.409,5.0008,-0.019,3.390107e+03,0.5,4205.12,11030460,4.25610003212352E-12,-1.62254442399349E-15,0.0377148687355736,1.43779632778085E-05,26.5147377729575,0.0101081599592237,0.000381227981425979,7623.49559802206,19997208.9391405
,609573.204,5.0008,-0.019,2.568774e+03,0.5,7484.85,14556880,4.25621450624616E-12,-2.18845845724335E-15,0.0377138498758505,1.93916903377138E-05,26.5154509261542,0.013633702611042,0.000514179549463896,13569.3442819362,26390283.8922398
,609574,5.0008,-0.019,1.946446e+03,0.5,10954.14,19208930,4.25671936842989E-12,-2.42744910322921E-15,0.0377093745845435,2.15042570570839E-05,26.5185961267632,0.0151225713548866,0.000570262893352206,19858.8478022309,34824022.4530368
,609574.795,5.0008,-0.019,1.474880e+03,0.5,14267.91,25345020,4.2576697221843E-12,-2.39684357739117E-15,0.0377009577938259,2.12236515384918E-05,26.5245166597393,0.0149319044330863,0.000562947277216589,25866.4078737289,45948188.9700606
,609575.607,5.0008,-0.019,1.117550e+03,0.5,12398.26,33424240,4.26078435641173E-12,-1.58047908508093E-15,0.037673405141485,1.39744290978484E-05,26.543920270833,0.00984610046292922,0.000370936182842153,22476.9044719611,60595071.3671032
,609576.402,5.0008,-0.019,8.467957e+02,0.5,32328.96,44077840,4.26399835061991E-12,-3.12743619281837E-15,0.0376449936927409,2.76107789150483E-05,26.5639428767376,0.0194833650356808,0.000733451548442483,58609.4295165492,79909067.8055135
,609577.198,5.0008,-0.019,6.416440e+02,0.5,50712.5,58157310,4.26500294500845E-12,-3.71903311636562E-15,0.037636118282536,3.2818258760646E-05,26.5702013191095,0.0231689074751797,0.000871988405240889,91937.0958533154,105433851.299797
,609578.009,5.0008,-0.019,4.861923e+02,0.5,76279.39,76736370,4.26588070458363E-12,-4.24047655575068E-15,0.0376283655990288,3.74042813673738E-05,26.5756696034045,0.0264174063249179,0.000994044805611733,138287.514716538,139115977.404496
,609578.805,5.0008,-0.019,3.684033e+02,0.5,93995.16,101240600,4.26718736264708E-12,-3.9617995043687E-15,0.0376168481389343,3.49247402673911E-05,26.5838098481473,0.0246812984127532,0.000928433454562695,170404.575492585,183539891.475419
,609579.6,5.0008,-0.019,2.791500e+02,0.5,133971.1,133580200,4.26815989800193E-12,-4.28064995045079E-15,0.037608271419749,3.77183257039766E-05,26.5898685685049,0.0266676793490205,0.00100292633189649,242877.276061604,242168610.332858
,609580.396,5.0008,-0.019,2.115173e+02,0.5,170489.5,176252600,4.26907396160809E-12,-4.12948396322995E-15,0.0376002216445349,3.63707712003451E-05,26.595563020384,0.0257259424346861,0.000967302042636534,309081.774779075,319529744.749245
,609581.207,5.0008,-0.019,1.602760e+02,0.5,234067.4,232562000,4.26989144935479E-12,-4.29753093726708E-15,0.0375930200256507,3.78363638752332E-05,26.6006558220269,0.0267728448609691,0.00100647311254633,424342.656937369,421613505.266724
,609582.018,5.0008,-0.019,1.214445e+02,0.5,326669,306877600,4.270480638483E-12,-4.54589595230347E-15,0.0375878288802276,4.00119737396117E-05,26.6043263643345,0.0283201142380897,0.0010644928140731,592220.836387611,556340849.42441
,609582.83,5.0008,-0.019,9.202165e+01,0.5,395242.4,404898500,4.2715182577131E-12,-4.16965024030058E-15,0.0375787049775018,3.66825205432961E-05,26.6107905455301,0.0259761711172371,0.000976151801006919,716538.100351875,734043721.081856
,609583.625,5.0008,-0.019,6.972812e+01,0.5,556517.9,534262500,4.27228381418854E-12,-4.45025135860405E-15,0.0375719662310306,3.91370753997596E-05,26.6155598246926,0.027724265620294,0.00104165630191151,1008915.74101821,968568748.796292
,609584.436,5.0008,-0.019,5.283509e+01,0.5,1095363,705180300,4.27169710379217E-12,-6.63526612229681E-15,0.0375770767854219,5.83688165408337E-05,26.6119047244386,0.0413365146398378,0.00155330913243039,1985792.3219162,1278426992.0625
,609585.263,5.0008,-0.019,4.003407e+01,0.5,811695.9,930528100,4.27226572433539E-12,-3.72668012084059E-15,0.0375721374991397,3.27740236563388E-05,26.6154471281608,0.0232165469378033,0.000872295957532072,1471529.97312385,1686961816.59164
,609586.059,5.0008,-0.019,3.033521e+01,0.5,879788.2,1227911000,4.27274896155212E-12,-3.0613897244473E-15,0.0375678974839365,2.69170916338212E-05,26.6184576091145,0.0190719074156833,0.000716491830433965,1594975.04705972,2226089648.63378
,609586.839,5.0008,-0.019,2.298591e+01,0.5,1451688,1620200000,4.27358084459363E-12,-3.82909889465895E-15,0.037560573752667,3.3654014436404E-05,26.6236400908553,0.0238545974794553,0.000895993087273176,2631776.75731048,2937273506.56232
,609587.666,5.0008,-0.019,1.741690e+01,0.5,2056719,2138149000,4.27374831618412E-12,-4.11098541921722E-15,0.0375590972995627,3.61286837534986E-05,26.6246834087455,0.025610699832309,0.000961915656953748,3728642.28437437,3876267381.0534
,609588.492,5.0008,-0.019,1.319742e+01,0.5,3267006,2821716000,4.27385553791279E-12,-4.94830510423243E-15,0.0375581394280421,4.34851228331448E-05,26.6253513808321,0.0308270508843863,0.00115780822733401,5922781.24279727,5115511449.1069
,609589.288,5.0008,-0.019,1.000008e+01,0.5,3927040,3722511000,4.27546798296949E-12,-4.51037855572233E-15,0.0375439833402226,3.96067934618294E-05,26.6353966235494,0.0280988472449224,0.00105494382689534,7119362.14739569,6748569891.48674
,609814.897,4.4995,-0.019,5.000000e+05,0.5,-234.0058,74435.56,4.27627252797882E-12,1.34434747844673E-14,0.0375365905508406,-0.000118005156421499,26.6404087942662,-0.0837504302006905,-0.00314373667639499,-424.230981805901,134944.820598772
,609815.708,4.4995,-0.019,3.788642e+05,0.5,-323.1603,98271.62,4.2746811479993E-12,1.40570313401957E-14,0.0375505297375181,-0.000123482654047377,26.6304947831914,-0.0875727771994048,-0.00328843973468637,-585.859886163888,178157.403945784
,609816.503,4.4995,-0.019,2.870762e+05,0.5,-150.4185,129655.5,4.27593819470705E-12,4.96068588945739E-15,0.0375398459967075,-4.35514677360833E-05,26.6383259581104,-0.0309041809497478,-0.00116013975496604,-272.694898745121,235053.490390131
,609817.299,4.4995,-0.019,2.175258e+05,0.5,-26.67144,171419.2,4.26825034341137E-12,6.64105204896977E-16,0.0376075114075054,-5.85142436818394E-06,26.5904320271399,-0.00413725599224555,-0.000155591905690844,-48.352866370736,310767.235326569
,609818.11,4.4995,-0.019,1.648255e+05,0.5,-369.4604,226639.9,4.26047719276204E-12,6.94528019041988E-15,0.0376760263081426,-6.14181340100171E-05,26.5420066965365,-0.0432678465305758,-0.00163016485623229,-669.797706853424,410877.282927993
,609818.906,4.4995,-0.019,1.248930e+05,0.5,-376.9071,299290.1,4.25783805305326E-12,5.36205304768166E-15,0.0376994194695795,-4.74762742368116E-05,26.5255653307799,-0.0334046261626589,-0.00125933701114738,-683.297888695985,542585.410138494
,609819.701,4.4995,-0.019,9.463495e+04,0.5,-342.7782,395054.7,4.25707233398122E-12,3.6937456810712E-15,0.037706231871498,-3.27166700957986E-05,26.5207950386698,-0.0230113713010481,-0.00086767275519061,-621.425333592841,716197.817524334
,609820.497,4.4995,-0.019,7.170755e+04,0.5,-290.0947,521534.5,4.25570801041002E-12,2.36716523752022E-15,0.0377183367161666,-2.098018362002E-05,26.5122955481844,-0.0147470137131137,-0.000556233000884889,-525.914996114149,945494.056047541
,609821.308,4.4995,-0.019,5.433485e+04,0.5,-132.9883,688498.6,4.25440012304585E-12,8.21767015769761E-16,0.0377299423501566,-7.28780115492658E-06,26.5041476451192,-0.00511946071970722,-0.000193156965025056,-241.095550100458,1248184.60503965
,609822.104,4.4995,-0.019,4.117107e+04,0.5,-414.096,908379.1,4.25559800824337E-12,1.93996769941266E-15,0.0377193155221801,-1.7194822822842E-05,26.5116102544693,-0.0120856498789269,-0.000455862535806911,-750.717942212955,1646807.71777862
,609822.899,4.4995,-0.019,3.119651e+04,0.5,-412.141,1199016,4.25489846742617E-12,1.46254771351132E-15,0.0377255202748499,-1.29674947220028E-05,26.5072522409852,-0.00911140922710948,-0.00034373269414253,-747.173707115234,2173705.67259865
,609823.695,4.4995,-0.019,2.363846e+04,0.5,-275.3995,1582400,4.25485097794846E-12,7.40510510554548E-16,0.0377259446537075,-6.56579012554267E-06,26.5069563900797,-0.00461324730557998,-0.000174039117795753,-499.273950790341,2868745.58497977
,609824.491,4.4995,-0.019,1.791157e+04,0.5,-27.02394,2088326,4.25489410673093E-12,5.50603703859696E-17,0.0377255633894826,-4.88186883419339E-07,26.5072250746381,-0.000343016205316371,-1.29404795994495E-05,-48.991916433113,3785942.86684685
,609825.286,4.4995,-0.019,1.357207e+04,0.5,193.062,2756033,4.25489695252316E-12,-2.98058446850247E-16,0.0377255379787816,2.64269978380503E-06,26.5072428034119,0.00185685052033568,7.00506851695898E-05,350.003640120932,4996434.21436333
,609826.097,4.4995,-0.019,1.028394e+04,0.5,841.751,3636819,4.25537817554822E-12,-9.84918093159404E-16,0.0377212699189081,8.73068378588838E-06,26.5102407363138,0.00613586259036615,0.000231452541355509,1526.01710370469,6593218.18100387
,609826.893,4.4995,-0.019,7.792469e+03,0.5,1752.038,4799168,4.25579080396982E-12,-1.55366663734332E-15,0.0377176095739418,1.37696128251209E-05,26.5128113371722,0.00967906373553845,0.000365071195673917,3176.28366861525,8700449.95675946
,609827.689,4.4995,-0.019,5.904585e+03,0.5,3542.596,6334734,4.25504516355111E-12,-2.37956415789763E-15,0.0377242123162582,2.10966464660911E-05,26.5081661314614,0.0148242567572136,0.000559233584235739,6422.40055255749,11484289.80948
,609828.5,4.4995,-0.019,4.474074e+03,0.5,2914.774,8358500,4.25589303316156E-12,-1.48411393908482E-15,0.0377167040137645,1.31525594574405E-05,26.5134482066516,0.00924576293391096,0.000348719746365975,5284.21703975847,15153191.337243
,609829.295,4.4995,-0.019,3.390107e+03,0.5,4390.031,11030240,4.25618486513395E-12,-1.69395983221297E-15,0.0377141165211491,1.50102029208301E-05,26.5152662673558,0.0105530651089139,0.000397999590217439,7958.72222521126,19996810.0993852
,609830.091,4.4995,-0.019,2.568774e+03,0.5,8849.339,14556450,4.2563397877716E-12,-2.58756727644302E-15,0.0377127358352424,2.29267976754984E-05,26.5162314075268,0.0161200787779748,0.000607932497277839,16043.0372764404,26389504.3418091
,609830.887,4.4995,-0.019,1.946446e+03,0.5,11904.27,19209120,4.25667701412678E-12,-2.63794658365188E-15,0.0377097475767492,2.33694732910966E-05,26.5183322670719,0.0164339328015514,0.000619719695644569,21581.3460597239,34824366.9055526
,609831.698,4.4995,-0.019,1.474880e+03,0.5,15146.93,25345130,4.25765107217616E-12,-2.54448656427003E-15,0.0377011214198699,2.25312021310709E-05,26.5244004735427,0.015851693688875,0.0005976268419219,27459.9902448796,45948388.3899382
,609832.494,4.4995,-0.019,1.117550e+03,0.5,12191.8,33425010,4.26068622163469E-12,-1.55408881783209E-15,0.0376742730302376,1.37417221993367E-05,26.5433089088208,0.00968169384405753,0.000364750825803792,22102.6114907459,60596467.3062465
,609833.289,4.4995,-0.019,8.467957e+02,0.5,30760.97,44073830,4.26438652170607E-12,-2.97629377484563E-15,0.0376415689236345,2.62716258698836E-05,26.5663611127947,0.0185417749535233,0.000697941839862794,55766.8079355378,79901798.0445202
,609834.1,4.4995,-0.019,6.416440e+02,0.5,49873.78,58150530,4.26550032421188E-12,-3.65837808803586E-15,0.0376317306504059,3.22754866632789E-05,26.573299902097,0.0227910375570301,0.000857666817482145,90416.5736736932,105421559.783704
,609834.896,4.4995,-0.019,4.861923e+02,0.5,77400.92,76733860,4.26602011836031E-12,-4.30310532924575E-15,0.0376271347980715,3.79542336373375E-05,26.5765381261607,0.0268075723204843,0.00100869316361773,140320.745401524,139111427.00547
,609835.692,4.4995,-0.019,3.684033e+02,0.5,94431.34,101238800,4.26726319779878E-12,-3.98032554614262E-15,0.0376161793328758,3.50868068377319E-05,26.584282287504,0.0247967123212372,0.000932758389076125,171195.329694592,183536628.241058
,609836.487,4.4995,-0.019,2.791500e+02,0.5,129558,133585300,4.2679972272966E-12,-4.13932659337587E-15,0.0376097072776399,3.64758581631098E-05,26.5888551592658,0.0257872602503731,0.000969852221763922,234876.73186224,242177856.163547
,609837.298,4.4995,-0.019,2.115173e+02,0.5,179744.6,176268600,4.26868601075613E-12,-4.35286409223739E-15,0.0376036349476369,3.83451750465427E-05,26.5931461563462,0.0271175604651877,0.00101971990473629,325860.419409728,319558751.276899
,609838.11,4.4995,-0.019,1.602760e+02,0.5,237470.4,232555200,4.27001617561213E-12,-4.36026564544282E-15,0.0375919208239919,3.83864496465428E-05,26.6014328441791,0.0271636708105445,0.00102113562715433,430511.982787777,421601177.492471
,609838.921,4.4995,-0.019,1.214445e+02,0.5,312198.3,306882200,4.27041704561309E-12,-4.34439319690562E-15,0.037588392310119,3.82395335374688E-05,26.6039301921917,0.0270647883106968,0.00101732293368596,565986.788904947,556349188.801111
,609839.716,4.4995,-0.019,9.202165e+01,0.5,392359.2,404940400,4.27107633509245E-12,-4.138377138897E-15,0.0375825937242829,3.64149302158655E-05,26.6080374470799,0.0257813453197219,0.000968930736473812,711311.124068625,734119681.92615
,609840.528,4.4995,-0.019,6.972812e+01,0.5,517997.4,534305000,4.27194460580595E-12,-4.14155996809221E-15,0.037574955040024,3.64281244155479E-05,26.6134466174731,0.0258011737732005,0.000969478855709754,939081.619237233,968645797.385373
,609841.339,4.4995,-0.019,5.283509e+01,0.5,534520.6,705273000,4.27114349040534E-12,-3.23706448591901E-15,0.0375820165079553,2.84831008886519E-05,26.6084558126018,0.0201663295858843,0.0007578917667343,969036.66034551,1278595048.6321
,609842.166,4.4995,-0.019,4.003407e+01,0.5,812040.8,930498500,4.27240162600704E-12,-3.72850083509437E-15,0.0375709423334376,3.27879497594016E-05,26.6162937711343,0.0232278896601627,0.000872694367588986,1472155.24508559,1686908154.51548
,609842.961,4.4995,-0.019,3.033521e+01,0.5,1118423,1227783000,4.27319305606738E-12,-3.89257498869592E-15,0.0375639813280604,3.42181156514411E-05,26.6212242380776,0.0242500421296136,0.000910928885641844,2027597.97989751,2225857596.41255
,609843.741,4.4995,-0.019,2.298591e+01,0.5,1528618,1620198000,4.27358574670524E-12,-4.03202577521826E-15,0.0375605273873124,3.54374578006755E-05,26.623670630129,0.025118795450486,0.000943476044285945,2771243.76808683,2937269880.74636
,609844.568,4.4995,-0.019,1.741690e+01,0.5,2229562,2137948000,4.27414942075772E-12,-4.45730257744502E-15,0.0375555664985955,3.91648739603309E-05,26.6271822181034,0.0277681934455652,0.00104285136963107,4041990.73808055,3875902986.54975
,609845.395,4.4995,-0.019,1.319742e+01,0.5,2919343,2821139000,4.27473081097576E-12,-4.42353441992982E-15,0.0375504593332168,3.88575928379322E-05,26.6308041746032,0.0275578238971914,0.00103481005366981,5292500.21631167,5114465401.20338
,609846.19,4.4995,-0.019,1.000008e+01,0.5,4695676,3722495000,4.27548431476903E-12,-5.39323466794109E-15,0.0375438219696495,4.73589954509425E-05,26.6354983677234,0.0335988820490982,0.00126143245323365,8512828.48426153,6748540884.95908
,610071.768,3.9988,-0.019,5.000000e+05,0.5,-233.1353,74434.98,4.27630616204082E-12,1.33936748552795E-14,0.0375362980666768,-0.000117566178034361,26.6406183284237,-0.0834401855979884,-0.00313206640211363,-422.652845410726,134943.769112144
,610072.563,3.9988,-0.019,3.788642e+05,0.5,-318.0804,98267.64,4.2748557178487E-12,1.38371880781466E-14,0.0375490089412968,-0.000121541575473383,26.6315823219581,-0.0862031932139752,-0.0032368783864149,-576.650494924544,178150.18857203
,610073.359,3.9988,-0.019,2.870762e+05,0.5,-150.0356,129656.4,4.27590854295044E-12,4.94798948441184E-15,0.0375401065784907,-4.34406046640799E-05,26.6381412329994,-0.0308250846296658,-0.00115717851182047,-272.000736280201,235055.122007312
,610074.155,3.9988,-0.019,2.175258e+05,0.5,-23.83954,171416.8,4.26831012379522E-12,5.93608969066166E-16,0.0376069848735619,-5.23013625369668E-06,26.5908044481802,-0.00369807712123064,-0.000139073533049269,-43.2188922667774,310762.884347421
,610074.95,3.9988,-0.019,1.648255e+05,0.5,-368.8085,226634.4,4.26058062607886E-12,6.93336205727465E-15,0.0376751120024766,-6.13097638529959E-05,26.5426510674985,-0.0431935987044665,-0.0016273279784534,-668.615872142322,410867.311934112
,610075.746,3.9988,-0.019,1.248930e+05,0.5,-382.3745,299282.7,4.25794313376986E-12,5.44010354358499E-15,0.0376984873448481,-4.81649632579586E-05,26.5262199647464,-0.0338908667153495,-0.00127763649552747,-693.20978177695,542571.994619454
,610076.557,3.9988,-0.019,9.463495e+04,0.5,-355.1382,395053,4.2570904177718E-12,3.82696860473082E-15,0.0377060696139823,-3.38963776804235E-05,26.5209076974329,-0.0238413261563195,-0.000898963430223286,-643.832876205549,716194.735580771
,610077.353,3.9988,-0.019,7.170755e+04,0.5,-285.1397,521513.2,4.25588186945075E-12,2.32692265409701E-15,0.0377167962608907,-2.06218288833178E-05,26.513378658741,-0.0144963096557092,-0.000546754521266192,-516.932037081304,945455.441107602
,610078.148,3.9988,-0.019,5.433485e+04,0.5,-128.2369,688547,4.2541010798693E-12,7.92295565544677E-16,0.0377325946855568,-7.02742292310078E-06,26.50228465991,-0.00493585888502079,-0.000186242769193679,-232.481699132009,1248272.34978581
,610078.959,3.9988,-0.019,4.117107e+04,0.5,-405.0115,908361.9,4.25567862712145E-12,1.89748027112146E-15,0.0377186013135122,-1.68176002272745E-05,26.5121124955811,-0.011820960841713,-0.000445870197770294,-734.248579683413,1646776.5357614
,610079.755,3.9988,-0.019,3.119651e+04,0.5,-400.6454,1198980,4.25502625059803E-12,1.42183914175495E-15,0.0377243875804322,-1.26058002234544E-05,26.5080483071651,-0.00885780214619383,-0.000334155198585464,-726.333242159032,2173640.40791143
,610080.551,3.9988,-0.019,2.363846e+04,0.5,-326.43,1582418,4.25480252684994E-12,8.7770436688639E-16,0.0377263737910961,-7.78240654278927E-06,26.5066545484495,-0.0054679403572573,-0.00020628557056353,-591.787551380779,2868778.21732338
,610081.346,3.9988,-0.019,1.791157e+04,0.5,-45.23108,2088432,4.25467814496857E-12,9.21474520354625E-17,0.0377274782771579,-8.17098468205998E-07,26.5058796716977,-0.000574062054163569,-2.16579136883557E-05,-81.999785802494,3786135.03509256
,610082.158,3.9988,-0.019,1.357207e+04,0.5,166.1936,2755991,4.25496180054802E-12,-2.56585532933728E-16,0.0377249630681782,2.27491578244181E-06,26.5076467949444,0.00159848172522344,6.03026642684973E-05,301.293703394776,4996358.07222824
,610082.953,3.9988,-0.019,1.028394e+04,0.5,847.9619,3636825,4.25537115168926E-12,-9.92182083820809E-16,0.0377213321512104,8.79510355364129E-06,26.5101969789356,0.00618111594581331,0.00023315994033257,1537.27689386758,6593229.05845174
,610083.749,3.9988,-0.019,7.792469e+03,0.5,1723.798,4798932,4.25600011166879E-12,-1.52877441907792E-15,0.0377157548033108,1.35476690852126E-05,26.5141152864944,0.00952398969242084,0.000359204506335993,3125.08714730596,8700022.11047656
,610084.56,3.9988,-0.019,5.904585e+03,0.5,4311.499,6333028,4.2561907520275E-12,-2.89759687959311E-15,0.037714052851597,2.56755695941353E-05,26.5153029416439,0.0180515074491373,0.000680795821524869,7816.35093585356,11481196.9884689
,610085.356,3.9988,-0.019,4.474074e+03,0.5,2717.318,8358319,4.25598526255823E-12,-1.38363531730294E-15,0.0377158872735088,1.22615635242298E-05,26.5140227792061,0.00861979919052466,0.00032510340895101,4926.24748198056,15152863.2008989
,610086.151,3.9988,-0.019,3.390107e+03,0.5,4564.666,11030280,4.25616937588495E-12,-1.76133258995631E-15,0.0377142532874081,1.56073073119105E-05,26.5151697721202,0.0109727852731776,0.000413830473931759,8275.31941001469,19996882.6157044
,610086.947,3.9988,-0.019,2.568774e+03,0.5,7632.728,14557360,4.25607412121185E-12,-2.23154858539248E-15,0.0377150934560641,1.97748114936168E-05,26.5145763526376,0.0139021463599798,0.000524320893348794,13837.4334879622,26391154.0880694
,610087.758,3.9988,-0.019,1.946446e+03,0.5,11867.87,19209600,4.25657066044642E-12,-2.62974904443571E-15,0.037710689872848,2.32980158369397E-05,26.5176697027702,0.0163828636064996,0.000617809324504415,21515.356209311,34825237.1013823
,610088.554,3.9988,-0.019,1.474880e+03,0.5,15191.72,25343690,4.25789297794703E-12,-2.55230070723472E-15,0.0376989794062031,2.25978276811626E-05,26.5259075029903,0.015900374394231,0.000599428102221894,27541.190393231,45945777.8024493
,610089.349,3.9988,-0.019,1.117550e+03,0.5,11847.32,33426170,4.26053839317583E-12,-1.51007314676614E-15,0.0376755804990077,1.33534490597488E-05,26.5423879641079,0.00940748412919981,0.000354432470127448,21478.1009503555,60598570.2795015
,610090.16,3.9988,-0.019,8.467957e+02,0.5,29422.39,44074750,4.26429768541186E-12,-2.84666003950754E-15,0.0376423546561976,2.51284020717749E-05,26.5658076786583,0.0177341800960069,0.000667556594195089,53340.0855738453,79903465.9198603
,610090.956,3.9988,-0.019,6.416440e+02,0.5,49332.95,58152670,4.26534342304308E-12,-3.61844045719333E-15,0.0376331155372434,3.19254921079815E-05,26.5723224360328,0.0225422332993599,0.000848335080745218,89436.0986517489,105425439.406778
,610091.752,3.9988,-0.019,4.861923e+02,0.5,76518.37,76733660,4.2660313357899E-12,-4.25406222228375E-15,0.0376270367262821,3.75214673485566E-05,26.5766080087297,0.0265020425841403,0.000997194321240509,138720.76346521,139111064.423874
,610092.547,3.9988,-0.019,3.684033e+02,0.5,92114.59,101236400,4.26736454110321E-12,-3.8828576982613E-15,0.0376152875914644,3.42259977065545E-05,26.5849136380648,0.0241895051577866,0.000909895946517261,166995.275135693,183532277.261909
,610093.358,3.9988,-0.019,2.791500e+02,0.5,129340.7,133578600,4.26821131342451E-12,-4.132798509838E-15,0.0376078209545283,3.6414679355326E-05,26.5901888773409,0.0257465914639582,0.000968274109775069,234482.786958539,242165709.680092
,610094.154,3.9988,-0.019,2.115173e+02,0.5,180433,176271000,4.26862785695062E-12,-4.36941601348589E-15,0.0376041469431022,3.84920324125055E-05,26.5927838685964,0.0272206759578289,0.00102361137112741,327108.425262041,319563102.256047
,610094.965,3.9988,-0.019,1.602760e+02,0.5,234497.9,232554500,4.27002913930349E-12,-4.30571270865744E-15,0.03759180767088,3.79059530390736E-05,26.6015136056448,0.0268238158253018,0.00100835675078315,425123.113822059,421599908.456886
,610095.761,3.9988,-0.019,1.214445e+02,0.5,309166.9,306885900,4.27036564442552E-12,-4.30210611876772E-15,0.0375888455037273,3.78682332390192E-05,26.6036099720372,0.0268013474189066,0.0010074327298843,560491.139659303,556355896.560631
,610096.572,3.9988,-0.019,9.202165e+01,0.5,429552.2,404903800,4.27146160837121E-12,-4.53148558025731E-15,0.037579196871486,3.98668194528674E-05,26.6104376303181,0.0282303402118378,0.00106087470653523,778738.610508307,734053329.494142
,610097.368,3.9988,-0.019,6.972812e+01,0.5,578157.8,534223600,4.2725945363293E-12,-4.62396992086491E-15,0.0375692305917402,4.06588995817729E-05,26.6174955677485,0.0288065010212189,0.00108223934697007,1048146.88837943,968498226.675933
,610098.179,3.9988,-0.019,5.283509e+01,0.5,428378.3,705116100,4.27209476760569E-12,-2.59542037685116E-15,0.0375736557478098,2.28270759581748E-05,26.61438209848,0.0161690021811973,0.000607528745975308,776610.437832493,1278310603.37029
,610099.006,3.9988,-0.019,4.003407e+01,0.5,759411.9,930586800,4.27199664194199E-12,-3.48619289103476E-15,0.0375745076419341,3.06629411033186E-05,26.6137707932423,0.0217183547459094,0.000816057029822473,1376743.89238252,1687068234.28997
,610099.817,3.9988,-0.019,3.033521e+01,0.5,952233.9,1227726000,4.27339242416139E-12,-3.31447662938608E-15,0.0375622374148968,2.91335654912522E-05,26.6224662654484,0.0206485933176998,0.000775607831063283,1726312.43458864,2225754260.65778
,610100.597,3.9988,-0.019,2.298591e+01,0.5,1280167,1620527000,4.27271925867116E-12,-3.37531814972246E-15,0.0375681544881424,2.96776984441615E-05,26.618272565508,0.0210276250475115,0.000789969559285344,2320824.96795171,2937866327.47125
,610101.408,3.9988,-0.019,1.741690e+01,0.5,2112206,2138240000,4.27356621655837E-12,-4.22153369313636E-15,0.0375606958213936,3.71033780483587E-05,26.6235489608264,0.0262993956975602,0.000987824565998204,3829235.10937043,3876432355.67943
,610102.25,3.9988,-0.019,1.319742e+01,0.5,2962356,2821219000,4.27460945880398E-12,-4.48845515996622E-15,0.0375515241643884,3.94301126277404E-05,26.6300481723973,0.0279622684321176,0.00105002695643266,5370478.82718549,5114610433.84165
,610103.046,3.9988,-0.019,1.000008e+01,0.5,4063513,3722578000,4.27539069562937E-12,-4.66695544640542E-15,0.0375446590794975,4.09832138507524E-05,26.63491513732,0.0290742931147169,0.0010915857236571,7366775.13792839,6748691356.32129
,610328.327,3.4970,-0.019,5.000000e+05,0.5,-233.778,74435.92,4.27625192897319E-12,1.34302581798075E-14,0.0375367720927353,-0.000117890280744773,26.6402804661657,-0.0836680931305651,-0.00314066112167351,-423.818001368427,134945.473245644
,610329.123,3.4970,-0.019,3.788642e+05,0.5,-321.0446,98264.75,4.27498060144682E-12,1.39669559755584E-14,0.0375479046445432,-0.000122674224759596,26.632360324315,-0.087011623877083,-0.00326713903001839,-582.024316754041,178144.949267973
,610329.918,3.4970,-0.019,2.870762e+05,0.5,-148.7234,129655.5,4.2759383236868E-12,4.90478294934655E-15,0.0375398459967075,-4.30606764241141E-05,26.6383267616311,-0.0305559156865753,-0.00114706587842398,-269.621838430978,235053.490390131
,610330.73,3.4970,-0.019,2.175258e+05,0.5,-26.92744,171421.1,4.26820303291747E-12,6.70464610696719E-16,0.0376079282468774,-5.90758798883041E-06,26.5901372912713,-0.00417687394668725,-0.000157083579559342,-48.8169708131999,310770.679851728
,610331.525,3.4970,-0.019,1.648255e+05,0.5,-369.4429,226636.1,4.26054862873526E-12,6.94518411228828E-15,0.0376753946060461,-6.14152248556255E-05,26.5424517298024,-0.0432672479810949,-0.00163011497285737,-669.765980963802,410870.393877675
,610332.321,3.4970,-0.019,1.248930e+05,0.5,-372.7245,299286.3,4.25789226315279E-12,5.30268430207962E-15,0.0376989408109337,-4.69494222230849E-05,26.5259030499507,-0.0330347695545748,-0.001245377753676,-675.715219785636,542578.521088176
,610333.116,3.4970,-0.019,9.463495e+04,0.5,-359.167,395040.9,4.25722073262738E-12,3.87061997599635E-15,0.037704914722253,-3.42809089034767E-05,26.521719535547,-0.0241132663489371,-0.000909189402920052,-651.136719868824,716172.799394232
,610333.928,3.4970,-0.019,7.170755e+04,0.5,-305.909,521504,4.25595675652539E-12,2.49650141788352E-15,0.0377161308999265,-2.21239029565749E-05,26.5138451917482,-0.0155527548566502,-0.000586589939866233,-554.584866756556,945438.762354201
,610334.723,3.4970,-0.019,5.433485e+04,0.5,-132.4761,688511.9,4.2543179419285E-12,8.18570382162914E-16,0.0377306711943885,-7.25973243195205E-06,26.5036356715378,-0.00509954626722677,-0.000192409310572555,-240.166978633934,1248208.71671577
,610335.519,3.4970,-0.019,4.117107e+04,0.5,-406.324,908381.9,4.25558492366101E-12,1.90354551155371E-15,0.0377194317887074,-1.68721001619636E-05,26.5115287398743,-0.0118587461988187,-0.000447305257843645,-736.628021405029,1646812.79392096
,610336.33,3.4970,-0.019,3.119651e+04,0.5,-386.4564,1199025,4.25486659045163E-12,1.37138126813554E-15,0.0377258034484543,-1.2159361304224E-05,26.5070536531667,-0.00854345866800913,-0.000322308875961719,-700.609890853877,2173721.98877045
,610337.126,3.4970,-0.019,2.363846e+04,0.5,-283.9282,1582383,4.25489668093895E-12,7.63459387395448E-16,0.0377255393572849,-6.76912257256496E-06,26.5072411114911,-0.00475621468111808,-0.000179430769921062,-514.735699065503,2868714.76554413
,610337.921,3.4970,-0.019,1.791157e+04,0.5,-116.0455,2088246,4.25505709786163E-12,2.36456925309519E-16,0.0377241181912372,-2.09635941242613E-06,26.5082404800697,-0.00147308411970138,-5.55707996088583E-05,-210.379812804455,3785797.83420858
,610338.717,3.4970,-0.019,1.357207e+04,0.5,425.1551,2755956,4.25501575178277E-12,-6.56411658041994E-16,0.0377244839760087,5.81967083555338E-06,26.5079829014342,0.00408932657896481,0.00015426773867217,770.767072836597,4996294.620449
,610339.528,3.4970,-0.019,1.028394e+04,0.5,970.1072,3636735,4.25547638990746E-12,-1.13515785045631E-15,0.0377203986666755,1.00620007598608E-05,26.5108525941087,0.00707182925884991,0.000266752237927702,1758.71508275852,6593065.89673369
,610340.324,3.4970,-0.019,7.792469e+03,0.5,1807.758,4798915,4.25601513360976E-12,-1.6032468601557E-15,0.0377156211969518,1.42075273147699E-05,26.5142088704851,0.00998793960703417,0.00037670140021234,3277.29890117028,8699991.29104093
,610341.119,3.4970,-0.019,5.904585e+03,0.5,2995.904,6334207,4.25539955816154E-12,-2.01268581179845E-15,0.0377210739587691,1.78410204082961E-05,26.5103739461493,0.0125386706412917,0.000472972228409965,5431.298264044,11483334.4069754
,610341.93,3.4970,-0.019,4.474074e+03,0.5,2795.447,8358426,4.25593075353543E-12,-1.42338149038806E-15,0.0377163700978588,1.26141110348945E-05,26.5136831977971,0.00886741070079849,0.000334446581210386,5067.88816942298,15153057.1820526
,610342.726,3.4970,-0.019,3.390107e+03,0.5,3810.615,11030460,4.25610014274015E-12,-1.47032481378181E-15,0.0377148687355736,1.30290889524832E-05,26.5147384620791,0.0091598591631424,0.000345462927203399,6908.29433601344,19997208.9391405
,610343.522,3.4970,-0.019,2.568774e+03,0.5,8305.37,14556110,4.25643939427189E-12,-2.42862303541289E-15,0.0377118549659244,2.15174870812559E-05,26.5168519381101,0.0151298847412682,0.000570576204768994,15056.871536352,26388887.9530964
,610344.317,3.4970,-0.019,1.946446e+03,0.5,12194.22,19208120,4.25689854154375E-12,-2.70247985400256E-15,0.0377077844598768,2.39386790282609E-05,26.5197123430397,0.016835963470019,0.000634847137564738,22106.9987280536,34822553.9975743
,610345.128,3.4970,-0.019,1.474880e+03,0.5,14986.98,25343880,4.25786109802072E-12,-2.51786542229582E-15,0.0376992620330064,2.22932749880218E-05,26.5257088967827,0.0156858487619853,0.000591345129475045,27170.0156137387,45946122.2549652
,610345.924,3.4970,-0.019,1.117550e+03,0.5,11072.7,33424770,4.26071691393829E-12,-1.41145743629543E-15,0.0376740025194576,1.24803529746711E-05,26.5435001163524,0.00879312598825169,0.000331272286989559,20073.786172147,60596032.2083317
,610346.72,3.4970,-0.019,8.467957e+02,0.5,32035.54,44073060,4.26446084897049E-12,-3.0997236430969E-15,0.0376409112996415,2.73601814708604E-05,26.5668241582848,0.019310720834807,0.000726873514114972,58077.4860575345,79900402.1053768
,610347.531,3.4970,-0.019,6.416440e+02,0.5,50379.3,58153120,4.26531028545273E-12,-3.69513014029013E-15,0.0376334067517653,3.26026305857572E-05,26.5721159948045,0.0230199962329976,0.000866321531845583,91333.0349149211,105426255.215368
,610348.326,3.4970,-0.019,4.861923e+02,0.5,79526.79,76733550,4.2660371111422E-12,-4.4213285775259E-15,0.0376269827867979,3.8996673012252E-05,26.5766439881359,0.0275440818957189,0.00103640180859611,144174.752085511,139110865.003997
,610349.122,3.4970,-0.019,3.684033e+02,0.5,93977.38,101233000,4.2675077197335E-12,-3.9616448651164E-15,0.0376140242911316,3.49181339497684E-05,26.5858056151819,0.024680335038022,0.000928327521657957,170372.34198873,183526113.374783
,610349.918,3.4970,-0.019,2.791500e+02,0.5,126627.6,133580300,4.26815716055899E-12,-4.0460045206097E-15,0.0376082995738252,3.56508311114327E-05,26.5898515147277,0.0252058805203038,0.000947951157468579,229564.186322411,242168791.623656
