Repository: AlexiLJ/BunchOfScripts

ScriptCutter.py:                filters out a threshold values from an CSV file

From_dat_to_csv.py:             converts .dat file from PPMS to .csv 
                    
Convert_all_files_to_csv.py     Converts all files in a rectory from .dat to .csv
                                and removes LCR head

temp_script.py:                 Script for measuring RaspberryPi CPU and GPU temperatures
                                Run in bash with "watch python3 temp_script.py"

File: Scripts/Data_examples/Nb-PrO2/Jan 31 2019 Pr0.994Nb0.006O2 1300C 10h air.dat (part 3 of 45)
Comment,Time Stamp (sec),Temperature (K),Magnetic Field (Oe),Frequency (Hz),AC Voltage (Vrms),Re[Impedance] (Ohm),-Im[Impedance] (Ohm),Re[Cp] (F),Im[Cp] (F),Re[Modulus],Im[Modulus],Re[Permittivity],Im[Permittivity],Loss Factor,Re[Sp.Impedance] (Ohm-cm),-Im[Sp.Impedance] (Ohm-cm)
,648272.232,345.9853,-0.019,8.467957e+02,0.5,20062.04,785.1398,3.66074704617623E-10,-9.35400977892973E-09,6.72670801974682E-07,1.71882109861812E-05,2273.40374358877,58090.4405050255,25.5521882854493,36485.4335840965,1427.87902063453
,648273.027,345.9853,-0.019,6.416440e+02,0.5,20146.84,903.1017,5.50775964030161E-10,-1.22869829867017E-08,5.862810182764E-07,1.30790473213058E-05,3420.43884133644,76304.8437027531,22.3084952669229,36639.6534325232,1642.40810481061
,648273.823,345.9853,-0.019,4.861923e+02,0.5,20268,1064.817,8.46187327774224E-10,-1.61065467205426E-08,5.23790647236043E-07,9.9699655792311E-06,5255.00782893123,100025.167401326,19.0342565905691,36859.9986782235,1936.50844743191
,648274.634,345.9853,-0.019,3.684033e+02,0.5,20441.81,1264.881,1.30271114142345E-09,-2.10531849540482E-08,4.71461270230819E-07,7.61931099322153E-06,8090.12026334996,130744.869517804,16.1610538857015,37176.0948085897,2300.3508973806
,648275.43,345.9853,-0.019,2.791500e+02,0.5,20687.61,1489.258,1.97372977459339E-09,-2.74175138372102E-08,4.20610281329096E-07,5.84278980682099E-06,12257.2923007072,170268.739716713,13.8912196543514,37623.1141333927,2708.40970552268
,648276.225,345.9853,-0.019,2.115173e+02,0.5,21022.21,1710.383,2.89294966794555E-09,-3.55570626222207E-08,3.66030186832056E-07,4.49885403089409E-06,17965.8482876904,220817.112618617,12.2909371760594,38231.6278277747,3110.55432796803
,648277.037,345.9853,-0.019,1.602760e+02,0.5,21449.37,1885.266,4.03791723568252E-09,-4.59408809247775E-08,3.05710078888755E-07,3.47817686990276E-06,25076.346560167,285302.888620093,11.3773706203793,39008.4739416187,3428.6018486333
,648277.832,345.9853,-0.019,1.214445e+02,0.5,21947.2,1965.755,5.30570906199078E-09,-5.92370147476791E-08,2.41535015969089E-07,2.69668259904046E-06,32949.610261987,367874.779075664,11.1647687529728,39913.8426579192,3574.98158188826
,648278.644,345.9853,-0.019,9.202165e+01,0.5,22460.88,1922.494,6.54289865779356E-09,-7.64419871296671E-08,1.78990216842135E-07,2.09117832443959E-06,40632.8274391067,474721.409362257,11.6831990112843,40848.0366642854,3496.30581699687
,648279.439,345.9853,-0.019,6.972812e+01,0.5,22927.94,1765.7,7.62138767522699E-09,-9.89651239363108E-08,1.24564648760303E-07,1.61749492716617E-06,47330.4794175835,614595.000429059,12.9851843461517,41697.4461266227,3211.15549961216
,648280.25,345.9853,-0.019,5.283509e+01,0.5,23307.33,1537.379,8.48813152061884E-09,-1.28683741897388E-07,8.21811898513495E-08,1.24590235176756E-06,52713.1477035678,799154.098544209,15.160432138074,42387.4162716064,2795.924013614
,648281.093,345.9853,-0.019,4.003407e+01,0.5,23590.01,1285.086,9.15328764048889E-09,-1.68024666809855E-07,5.20519809686655E-08,9.55505508246631E-07,56843.9122549264,1043469.82111146,18.3567558902673,42901.5066814328,2337.09632235068
,648281.888,345.9853,-0.019,3.033521e+01,0.5,23789.98,1043.851,9.65805163544086E-09,-2.20112693522452E-07,3.20373931862736E-08,7.30151087802364E-07,59978.6067347082,1366947.82554845,22.7905898447192,43265.1781801344,1898.37904481263
,648282.668,345.9853,-0.019,2.298591e+01,0.5,23926.54,831.4498,1.00441458148955E-08,-2.89039286083092E-07,1.93360732425958E-08,5.56432065870843E-07,62376.3357825725,1794996.99579596,28.7768906793892,43513.5303322707,1512.09978927419
,648283.48,345.9853,-0.019,1.741690e+01,0.5,24019.8,654.1221,1.03525038135572E-08,-3.80150848138111E-07,1.15266912710861E-08,4.23267795100079E-07,64291.3061962081,2360819.66435881,36.7206672882632,43683.1357929343,1189.60626314371
,648284.322,345.9853,-0.019,1.319742e+01,0.5,24084.93,510.3569,1.06052760110917E-08,-5.00487659435627E-07,6.81449095345589E-09,3.21591689266116E-07,65861.0766635509,3108137.5037082,47.1923275652783,43801.5831835951,928.150516055962
,648285.118,345.9853,-0.019,1.000008e+01,0.5,24131.49,396.0766,1.08221627099865E-08,-6.5935455721043E-07,4.00730320219557E-09,2.44150240510927E-07,67207.9903589868,4094735.58212726,60.9263208177408,43886.2586098068,720.316901148375
,648373.009,343.9898,-0.019,5.000000e+05,0.5,8873.232,3388.698,1.19561707257121E-11,-3.13069729674499E-11,0.00171425683146556,0.00448874422364542,74.2504274235827,194.423129068631,2.61847824739767,16137.1284681059,6162.78881985882
,648373.804,343.9898,-0.019,3.788642e+05,0.5,9331.824,3542.531,1.49365164497297E-11,-3.93461462107128E-11,0.00135790776414181,0.00357703468599283,92.7590242774619,244.348147967936,2.6342250780586,16971.1377691639,6442.55417296062
,648374.6,343.9898,-0.019,2.870762e+05,0.5,9824.199,3786.072,1.89356033237395E-11,-4.91346005140626E-11,0.00109966162698972,0.00285343085292904,117.594225824116,305.136583706558,2.59482624736138,17866.5858572432,6885.46521194292
,648375.411,343.9898,-0.019,2.175258e+05,0.5,10415.61,4129.61,2.40680597012145E-11,-6.07039219937395E-11,0.000908851294784256,0.00229228441292709,149.467899134992,376.984592954158,2.52217763905066,18942.1438145299,7510.23382383948
,648376.503,343.9898,-0.019,1.648255e+05,0.5,11166.01,4559.177,3.02636356989122E-11,-7.41195305315872E-11,0.000760297975554209,0.00186206738585013,187.943777116146,460.298447442743,2.4491284282229,20306.8439826836,8291.45738078681
,648377.314,343.9898,-0.019,1.248930e+05,0.5,12065.38,5022.883,3.74748917589677E-11,-9.00177865044466E-11,0.000634693473836644,0.0015245861680153,232.727249768352,559.03008388013,2.40208262864176,21942.4655048482,9134.76715713792
,648378.11,343.9898,-0.019,9.463495e+04,0.5,13171.21,5431.98,4.50047281265859E-11,-1.09125351188364E-10,0.000520095052572346,0.00126110205806933,279.489175601591,677.692227249627,2.42475303664594,23953.561436284,9878.76335208884
,648378.905,343.9898,-0.019,7.170755e+04,0.5,14470.07,5687.665,5.22220647442663E-11,-1.32858902975837E-10,0.000412640792354614,0.00104980535074178,324.3104098426,825.082759295971,2.54411432459542,26315.7075722223,10343.7598372892
,648379.701,343.9898,-0.019,5.433485e+04,0.5,15879.14,5689.517,5.85743576146166E-11,-1.63477923516629E-10,0.000312771475558679,0.000872928589263877,363.75953377732,1015.23355377702,2.79094692923846,28878.2849522067,10347.1279405827
,648380.512,343.9898,-0.019,4.117107e+04,0.5,17259.4,5399.072,6.38190340217312E-11,-2.04012511000903E-10,0.000224897407061258,0.000718937311344076,396.330117943468,1266.96218121068,3.19673454993747,31388.4675935924,9818.91586656964
,648381.308,343.9898,-0.019,3.119651e+04,0.5,18474.17,4862.484,6.79755118210006E-11,-2.58261242858213E-10,0.000153474809901182,0.000583101091711997,422.142751457365,1603.85863576952,3.79932766873886,33597.6851086085,8843.06067756478
,648382.103,343.9898,-0.019,2.363846e+04,0.5,19441.2,4184.403,7.12395498894342E-11,-3.30986842641703E-10,0.000100075095508426,0.000464959982773745,442.413139633309,2055.5004692997,4.64611080720476,35356.3551560627,7609.88203321267
,648382.915,343.9898,-0.019,1.791157e+04,0.5,20150.09,3477.697,7.39055967054961E-11,-4.28215691338104E-10,6.30228209747088E-05,0.000365159907460101,458.969871731335,2659.31282186886,5.79409016944259,36645.5639809594,6324.6450968651
,648383.71,343.9898,-0.019,1.357207e+04,0.5,20639.76,2821.642,7.62472729259526E-11,-5.57733905947728E-10,3.87455293670114E-05,0.000283415978075201,473.512191696926,3463.64917792496,7.31480464211973,37536.0926741095,5131.52360323761
,648384.506,343.9898,-0.019,1.028394e+04,0.5,20965.01,2257.986,7.85927008510374E-11,-7.29719652499621E-10,2.34938678860412E-05,0.000218136505350137,488.077810566372,4531.71816800551,9.28482727527983,38127.6021752981,4106.44172959578
,648385.301,343.9898,-0.019,7.792469e+03,0.5,21177.43,1797.462,8.1272207195026E-11,-9.57537059931259E-10,1.41711986108147E-05,0.000166962954764343,504.718129267869,5946.51394705493,11.7818512992208,38513.915621086,3268.91883482124
,648386.113,343.9898,-0.019,5.904585e+03,0.5,21317.7,1436.049,8.47920079413371E-11,-1.25871094070679E-09,8.57886266608765E-06,0.000127350543509906,526.576859446203,7816.86942201577,14.8446884472605,38769.0148915909,2611.64220652576
,648386.908,343.9898,-0.019,4.474074e+03,0.5,21413.72,1162.236,8.98983499121893E-11,-1.65634010087594E-09,5.26100082309544E-06,9.6931775083146E-05,558.288356597326,10286.2332154875,18.4245884656817,38943.6397718496,2113.67759146358
,648387.704,343.9898,-0.019,3.390107e+03,0.5,21483.49,963.1746,9.77752201831748E-11,-2.18086416009417E-09,3.3036395532609E-06,7.36872705178116E-05,607.205438646266,13543.6420033322,22.3048759799106,39070.525607047,1751.65850024168
,648388.499,343.9898,-0.019,2.568774e+03,0.5,21537.49,828.3194,1.10473389129289E-10,-2.87246624145007E-09,2.15277706812514E-06,5.59752851097951E-05,686.06383682205,17838.6417424444,26.0014313319234,39168.7316426017,1506.40674902047
,648389.311,343.9898,-0.019,1.946446e+03,0.5,21583.47,749.7907,1.31447416474733E-10,-3.78384443826778E-09,1.47657280174522E-06,4.25046146468394E-05,816.317120328953,23498.4990839528,28.7859932111721,39252.3522632463,1363.59207671918
,648390.106,343.9898,-0.019,1.474880e+03,0.5,21726.71,719.3312,1.64259280597949E-10,-4.96129426105841E-09,1.07338940054601E-06,3.24206988696403E-05,1020.08595163829,30810.7192435407,30.2040423104128,39512.8528657068,1308.19750746028
,648390.902,343.9898,-0.019,1.117550e+03,0.5,21836.32,752.3381,2.24434744210661E-10,-6.51413093887195E-09,8.50658116964424E-07,2.46900201553432E-05,1393.78870280824,40454.173631384,29.0246100788994,39712.1929315801,1368.22485551496
,648391.713,343.9898,-0.019,8.467957e+02,0.5,21899.41,824.1696,3.22533369277769E-10,-8.57019051963974E-09,7.06109696381654E-07,1.87623830653756E-05,2003.00255630687,53222.7519816458,26.5714848011866,39826.9303164533,1498.85979705111
,648392.509,343.9898,-0.019,6.416440e+02,0.5,21983.85,937.2078,4.80135448157862E-10,-1.12624176537852E-08,6.08422222348363E-07,1.42716085725845E-05,2981.74583357762,69942.0695639701,23.4567510001517,39980.4954579763,1704.43449127791
,648393.304,343.9898,-0.019,4.861923e+02,0.5,22103.47,1097.943,7.33835990417522E-10,-1.47733732981712E-08,5.40085549534129E-07,1.08728456227337E-05,4557.28152410303,91745.8697305466,20.1317099339401,40198.040013033,1996.7523943539
,648394.1,343.9898,-0.019,3.684033e+02,0.5,22275.2,1301.918,1.12968187634942E-09,-1.93283215471777E-08,4.85266134929979E-07,8.30267360063558E-06,7015.57079569248,120033.091629587,17.109526099186,40510.3533924001,2367.70750735916
,648394.911,343.9898,-0.019,2.791500e+02,0.5,22519.14,1536.412,1.71937410861448E-09,-2.52008095903083E-08,4.33927958458104E-07,6.36006777246743E-06,10677.688149026,156502.522958852,14.6569670114527,40953.9900648673,2794.16539812546
,648395.707,343.9898,-0.019,2.115173e+02,0.5,22854.46,1775.642,2.5425497424035E-09,-3.27254037614401E-08,3.79995926647333E-07,4.89096434175606E-06,15789.7883402745,203231.893608773,12.8710967638747,41563.8131730566,3229.23632193597
,648396.518,343.9898,-0.019,1.602760e+02,0.5,23289.54,1976.865,3.59329901717229E-09,-4.23328255558143E-08,3.20563546524691E-07,3.77657429279625E-06,22315.1704677496,262896.077989884,11.781047264229,42355.062838782,3595.18656438851
,648397.313,343.9898,-0.019,1.214445e+02,0.5,23808.38,2088.262,4.79114572219185E-09,-5.46240931402851E-08,2.56587619269767E-07,2.92536834117076E-06,29754.0597138159,339227.529979102,11.4010502513573,43298.6409774345,3797.77652258656
,648398.125,343.9898,-0.019,9.202165e+01,0.5,24358.84,2071.397,5.99445623425583E-09,-7.04925228226363E-08,1.92853552830931E-07,2.26788434898775E-06,37226.8803930907,437773.938648377,11.7596192328173,44299.7242057952,3767.10532277857
,648398.92,343.9898,-0.019,6.972812e+01,0.5,24873.09,1927.553,7.06906094232134E-09,-9.12189646841583E-08,1.35982875013801E-07,1.754719215854E-06,43900.4099633625,566489.662310511,12.9039720308599,45234.9548314256,3505.50626762413
,648399.731,343.9898,-0.019,5.283509e+01,0.5,25300.21,1695.468,7.94322782639546E-09,-1.18530890636478E-07,9.06318985721073E-08,1.35243252398336E-06,49329.1769382653,736102.678237082,14.9222574533993,46011.7282000581,3083.42945722174
,648400.574,343.9898,-0.019,4.003407e+01,0.5,25624,1428.176,8.62042980784785E-09,-1.54665736853366E-07,5.78477938222849E-08,1.03789159662551E-06,53534.7489168255,960507.952972699,17.9417662809066,46600.5825010262,2597.32413026794
,648401.369,343.9898,-0.019,3.033521e+01,0.5,25854.45,1165.729,9.13102402208006E-09,-2.02514996219248E-07,3.57780165192556E-08,7.93512848351777E-07,56705.6503297018,1257662.28786172,22.1787825472301,47019.6858509076,2120.03006705974
,648402.15,343.9898,-0.019,2.298591e+01,0.5,26013.21,931.5925,9.520118533623E-09,-2.65833873329838E-07,2.16649770223686E-08,6.04959353932164E-07,59122.0120941005,1650886.32232052,27.923378515821,47308.4115954386,1694.22233662142
,648402.961,343.9898,-0.019,1.741690e+01,0.5,26121.31,734.2088,9.82503294141696E-09,-3.49550061539666E-07,1.29379486889597E-08,4.60299806360821E-07,61015.5970575221,2170782.10663591,35.5774951212789,47505.005529577,1335.25436143379
,648403.803,343.9898,-0.019,1.319742e+01,0.5,26196.56,573.493,1.00731481819988E-08,-4.60130866006424E-07,7.6575095984208E-09,3.49787023809543E-07,62556.4468066719,2857513.01612712,45.6789533612442,47641.8574587528,1042.9717397854
,648404.599,343.9898,-0.019,1.000008e+01,0.5,26249.99,445.2414,1.02809313734993E-08,-6.06130395208177E-07,4.50472784297289E-09,2.65584154642313E-07,63846.8257360366,3764201.92979068,58.9567591872634,47739.0268750434,809.729495534359
,648493.566,341.9786,-0.019,5.000000e+05,0.5,9560.793,3688.314,1.11798849750655E-11,-2.89803324799383E-11,0.0018658250074483,0.00483656398843393,69.4295236316696,179.974184283388,2.59218520982758,17387.5477275887,6707.6795522436
,648494.362,341.9786,-0.019,3.788642e+05,0.5,10056.22,3818.794,1.38640165145992E-11,-3.65088036051283E-11,0.00146380371047089,0.00385470704869432,86.0985658060925,226.727631663437,2.63334969102811,18288.5462753071,6944.97443222853
,648495.173,341.9786,-0.019,2.870762e+05,0.5,10575.7,4047.032,1.74980885292906E-11,-4.57259875531547E-11,0.00117545725321638,0.00307170372580214,108.666945479581,283.96835392169,2.61319900608644,19233.288337344,7360.05497191278
,648495.969,341.9786,-0.019,2.175258e+05,0.5,11187.51,4388.298,2.22323581140707E-11,-5.66790880484295E-11,0.000965783771154942,0.00246216542213715,138.067791977401,351.989496480206,2.54939614401757,20345.9445338767,7980.69165579489
,648497.061,341.9786,-0.019,1.648255e+05,0.5,11955.32,4833.831,2.80676774485291E-11,-6.94186589382105E-11,0.000806099856064192,0.00199369438675067,174.306397520634,431.105009754455,2.47325982228175,21742.3070553453,8790.95146392125
,648497.872,341.9786,-0.019,1.248930e+05,0.5,12871.47,5337.291,3.50299996071762E-11,-8.44787344448298E-11,0.000674422192527092,0.00162644401784476,217.543936361436,524.631362719051,2.41161105886863,23408.4451937435,9706.55906874355
,648498.667,341.9786,-0.019,9.463495e+04,0.5,14007.78,5813.328,4.25051578317568E-11,-1.02420317548318E-10,0.000556607927823794,0.00134120101243411,263.966299003047,636.052506214839,2.40959739412605,25474.9729763591,10572.2943751766
,648499.463,341.9786,-0.019,7.170755e+04,0.5,15368.31,6160.017,4.9874566943867E-11,-1.2442949522852E-10,0.000446909987806577,0.00111497277275496,309.731936596085,772.734299030177,2.4948486343463,27949.2740421615,11202.7934911108
,648500.274,341.9786,-0.019,5.433485e+04,0.5,16886.61,6258.949,5.65266137278452E-11,-1.52508493142022E-10,0.000344075026786372,0.000928312531078464,351.042597700134,947.110999106889,2.69799450355004,30710.5004085098,11382.7142227683
,648501.07,341.9786,-0.019,4.117107e+04,0.5,18424.74,6042.179,6.21237770804859E-11,-1.89437360350614E-10,0.000251685917524343,0.000767479346779937,385.802202662904,1176.44731734881,3.04935355274976,33507.7902134701,10988.4897352274
,648501.865,341.9786,-0.019,3.119651e+04,0.5,19825.71,5530.978,6.66052471548323E-11,-2.38745537329932E-10,0.000174574517287382,0.000625759811940967,413.633109074321,1482.66184875547,3.58448542011919,36055.6366881213,10058.8041133453
,648502.661,341.9786,-0.019,2.363846e+04,0.5,20974.95,4824.537,7.01236620912933E-11,-3.04866623715762E-10,0.000115384679979183,0.00050164148255664,435.483233071291,1893.288213876,4.34755708164327,38145.6793603614,8774.0491140241
,648503.472,341.9786,-0.019,1.791157e+04,0.5,21837.78,4049.889,7.29503957727819E-11,-3.93362557294519E-10,7.3392083730826E-05,0.000395744223670169,453.037865643724,2442.86725922543,5.39219223045372,39714.8481318007,7365.25079864574
,648504.268,341.9786,-0.019,1.357207e+04,0.5,22443.64,3307.041,7.5352577712308E-11,-5.11389525333089E-10,4.54108119256131E-05,0.000308186053625028,467.955939318889,3175.84046824185,6.78662284501462,40816.6834781194,6014.28492642742
,648505.063,341.9786,-0.019,1.028394e+04,0.5,22849.78,2654.767,7.764242357481E-11,-6.6827420159706E-10,2.76222904686841E-05,0.000237747139506227,482.176381459219,4150.12851882641,8.60707549852774,41555.3019833086,4828.03967391905
,648505.875,341.9786,-0.019,7.792469e+03,0.5,23115.55,2114.053,8.01375908290781E-11,-8.76243163103808E-10,1.66672034995948E-05,0.000182243101689058,497.671914215732,5441.66112043997,10.9342339099351,42038.639354964,3844.68081634569
,648506.67,341.9786,-0.019,5.904585e+03,0.5,23290.06,1684.854,8.32888459991463E-11,-1.1513176931953E-09,1.00652074395849E-05,0.000139133292962107,517.241895998876,7149.93393630996,13.8231918017822,42356.0085265318,3064.12651534437
,648507.466,341.9786,-0.019,4.474074e+03,0.5,23408.21,1356.045,8.77408378626229E-11,-1.51459277403348E-09,6.13830053548028E-06,0.000105960073579885,544.889736292639,9405.95140572968,17.2621188824855,42570.879695065,2466.14450896051
,648508.261,341.9786,-0.019,3.390107e+03,0.5,23492.27,1113.477,9.45066209443253E-11,-1.99391191377257E-09,3.81916908818638E-06,8.05772830470035E-05,586.906724607409,12382.6277860188,21.0981187756909,42723.7537570786,2025.00299724848
,648509.073,341.9786,-0.019,2.568774e+03,0.5,23555.65,944.6178,1.05307674228959E-10,-2.62602580265943E-09,2.4550330922864E-06,6.12204219106565E-05,653.98362083174,16308.1928776328,24.9366992660947,42839.0185447353,1717.91054171237
,648509.868,341.9786,-0.019,1.946446e+03,0.5,23607.82,839.8123,1.23055082273636E-10,-3.45918038161763E-09,1.65385353639502E-06,4.6491194036545E-05,764.198894869613,21482.2644944361,28.1108290507295,42933.896486863,1527.30808505801
,648510.664,341.9786,-0.019,1.474880e+03,0.5,23764.54,789.0563,1.50603612692523E-10,-4.53583043184115E-09,1.17743352276956E-06,3.54615583820801E-05,935.281276128614,28168.4960855258,30.1176734790661,43218.9122256064,1435.00168615768
,648511.459,341.9786,-0.019,1.117550e+03,0.5,23882.2,808.309,2.01596364299809E-10,-5.95634180923495E-09,9.13943627028056E-07,2.70032679203243E-05,1251.95738332096,36990.1815023063,29.545879113062,43432.8922652985,1470.01522950445
,648512.271,341.9786,-0.019,8.467957e+02,0.5,23946.37,870.0201,2.8478333865095E-10,-7.83835591519202E-09,7.45392245305986E-07,2.05161219852598E-05,1768.56663417112,48677.8995008465,27.5239273207596,43549.5937708827,1582.24490507341
,648513.066,341.9786,-0.019,6.416440e+02,0.5,24030.77,976.3051,4.18656573892796E-10,-1.03048113097082E-08,6.33803643793874E-07,1.56004404659696E-05,2599.94861802891,63995.1253472615,24.613996178039,43703.0861671943,1775.53802523894
,648513.862,341.9786,-0.019,4.861923e+02,0.5,24149.2,1134.619,6.35473298237878E-10,-1.35253964315829E-08,5.5812672071944E-07,1.18791539750329E-05,3946.42775625188,83995.6612495276,21.2839728578492,43918.4665522082,2063.45247879846
,648514.673,341.9786,-0.019,3.684033e+02,0.5,24318.88,1341.147,9.7671353301016E-10,-1.77106455919076E-08,4.99888027558522E-07,9.06441796136621E-06,6065.60402658375,109986.971189591,18.1328966921598,44227.0517394847,2439.05055492912
,648515.469,341.9786,-0.019,2.791500e+02,0.5,24560.44,1584.802,1.49169976470657E-09,-2.3117589811907E-08,4.47594718357003E-07,6.93659095869646E-06,9263.78082565596,143565.273858611,15.4974817043391,44666.3600718664,2882.16891776426
,648516.264,341.9786,-0.019,2.115173e+02,0.5,24895.61,1841.424,2.22335263318425E-09,-3.00591933461431E-08,3.94073590977595E-07,5.3277802571693E-06,13807.5046864511,186674.145523822,13.5197597077045,45275.9103855125,3348.86945954456
,648517.075,341.9786,-0.019,1.602760e+02,0.5,25336.87,2069.342,3.17976504314098E-09,-3.89328073989738E-08,3.35559388472403E-07,4.10856426970736E-06,19747.0343119179,241781.223812498,12.24392584696,46078.399186418,3763.36803753663
,648517.871,341.9786,-0.019,1.214445e+02,0.5,25874.93,2213.658,4.30157491948508E-09,-5.02801019540652E-08,2.71995197967244E-07,3.17928817718843E-06,26713.7182709733,312250.397442222,11.6887658346502,47056.9313992069,4025.82548618704
,648518.682,341.9786,-0.019,9.202165e+01,0.5,26461.97,2227.637,5.46338822373131E-09,-6.48992700672197E-08,2.07399986515205E-07,2.46369234357562E-06,33928.8322406301,403038.619347132,11.8789416767633,48124.5401235046,4051.24811898371
,648519.493,341.9786,-0.019,6.972812e+01,0.5,27026.24,2101.553,6.52779130082524E-09,-8.39482298880948E-08,1.48258034375127E-07,1.90661725826112E-06,40539.0074579545,521336.813737493,12.8601277245922,49150.7386361432,3821.94793774505
,648520.305,341.9786,-0.019,5.283509e+01,0.5,27506.46,1870.146,7.41147856240267E-09,-1.09009424193398E-07,9.99693787125633E-08,1.47036847218451E-06,46026.8980532096,676972.29533132,14.7081885585403,50024.0812730712,3401.10415867796
,648521.131,341.9786,-0.019,4.003407e+01,0.5,27876.81,1587.836,8.09656598402055E-09,-1.42147193783869E-07,6.43147690141843E-08,1.12914091631774E-06,50281.4403347325,882765.070660744,17.5564793845208,50697.611000251,2887.68664205821
,648521.927,341.9786,-0.019,3.033521e+01,0.5,28143.79,1303.366,8.61480156893265E-09,-1.8602078483535E-07,4.00023078079349E-08,8.63776215170474E-07,53499.7963258428,1155229.63836504,21.5931595576377,51183.148914555,2370.34088401626
,648522.707,341.9786,-0.019,2.298591e+01,0.5,28328.17,1045.428,9.00796970408711E-09,-2.44090742865343E-07,2.43123185282629E-08,6.58795720377473E-07,55941.4561811819,1515856.74073018,27.0971984679959,51518.4679670659,1901.24702477688
,648523.534,341.9786,-0.019,1.741690e+01,0.5,28454.23,825.6771,9.3110431823887E-09,-3.20874303346454E-07,1.45497683403537E-08,5.01409636773434E-07,57823.6085710145,1992699.39508994,34.4616921069992,51747.7245011776,1501.60138221035
,648524.361,341.9786,-0.019,1.319742e+01,0.5,28541.33,645.6516,9.55347454060618E-09,-4.22315796181779E-07,8.62100029858384E-09,3.81095337565926E-07,59329.1601712284,2622673.18639013,44.2054662297747,51906.1271992669,1174.20155528878
,648525.156,341.9786,-0.019,1.000008e+01,0.5,28602.61,501.9465,9.7618584372653E-09,-5.56263724831848E-07,5.07844143476503E-09,2.89386776810725E-07,60623.2696106209,3454519.03260097,56.9833836873053,52017.5728633187,912.855107881336
,648613.328,339.9806,-0.019,5.000000e+05,0.5,10301.06,4028.687,1.04818399614592E-11,-2.68013033411105E-11,0.00203801112155361,0.0052110463890074,65.0945118783071,166.441938162273,2.55692735623294,18733.8197150336,7326.69219927848
,648614.124,339.9806,-0.019,3.788642e+05,0.5,10840.58,4130.726,1.28937410097071E-11,-3.38380301465191E-11,0.00158337214464529,0.00415536455426936,80.0729433380277,210.141546084479,2.62437644133259,19715.007128043,7512.26341524094
,648614.935,339.9806,-0.019,2.870762e+05,0.5,11393.17,4338.41,1.61829759438838E-11,-4.2498379829149E-11,0.00126008776355771,0.00330913724270707,100.499809544779,263.92420612881,2.62611648046174,20719.9640389173,7889.96382798459
,648615.73,339.9806,-0.019,2.175258e+05,0.5,12029.77,4671.795,2.05244665013284E-11,-5.28500525780104E-11,0.00102817625265258,0.00264753137474406,127.461412631667,328.210351232031,2.5749781400939,21877.7040802907,8496.26788656657
,648616.822,339.9806,-0.019,1.648255e+05,0.5,12817.82,5127.831,2.59792565247657E-11,-6.49392372463665E-11,0.000855127916350717,0.00213752670646879,161.336848173508,403.286824245058,2.49965726249559,23310.8756787896,9325.62876860833
,648617.634,339.9806,-0.019,1.248930e+05,0.5,13751.01,5665.868,3.26421349472445E-11,-7.92221640322205E-11,0.000715941311637138,0.00173758303859804,202.714776114643,491.98691418512,2.42699088648024,25008.0032772961,10304.1191529006
,648618.429,339.9806,-0.019,9.463495e+04,0.5,14913.8,6205.281,3.99954987337011E-11,-9.61253598369956E-11,0.000594136198572377,0.00142794958653262,248.380768736455,596.95944612045,2.40340445501179,27122.6883899393,11285.1119724692
,648619.225,339.9806,-0.019,7.170755e+04,0.5,16328.83,6644.688,4.74540127681244E-11,-1.16614731543232E-10,0.000482072928217326,0.00118465861639597,294.699767327682,724.202912421663,2.45742614250662,29696.1048064405,12084.2308514509
,648620.02,339.9806,-0.019,5.433485e+04,0.5,17949.3,6851.345,5.4369040872353E-11,-1.42437174792705E-10,0.00037664098467613,0.000986732098040203,337.643599777388,884.56591596019,2.61982136354249,32643.140629319,12460.0635308888
,648620.832,339.9806,-0.019,4.117107e+04,0.5,19645.71,6727.745,6.03117594968421E-11,-1.76116564564309E-10,0.000280243050262961,0.000818338640210287,374.549178331689,1093.7222707226,2.92010324410334,35728.2832362721,12235.2808272856
,648621.627,339.9806,-0.019,3.119651e+04,0.5,21244.59,6263.262,6.51360986581746E-11,-2.2093754184201E-10,0.00019768763142692,0.000670543987739301,404.50937654088,1372.07031348307,3.3919369810811,38636.0548312315,11390.5579752007
,648622.423,339.9806,-0.019,2.363846e+04,0.5,22598.57,5543.703,6.8938190174171E-11,-2.81022362908748E-10,0.000132584411012836,0.000540472332876122,428.121193956569,1745.21015467659,4.07643952065975,41098.4438686472,10081.9461837608
,648623.234,339.9806,-0.019,1.791157e+04,0.5,23642.15,4705.969,7.19593415535037E-11,-3.61513972342182E-10,8.52815647250262E-05,0.000428443014704045,446.883202828221,2245.08060162428,5.02386437309723,42996.3300646518,8558.41775803043
,648624.03,339.9806,-0.019,1.357207e+04,0.5,24388.94,3872.094,7.44598770772888E-11,-4.68996226446303E-10,5.31698676830117E-05,0.000334898045535287,462.412073709064,2912.56883767954,6.29864357631814,44354.4649774656,7041.90742658166
,648624.825,339.9806,-0.019,1.028394e+04,0.5,24895.71,3121.427,7.67343721690209E-11,-6.12013888696425E-10,3.2477789301582E-05,0.000259034609456921,476.537184215454,3800.73970733402,7.97574634934599,45276.0922485413,5676.72168414107
,648625.621,339.9806,-0.019,7.792469e+03,0.5,25228.97,2488.796,7.9091650674952E-11,-8.01753491298139E-10,1.96216790217546E-05,0.000198905314613764,491.176397776147,4979.06401497048,10.1370180601383,45882.1689783373,4526.19978638089
,648626.432,339.9806,-0.019,5.904585e+03,0.5,25447.11,1980.53,8.19434842658425E-11,-1.0528620409164E-09,1.1831556497074E-05,0.000152019368377281,508.886906259367,6538.50286597113,12.8486364760948,46278.8849893728,3601.85184439422
,648627.228,339.9806,-0.019,4.474074e+03,0.5,25593.5,1586.844,8.58474993487007E-11,-1.38459607534261E-09,7.18303992487245E-06,0.000115852051189167,533.131691251183,8598.64355918865,16.1285545397027,46545.1142772406,2885.88256081246
,648628.023,339.9806,-0.019,3.390107e+03,0.5,25695.56,1292.515,9.16700498197208E-11,-1.82242625063974E-09,4.43326025954485E-06,8.81344549152237E-05,569.290999368028,11317.6644230211,19.880279919382,46730.7236844392,2350.60692676061
,648628.835,339.9806,-0.019,2.568774e+03,0.5,25770.76,1083.007,1.00856157231033E-10,-2.39992892245683E-09,2.81470243751263E-06,6.69774258047759E-05,626.338729556594,14904.0819478617,23.7955618015396,46867.4846821006,1969.58933237156
,648629.63,339.9806,-0.019,1.946446e+03,0.5,25830.49,947.0709,1.15907650617431E-10,-3.16127484246114E-09,1.86507932448931E-06,5.08683276409696E-05,719.811785683158,19632.2061336389,27.2740826478778,46976.1114692059,1722.37182367199
,648630.426,339.9806,-0.019,1.474880e+03,0.5,26002.79,872.1058,1.39029120909411E-10,-4.14530557518597E-09,1.30136037735427E-06,3.88014855613434E-05,863.401158169219,25743.2515660726,29.8160957076538,47289.4614678372,1586.0380222652
,648631.221,339.9806,-0.019,1.117550e+03,0.5,26129.55,874.5536,1.82216410412742E-10,-5.44418639029131E-09,9.88845465304041E-07,2.95443149830213E-05,1131.60364360147,33809.5846677287,29.877585547644,47519.9910431505,1590.48966548429
,648632.033,339.9806,-0.019,8.467957e+02,0.5,26195.51,923.6085,2.52657511566525E-10,-7.16590673517623E-09,7.91304262509216E-07,2.24430792068314E-05,1569.05824247303,44501.843455625,28.3621361215277,47639.9478969504,1679.70239240162
,648632.828,339.9806,-0.019,6.416440e+02,0.5,26280.28,1021.136,3.66178130080598E-10,-9.42407650733548E-09,6.62907238330622E-07,1.70607909596327E-05,2274.04603826727,58525.5701674944,25.7363171996678,47794.1131864685,1857.06885781954
,648633.624,339.9806,-0.019,4.861923e+02,0.5,26397.86,1175.248,5.50988468214186E-10,-1.23760401596366E-08,5.7811239920368E-07,1.29852849598067E-05,3421.75853865886,76857.9081668901,22.4615230147169,48007.9477357376,2137.3416087717
,648634.435,339.9806,-0.019,3.684033e+02,0.5,26565.52,1382.895,8.44255869844762E-10,-1.62182206136246E-08,5.15448831388761E-07,9.90181195190869E-06,5243.01305400678,100718.686629483,19.2100774100709,48312.8592898323,2514.97473219469
,648635.231,339.9806,-0.019,2.791500e+02,0.5,26804.55,1634.269,1.29204693483356E-09,-2.11915765807789E-08,4.61565654747143E-07,7.57039365670677E-06,8023.89321494137,131604.311698109,16.4015532326686,48747.5664875852,2972.13110222329
,648636.026,339.9806,-0.019,2.115173e+02,0.5,27138.69,1907.241,1.93891048126614E-09,-2.75893243113128E-08,4.08158745476164E-07,5.80781016361672E-06,12041.0568962916,171335.720226663,14.2292924701178,49355.2436120346,3468.56624921323
,648636.837,339.9806,-0.019,1.602760e+02,0.5,27584.78,2161.335,2.80337396610749E-09,-3.5779022739558E-08,3.50476746175355E-07,4.47307980408544E-06,17409.5636459916,222195.533348914,12.7628433352534,50166.5163972314,3930.66929362533
,648637.633,339.9806,-0.019,1.214445e+02,0.5,28139.93,2339.985,3.8460662293477E-09,-4.62515932662852E-08,2.8751716991305E-07,3.45759183719183E-06,23884.9099749256,287232.4800162,12.025688198856,51176.1290016431,4255.56759458569
,648639.053,339.9806,-0.019,9.202165e+01,0.5,28774.16,2389.031,4.95634807679088E-09,-5.96956475563829E-08,2.22426273753043E-07,2.67896447939514E-06,30780.0023606519,370722.988829268,12.0442807146496,52329.5588892338,4344.76413569346
,648639.864,339.9806,-0.019,6.972812e+01,0.5,29389.48,2286.127,6.0049842480448E-09,-7.71975329709275E-08,1.61279156581778E-07,2.07333649739364E-06,37292.2616545067,479413.513794243,12.8555762650106,53448.5984780776,4157.61980453183
,648640.675,339.9806,-0.019,5.283509e+01,0.5,29927.11,2058.68,6.89145150723829E-09,-1.00181294478397E-07,1.10047536699263E-07,1.59976525541992E-06,42797.4166411764,622147.684699087,14.5370382963841,54426.3486798426,3743.97780140543
,648641.502,339.9806,-0.019,4.003407e+01,0.5,30349.81,1764.3,7.58897990426844E-09,-1.30547014786808E-07,7.14623846365275E-08,1.22930895871764E-06,47129.2200929451,810725.429501256,17.2021821685654,55195.0837026019,3208.60941720889
,648642.297,339.9806,-0.019,3.033521e+01,0.5,30658.46,1457.374,8.11642142188962E-09,-1.70743392915028E-07,4.47290502738919E-08,9.40955306366178E-07,50404.7469336664,1060353.70308235,21.036782596643,55756.4039410089,2650.42449741846
,648643.077,339.9806,-0.019,2.298591e+01,0.5,30873.03,1173.604,8.51327857747984E-09,-2.23951780090126E-07,2.72931605754231E-08,7.17978607128005E-07,52869.3164103561,1390789.39030236,26.3061731214277,56146.6274419161,2134.35178057814
,648643.904,339.9806,-0.019,1.741690e+01,0.5,31019.83,929.2351,8.81666909637566E-09,-2.94319033510278E-07,1.6374628094597E-08,5.46619665795689E-07,54753.4376914141,1827785.3786445,33.3821118035683,56413.602368202,1689.93509758037
,648644.731,339.9806,-0.019,1.319742e+01,0.5,31120.89,727.8118,9.05756233736995E-09,-3.87297102313308E-07,9.718036391628E-09,4.15538662000055E-07,56249.4372482633,2405199.46113144,42.7595293178814,56597.3931451125,1323.62058348113
,648645.527,339.9806,-0.019,1.000008e+01,0.5,31192.06,566.0818,9.25695586639327E-09,-5.10073849401077E-07,5.72733004132188E-09,3.1558552542886E-07,57487.7145441569,3167669.83380179,55.101683184303,56726.8250627131,1029.49350699459
,648733.652,337.9706,-0.019,5.000000e+05,0.5,11107.7,4422.783,9.84885804814523E-12,-2.47351408697607E-11,0.00223737434608801,0.00561910521588822,61.1635561657157,153.610618658415,2.51147297979575,20200.7996505873,8043.40712127834
,648734.447,337.9706,-0.019,3.788642e+05,0.5,11699.97,4489.913,1.20099264558433E-11,-3.12958801730843E-11,0.00172105416241135,0.00448478223711415,74.5842622299166,194.354240396675,2.60583445603512,21277.9198112914,8165.49177251522
,648735.243,337.9706,-0.019,2.870762e+05,0.5,12292.73,4670.762,1.49743267381783E-11,-3.9410133833453E-11,0.00135661913989004,0.00357041373538203,92.993834413811,244.745525058585,2.63184679501974,22355.9311008367,8494.38924147901
,648736.054,337.9706,-0.019,2.175258e+05,0.5,12959.96,4990.2,1.89312442880482E-11,-4.91659991029083E-11,0.00109825134364562,0.00285224910496443,117.567155261922,305.331575790208,2.59708228127129,23569.3757879332,9075.32886343354
,648737.146,337.9706,-0.019,1.648255e+05,0.5,13774.83,5450.883,2.39834181498467E-11,-6.060807172582E-11,0.000909000749451678,0.00229711971318582,148.942256643677,376.389341888832,2.52708230941666,25051.3230507575,9913.14092042387
,648738.051,337.9706,-0.019,1.248930e+05,0.5,14723.5,6016.105,3.03054007060013E-11,-7.41678490144056E-11,0.000760197396876655,0.00186046725795401,188.203146917637,460.598515757593,2.44734757787638,26776.6030461231,10941.0707690968
,648738.846,337.9706,-0.019,9.463495e+04,0.5,15910.89,6615.279,3.74696585577053E-11,-9.01210085998198E-11,0.000633392221489354,0.00152341782757352,232.694750447336,559.671115601476,2.40517293374928,28936.0264638524,12030.7467533096
,648739.642,337.9706,-0.019,7.170755e+04,0.5,17374.08,7148.038,4.49494982227149E-11,-1.09254620370136E-10,0.000518591032365811,0.00126049163191441,279.146185854868,678.495017057456,2.43060823123772,31597.0281150261,12999.6384069416
,648740.453,337.9706,-0.019,5.433485e+04,0.5,19089.17,7472.086,5.20832155491344E-11,-1.33058607163257E-10,0.00041076516050859,0.00104939450362666,323.448126062745,826.322965848246,2.55473103494794,34716.14273576,13588.961914524
,648741.249,337.9706,-0.019,4.117107e+04,0.5,20941.45,7461.262,5.83612251686666E-11,-1.63801871427162E-10,0.000310797573583886,0.000872312465013059,362.435934811341,1017.24534094299,2.80669007468174,38084.7552457116,13569.2770602861
,648742.044,337.9706,-0.019,3.119651e+04,0.5,22749.33,7068.244,6.35427421609564E-11,-2.04513993931804E-10,0.000223095315940406,0.000718038166733146,394.614285238598,1270.07649956722,3.21852641193485,41372.6205708738,12854.5226217368
,648742.84,337.9706,-0.019,2.363846e+04,0.5,24333.56,6355.639,6.76531695620341E-11,-2.59020762621655E-10,0.00015200284961608,0.000581966732425153,420.140935737765,1608.57541912482,3.82865672515384,44253.7492321133,11558.55758532
,648743.651,337.9706,-0.019,1.791157e+04,0.5,25589.75,5463.319,7.09012619398277E-11,-3.32095850109559E-10,9.90062605410205E-05,0.000463737419630737,440.312297697645,2062.3876475103,4.683920159156,46538.2944136604,9935.75740668607
,648744.447,337.9706,-0.019,1.357207e+04,0.5,26508.77,4535.071,7.35275410323301E-11,-4.29789230177786E-10,6.22735721299802E-05,0.000364006605557456,456.622063560436,2669.08484119631,5.84528224585679,48209.6520209853,8247.61747906304
,648745.835,337.9706,-0.019,1.028394e+04,0.5,27155.65,3679.001,7.58176716497632E-11,-5.59629680757328E-10,3.82792291212672E-05,0.000282548808300661,470.844274090983,3475.42235289385,7.38125648783461,49386.08758172,6690.74264837098
,648746.631,337.9706,-0.019,7.792469e+03,0.5,27574.92,2939.808,7.80779421996263E-11,-7.32358375077325E-10,2.31774596879722E-05,0.000217400795119633,484.881047090499,4548.10521062489,9.37983705058289,50148.5847025912,5346.42386985548
,648747.442,337.9706,-0.019,5.904585e+03,0.5,27849.29,2337.833,8.06804332246263E-11,-9.61100635587852E-10,1.39660612160502E-05,0.000166369834356661,501.043083866766,5968.64452897187,11.9124377147555,50647.5622947239,4251.65390220581
,648748.238,337.9706,-0.019,4.474074e+03,0.5,28031.52,1866.53,8.41277863071766E-11,-1.26342985348499E-09,8.44907219044353E-06,0.000126888041492964,522.451898254879,7846.17489939599,15.0179852453483,50978.9712921154,3394.52799155637
,648749.033,337.9706,-0.019,3.390107e+03,0.5,28156.75,1509.882,8.9153095813012E-11,-1.66255470992636E-09,5.17881793805263E-06,9.65762105762328E-05,553.66016612794,10324.8272928764,18.6483115899123,51206.7183630881,2745.91713658346
,648749.845,337.9706,-0.019,2.568774e+03,0.5,28246.9,1251.325,9.69770602002248E-11,-2.18912058959082E-09,3.25215582874394E-06,7.34128387740573E-05,602.248691101754,13594.9162309409,22.573591992488,51370.6678835559,2275.69754519578
,648750.64,337.9706,-0.019,1.946446e+03,0.5,28316.38,1077.391,1.09710438653174E-10,-2.88344943559948E-09,2.12172043137516E-06,5.57638238936311E-05,681.325747992926,17906.8497731575,26.2823617423944,51497.0263159697,1959.37590467387
,648751.436,337.9706,-0.019,1.474880e+03,0.5,28503.8,972.9396,1.29074186192419E-10,-3.78143184673691E-09,1.45182504806058E-06,4.25335044486926E-05,801.578842758406,23483.5163644455,29.2965770948166,51837.8740045563,1769.41742500451
,648752.231,337.9706,-0.019,1.117550e+03,0.5,28641.65,954.7619,1.65564738128715E-10,-4.96673283865256E-09,1.07953586293633E-06,3.23847111501519E-05,1028.19312757835,30844.4939963613,29.9987358104675,52088.5721897642,1736.3589092174
,648753.043,337.9706,-0.019,8.467957e+02,0.5,28709.94,987.9947,2.25016103752692E-10,-6.53869786727962E-09,8.46467326195583E-07,2.45973244057237E-05,1397.39907233815,40606.7396139716,29.058799606921,52212.7664521352,1796.79708585415
,648753.838,337.9706,-0.019,6.416440e+02,0.5,28795.48,1074.077,3.20853611783927E-10,-8.60192868951837E-09,6.9727579658776E-07,1.86936236928329E-05,1992.57089597455,53419.8529375616,26.8095117947782,52368.3320869751,1953.34896389926
,648754.634,337.9706,-0.019,4.861923e+02,0.5,28912.39,1221.831,4.77615738828014E-10,-1.13019005992921E-08,6.0102689035117E-07,1.42221991865653E-05,2966.09788918,70187.2672653983,23.6631661825572,52580.9481539512,2222.05886347999
,648755.445,337.9706,-0.019,3.684033e+02,0.5,29078.1,1428.863,7.28296030448996E-10,-1.48212003551068E-08,5.3258256307575E-07,1.0838330215964E-05,4522.87716462964,92042.886183502,20.3505164595906,52882.3133789842,2598.57352927583
,648756.241,337.9706,-0.019,2.791500e+02,0.5,29314.43,1686.379,1.11516879756651E-09,-1.93850478774033E-08,4.76283052108822E-07,8.27925762312648E-06,6925.44141166272,120385.37451029,17.3830615774983,53312.1102749593,3066.89992653364
,648757.036,337.9706,-0.019,2.115173e+02,0.5,29646.94,1974.396,1.68276018110217E-09,-2.52678237412986E-08,4.22530238408862E-07,6.34458772520468E-06,10450.3076749751,156918.695449913,15.0157010042565,53916.8230320393,3590.69636620731
,648757.847,337.9706,-0.019,1.602760e+02,0.5,30095.85,2254.35,2.45773010473185E-09,-3.28109994333152E-08,3.65559828874474E-07,4.88026871418894E-06,15263.039894178,203763.461396499,13.350123095349,54733.2243546484,4099.82918986842
,648758.643,337.9706,-0.019,1.214445e+02,0.5,30665.89,2468.423,3.41779514748425E-09,-4.24601982866331E-08,3.03298523327406E-07,3.76796001071157E-06,21225.2531658156,263687.090423746,12.4232718622376,55769.9163640491,4489.14883152242
,648759.454,337.9706,-0.019,9.202165e+01,0.5,31321.01,2555.173,4.47503924092692E-09,-5.48545044955721E-08,2.37894614671967E-07,2.91608419668133E-06,27790.9695335452,340658.434739982,12.257882342996,56961.3374383573,4646.91500901087
,648760.25,337.9706,-0.019,6.972812e+01,0.5,31988.06,2480.772,5.50075213485502E-09,-7.09288839663098E-08,1.75010756546636E-07,2.25665824229682E-06,34160.8702764526,440483.836505484,12.8943973891998,58174.4547720019,4511.60709694957
,648761.061,337.9706,-0.019,5.283509e+01,0.5,32586.75,2262.246,6.38662427631898E-09,-9.19967716315279E-08,1.20929236067655E-07,1.74193734166296E-06,39662.3294522479,571320.013065793,14.4046005606817,59263.2505391553,4114.18909462287
,648761.903,337.9706,-0.019,4.003407e+01,0.5,33068.17,1958.31,7.09461394428675E-09,-1.19800184850225E-07,7.93206951525014E-08,1.33941522630283E-06,44059.0996777714,743985.272092514,16.8860752383433,60138.775532429,3561.44187939372
