Repository: AlexiLJ/BunchOfScripts

ScriptCutter.py:                filters out a threshold values from an CSV file

From_dat_to_csv.py:             converts .dat file from PPMS to .csv 
                    
Convert_all_files_to_csv.py     Converts all files in a rectory from .dat to .csv
                                and removes LCR head

temp_script.py:                 Script for measuring RaspberryPi CPU and GPU temperatures
                                Run in bash with "watch python3 temp_script.py"

File: Scripts/Data_examples/Nb-PrO2/Jan 31 2019 Pr0.994Nb0.006O2 1300C 10h air.dat (part 4 of 45)
Comment,Time Stamp (sec),Temperature (K),Magnetic Field (Oe),Frequency (Hz),AC Voltage (Vrms),Re[Impedance] (Ohm),-Im[Impedance] (Ohm),Re[Cp] (F),Im[Cp] (F),Re[Modulus],Im[Modulus],Re[Permittivity],Im[Permittivity],Loss Factor,Re[Sp.Impedance] (Ohm-cm),-Im[Sp.Impedance] (Ohm-cm)
,648762.699,337.9706,-0.019,3.033521e+01,0.5,33424.46,1628.926,7.63162101788691E-09,-1.56595702596386E-07,4.99942450918224E-08,1.02584810194067E-06,47394.0307070308,972493.461093948,20.5193237752973,60786.7353177588,2962.41416059423
,648763.479,337.9706,-0.019,2.298591e+01,0.5,33674.23,1317.824,8.03449062629917E-09,-2.05304566681774E-07,3.06471195072157E-08,7.83122898902638E-07,49895.9388268481,1274986.12874042,25.5529038779078,61240.9746048053,2396.6346407209
,648764.29,337.9706,-0.019,1.741690e+01,0.5,33845.69,1046.462,8.33967369624074E-09,-2.6972982356179E-07,1.84403560144555E-08,5.96415897715251E-07,51791.1922407921,1675081.02282955,32.3429708866638,61552.7969539946,1903.12748849473
,648765.133,337.9706,-0.019,1.319742e+01,0.5,33963.76,820.8051,8.57607688864536E-09,-3.54865993385638E-07,1.09597204005676E-08,4.53497807642744E-07,53259.307616779,2203795.20261565,41.3785927987046,61767.5226321048,1492.74101544697
,648765.928,337.9706,-0.019,1.000008e+01,0.5,34045.82,639.2167,8.77379699766115E-09,-4.67308055779694E-07,6.46727206001789E-09,3.44458429271948E-07,54487.1926095123,2902084.92970973,53.2617811768685,61916.7594335423,1162.49885124819
,648853.429,335.9713,-0.019,5.000000e+05,0.5,11966.1,4868.401,9.28558086888625E-12,-2.28231382819903E-11,0.00246280125067615,0.00605334812101875,57.6654820517365,141.736665648389,2.45791174556081,21761.9118898505,8853.82151297918
,648854.225,335.9713,-0.019,3.788642e+05,0.5,12621.59,4894.393,1.12193733832026E-11,-2.89323580880604E-11,0.00187609769835785,0.00483805365621772,69.6747552572229,179.676252848313,2.57878556135562,22954.0058573653,8901.09135142621
,648855.02,335.9713,-0.019,2.870762e+05,0.5,13263.32,5042.148,1.38838788616513E-11,-3.65214048027382E-11,0.0014644879107431,0.0038523208355481,86.2219153125597,226.805887848468,2.63049002131631,24121.0754721164,9169.80306963723
,648855.832,335.9713,-0.019,2.175258e+05,0.5,13968.49,5341.097,1.74734487413754E-11,-4.56980455530792E-11,0.00117547732691908,0.00307420802997884,108.513927023563,283.794828008062,2.61528483755303,25403.5189923415,9713.48077561987
,648856.924,335.9713,-0.019,1.648255e+05,0.5,14812.44,5798.935,2.21289930050376E-11,-5.65249276199059E-11,0.000967042635298091,0.00247015374595419,137.42587211004,351.032126602151,2.55433799482146,26938.3520239424,10546.1188294407
,648857.735,335.9713,-0.019,1.248930e+05,0.5,15785.41,6388.317,2.80728154515446E-11,-6.93673939093766E-11,0.000807230251769689,0.00199465062372261,174.338305639777,430.786642746312,2.47098101111764,28707.8247353077,11617.9867858729
,648858.53,335.9713,-0.019,9.463495e+04,0.5,16996.31,7040.88,3.49866919330542E-11,-8.4456014300583E-11,0.000674142182731818,0.00162734338914832,217.27498626127,524.49026566882,2.41394683619093,30910.004151109,12804.7576225346
,648859.326,335.9713,-0.019,7.170755e+04,0.5,18501.05,7663.956,4.24166608182893E-11,-1.02395259397655E-10,0.00055602094645358,0.00134225344344161,263.416713251353,635.896889634928,2.41403395322207,33646.5698907513,13937.9025078924
,648860.122,335.9713,-0.019,5.433485e+04,0.5,20301.02,8111.948,4.97161659993047E-11,-1.24420038229437E-10,0.000445940480644539,0.00111601388672294,308.748232188723,772.675569003636,2.50260726523395,36920.049850335,14752.6343278971
,648860.933,335.9713,-0.019,4.117107e+04,0.5,22299.92,8228.192,5.62978491302125E-11,-1.52577568896765E-10,0.000342743909620429,0.000928899297077997,349.621919663388,947.539974606812,2.71018469184968,40555.3099331207,14964.0391871013
,648861.728,335.9713,-0.019,3.119651e+04,0.5,24320.98,7932.206,6.18365201886315E-11,-1.89597291192047E-10,0.000250364588952275,0.000767644229186244,384.018274723945,1177.44052274936,3.06610544405932,44230.8708630896,14425.7500826622
,648862.524,335.9713,-0.019,2.363846e+04,0.5,26153.91,7250.821,6.62758455757159E-11,-2.39058790771579E-10,0.000173412217726041,0.000625502620366339,411.587453437203,1484.60722093757,3.60702739731128,47564.2928769675,13186.5626838383
,648863.335,335.9713,-0.019,1.791157e+04,0.5,27652.65,6318.382,6.97778781269949E-11,-3.05385657528849E-10,0.000114501711228961,0.000501121291022847,433.335839249775,1896.51152703814,4.37653975337357,50289.9468348815,11490.8008766781
,648864.131,335.9713,-0.019,1.357207e+04,0.5,28775.82,5297.778,7.25663839498209E-11,-3.94157173552938E-10,7.27467244529628E-05,0.000395136724953,450.653068483774,2447.80199946784,5.4316772050471,52332.577815512,9634.69953017178
,648864.926,335.9713,-0.019,1.028394e+04,0.5,29561.36,4321.349,7.49285974160621E-11,-5.12569394999404E-10,4.49627245233037E-05,0.000307579713236355,465.322929224133,3183.16771615741,6.84077124990368,53761.1846519878,7858.93617664015
,648865.722,335.9713,-0.019,7.792469e+03,0.5,30087.16,3464.331,7.71406425348912E-11,-6.69954128069771E-10,2.73128014136612E-05,0.000237207306744376,479.06021178067,4160.56122855435,8.68483987240249,54717.4204574452,6300.33728443501
,648866.533,335.9713,-0.019,5.904585e+03,0.5,30431.86,2755.927,7.95602592953801E-11,-8.78530771112843E-10,1.64637273872709E-05,0.000181797938380658,494.08655949593,5455.86766502227,11.042331672791,55344.3023177365,5012.01231385832
,648867.329,335.9713,-0.019,4.474074e+03,0.5,30659.49,2194.774,8.2634082102733E-11,-1.15434154673234E-09,9.93490807418499E-06,0.00013878386328223,513.175669421359,7168.7127261702,13.9693152916883,55758.2771302056,3991.48247182748
,648868.124,335.9713,-0.019,3.390107e+03,0.5,30813.73,1765.284,8.69978512007356E-11,-1.51858188114753E-09,6.05483371876564E-06,0.000105689515910721,540.275627103272,9430.72463079079,17.4553952791732,56038.7826658346,3210.39894941233
,648868.92,335.9713,-0.019,2.568774e+03,0.5,30922.57,1449.348,9.37044934876934E-11,-1.99923259230202E-09,3.76681161654916E-06,8.03668241785648E-05,581.925338186167,12415.670359938,21.3355039645413,56236.7223863861,2635.82817072656
,648869.731,335.9713,-0.019,1.946446e+03,0.5,31004.12,1230.203,1.04479980562628E-10,-2.63315067103673E-09,2.42265513619384E-06,6.10568260369795E-05,648.843462673183,16352.439863937,25.202442198564,56385.0316863767,2237.28443625156
,648870.527,335.9713,-0.019,1.474880e+03,0.5,31212.02,1090.967,1.20698628193528E-10,-3.4531273605425E-09,1.6279460895697E-06,4.65747230728072E-05,749.564801173062,21444.6739136103,28.6094996457271,56763.1249232626,1984.06562946445
,648871.323,335.9713,-0.019,1.117550e+03,0.5,31362.38,1048.042,1.51574836407227E-10,-4.53583693958953E-09,1.1850063611289E-06,3.54610023263779E-05,941.31278718638,28168.5365000624,29.9247358407392,57036.574173374,1906.00092434985
,648872.134,335.9713,-0.019,8.467957e+02,0.5,31433.89,1062.217,2.01817543149893E-10,-5.97232999607799E-09,9.10057497099422E-07,2.69310764726026E-05,1253.33095221124,37089.4716290583,29.592719755003,57166.6244252725,1931.78000868298
,648872.929,335.9713,-0.019,6.416440e+02,0.5,31520.68,1134.282,2.82808095557433E-10,-7.85898346396688E-09,7.36360042255032E-07,2.04627854948834E-05,1756.2999438299,48806.0010768754,27.7891035915231,57324.4633479725,2062.83960039139
,648873.725,335.9713,-0.019,4.861923e+02,0.5,31637.43,1273.571,4.15841622825856E-10,-1.03301348988313E-08,6.26478144499059E-07,1.55626646988027E-05,2582.4671580622,64152.3903578926,24.8415125658483,57536.7884341025,2316.15479458377
,648874.521,335.9713,-0.019,3.684033e+02,0.5,31801.57,1477.949,6.29973276845318E-10,-1.35553657546544E-08,5.5087847226448E-07,1.18534538723677E-05,3912.27142404443,84181.7772810486,21.5173662961307,57835.2984095832,2687.84281559511
,648875.332,335.9713,-0.019,2.791500e+02,0.5,32035.08,1739.83,9.63738681137778E-10,-1.77450933420755E-08,4.91379187330067E-07,9.04764923955426E-06,5985.02736710111,110200.899229967,18.4127644654938,58259.9667681461,3164.10753406027
,648876.127,335.9713,-0.019,2.115173e+02,0.5,32365.32,2041.12,1.46034173011073E-09,-2.31561237969289E-08,4.36809495268982E-07,6.9263341172587E-06,9069.04059274032,143804.578308492,15.8566473308772,58860.5512344721,3712.04265354724
,648876.939,335.9713,-0.019,1.602760e+02,0.5,32815.91,2345.376,2.15172539199839E-09,-3.01063994892647E-08,3.80320380245436E-07,5.32134692659088E-06,13362.6838993252,186967.305966594,13.9917480182282,59680.0078559652,4265.37183046858
,648877.734,335.9713,-0.019,1.214445e+02,0.5,33397.98,2594.801,3.03034769765538E-09,-3.90039512854129E-08,3.18826761713238E-07,4.1036556603622E-06,18819.1200138271,242223.042861244,12.8711142010505,60738.5779877312,4718.98369006577
,648878.545,335.9713,-0.019,9.202165e+01,0.5,34083.16,2722.173,4.02720097944119E-09,-5.04228553197945E-08,2.53442838080017E-07,3.17324901875645E-06,25009.7962720728,313136.926972848,12.5205708821592,61984.6670884982,4950.62626711544
,648879.341,335.9713,-0.019,6.972812e+01,0.5,34801.15,2681.493,5.02381870627988E-09,-6.5200494041958E-08,1.8917099943264E-07,2.45511300119195E-06,31199.0096827306,404909.285916525,12.9782736706753,63290.4254490161,4876.64438699751
,648880.152,335.9713,-0.019,5.283509e+01,0.5,35463.5,2477.95,5.90630450734189E-09,-8.45288362945657E-08,1.32459776926933E-07,1.89571512703981E-06,36679.438946189,524942.506131348,14.3116285639339,64494.9952203069,4506.47492227669
,648880.995,335.9713,-0.019,4.003407e+01,0.5,36008.4,2167.758,6.62247149404095E-09,-1.10005177028997E-07,8.78043167232951E-08,1.45850826443685E-06,41126.9921042172,683156.137578777,16.6108947585478,65485.966864266,3942.35035596548
,648881.79,335.9713,-0.019,3.033521e+01,0.5,36418.2,1816.649,7.16851572931438E-09,-1.43706593587048E-07,5.57557527793246E-08,1.11773058850003E-06,44518.0458781521,892449.283488289,20.0469105479374,66231.2415563094,3303.81289415808
,648882.57,335.9713,-0.019,2.298591e+01,0.5,36708.26,1477.036,7.57742796161822E-09,-1.88319171466607E-07,3.43497301676551E-08,8.53681850627965E-07,47057.4800100181,1169503.12054178,24.8526508494038,66758.7534576616,2686.18240614212
,648883.381,335.9713,-0.019,1.741690e+01,0.5,36908.15,1176.848,7.88645453997854E-09,-2.47333935333798E-07,2.07379685979041E-08,6.50381404996003E-07,48976.6024493755,1535997.67318457,31.3618666131905,67122.2794659402,2140.25141723258
,648884.224,335.9713,-0.019,1.319742e+01,0.5,37045.42,924.9253,8.1227052411427E-09,-3.25333329290844E-07,1.23499752613759E-08,4.94645373574794E-07,50443.7708215062,2020390.91856006,40.0523371995555,67371.9228455809,1682.09716476492
,648885.019,335.9713,-0.019,1.000008e+01,0.5,37140.44,720.7085,8.31231864298628E-09,-4.28360664291754E-07,7.29176497652111E-09,3.75768233071462E-07,51621.3113949147,2660213.13552448,51.5332343104043,67544.7290955516,1310.70230695601
,648972.442,333.9904,-0.019,5.000000e+05,0.5,12886.78,5379.071,8.78041392205879E-12,-2.10354655148647E-11,0.00272113632099652,0.00651909690701081,54.5282851529383,130.634827936494,2.39572595342207,23436.2884234536,9782.54144217833
,648973.254,333.9904,-0.019,3.788642e+05,0.5,13618.02,5356.489,1.0507853321784E-11,-2.67145431817596E-11,0.00205322635190495,0.00522000092313615,65.2560605185157,165.90313865339,2.54234070115705,24766.1436352882,9741.47313301355
,648974.049,333.9904,-0.019,2.870762e+05,0.5,14318.58,5463.688,1.28965812425097E-11,-3.37978175634068E-11,0.00158692387134851,0.00415882027044981,80.0905818030861,209.891817174413,2.6206803902419,26040.2032698854,9936.42848126237
,648974.845,333.9904,-0.019,2.175258e+05,0.5,15069.95,5734.638,1.61383680084804E-11,-4.24097212360047E-11,0.00126208847116774,0.00331661914075034,100.222784538515,263.373616932088,2.62788165530239,27406.6675094185,10429.1863578099
,648975.952,333.9904,-0.019,1.648255e+05,0.5,15949.89,6182.368,2.04007262469163E-11,-5.26318296740712E-11,0.00103098473135198,0.0026598373077668,126.692958668406,326.855139411891,2.57989980538202,29006.9530450864,11243.4416966791
,648976.748,333.9904,-0.019,1.248930e+05,0.5,16946.56,6785.876,2.59500847588294E-11,-6.48058803860531E-11,0.000857465963564095,0.00214137399497084,161.155685145716,402.458649062109,2.49732827419776,30819.5272942784,12340.9996245603
,648977.544,333.9904,-0.019,9.463495e+04,0.5,18180.18,7484.643,3.25646606583688E-11,-7.90994830893154E-11,0.000716631098525813,0.00174069522952491,202.233643886329,491.225038777315,2.42899761551753,33063.0259902243,13611.7984550511
,648978.355,333.9904,-0.019,7.170755e+04,0.5,19721.83,8193.81,3.98741276669565E-11,-9.59737615646462E-11,0.000594461919048179,0.00143082118195833,247.627027945245,596.017987790952,2.40691814918823,35866.7173737985,14901.5110405375
,648979.15,333.9904,-0.019,5.433485e+04,0.5,21596.44,8767.03,4.72694500037056E-11,-1.16442152112862E-10,0.000481952494274507,0.00118722738777553,293.553592314046,723.131156525614,2.46337014929799,39275.9398980824,15943.9862942543
,648979.946,333.9904,-0.019,4.117107e+04,0.5,23734.5,9027.874,5.41213659927058E-11,-1.42286385604615E-10,0.000376054524532318,0.000988656477982779,336.105484765669,883.629482220375,2.62902428633807,43164.2805717533,16418.3650931107
,648980.742,333.9904,-0.019,3.119651e+04,0.5,25969.5,8855.964,6.001304186137E-11,-1.75984081531818E-10,0.00027952120590869,0.000819676543044407,372.694076675682,1092.89952220098,2.93243061963667,47228.9192655479,16105.7243602918
,648981.553,333.9904,-0.019,2.363846e+04,0.5,28069.06,8235.541,6.47997214053663E-11,-2.20855833042482E-10,0.000196962996188119,0.000671305765800218,402.420400448989,1371.56288402021,3.40828368166706,51047.2426731289,14977.4043010882
,648982.348,333.9904,-0.019,1.791157e+04,0.5,29842.98,7283.646,6.8583975787632E-11,-2.81006273197625E-10,0.00013199422431027,0.000540814448726216,425.921445374563,1745.11023406192,4.09725843348235,54273.3473137088,13246.2592230436
,648983.144,333.9904,-0.019,1.357207e+04,0.5,31208.21,6176.784,7.15665847262529E-11,-3.61590271753018E-10,8.48168427694534E-05,0.0004285372194796,444.444097284655,2245.55443760377,5.05250143116547,56756.1959418651,11233.2864651506
,648983.955,333.9904,-0.019,1.028394e+04,0.5,32181.51,5077.026,7.40252067076341E-11,-4.69220155641077E-10,5.28253842574739E-05,0.000334841821124363,459.712675927312,2913.9594868101,6.3386537709281,58526.2688012254,9233.23325682388
,648984.751,333.9904,-0.019,7.792469e+03,0.5,32840.71,4087.702,7.62295811266408E-11,-6.12430545866965E-10,3.22274612224483E-05,0.00025891630751035,473.402321765245,3803.32723922123,8.03402743154956,59725.1098871088,7434.01866572783
,648985.546,333.9904,-0.019,5.904585e+03,0.5,33274.81,3255.886,7.85113466587671E-11,-8.02377645567016E-10,1.9450449706408E-05,0.000198781535470001,487.572583291909,4982.94014908613,10.21989406263,60514.5772951519,5921.25289404216
,648986.342,333.9904,-0.019,4.474074e+03,0.5,33560.61,2589.108,8.12891255222078E-11,-1.05368823505696E-09,1.1719908279457E-05,0.000151916131348181,504.823195768955,6543.63371174766,12.9622286903443,61034.3418314769,4708.63022783589
,648987.153,333.9904,-0.019,3.390107e+03,0.5,33751.93,2072.672,8.50950306341198E-11,-1.38570961411679E-09,7.10915881724494E-06,0.000115767391443766,528.458696446889,8605.5588777996,16.2842601241296,61382.2821781869,3769.42407639584
,648987.949,333.9904,-0.019,2.568774e+03,0.5,33884.94,1687.702,9.08444118770848E-11,-1.82393422878583E-09,4.38628645354549E-06,8.80659342118465E-05,564.163607701897,11327.0292961449,20.0775610860211,61624.1781928006,3069.30597440474
,648988.744,333.9904,-0.019,1.946446e+03,0.5,33981.73,1414.442,9.99817499604739E-11,-2.40204464522712E-09,2.78547945026007E-06,6.69206730281526E-05,620.908469729201,14917.2210476293,24.0248309934236,61800.2034183811,2572.34706189184
,648989.54,333.9904,-0.019,1.474880e+03,0.5,34214.1,1233.399,1.13551812328611E-10,-3.14989152917451E-09,1.8404837900039E-06,5.10544409713096E-05,705.181516184785,19561.513275832,27.739685211355,62222.7985384156,2243.09677865217
,648990.351,333.9904,-0.019,1.117550e+03,0.5,34379.08,1160.089,1.39623889043758E-10,-4.1377349939069E-09,1.31169632941777E-06,3.88719426222988E-05,867.094797981353,25696.2366054542,29.6348642216244,62522.8361633383,2109.77299223513
,648991.147,333.9904,-0.019,8.467957e+02,0.5,34454.66,1150.707,1.81979403907994E-10,-5.44885751859735E-09,9.85871561380381E-07,2.95191299357961E-05,1130.13178152427,33838.5933931167,29.9421659901261,62660.2882405092,2092.71060287263
,648991.942,333.9904,-0.019,6.416440e+02,0.5,34543.44,1205.146,2.50209725097523E-10,-7.17183198245091E-09,7.82363961945515E-07,2.24251190956342E-05,1553.85695472509,44538.6405332871,28.6632822911083,62821.7462374824,2191.71501712386
,648992.754,333.9904,-0.019,4.861923e+02,0.5,34660.27,1333.17,3.6273543525445E-10,-9.43053633406598E-09,6.55795293628554E-07,1.70496200348755E-05,2252.66615266721,58565.6871001499,25.9983873024445,63034.2168140354,2424.54334112134
,648993.549,333.9904,-0.019,3.684033e+02,0.5,34822.95,1532.555,5.44930841266225E-10,-1.23820022373564E-08,5.71231860545452E-07,1.29796180353601E-05,3384.13935435837,76894.933969648,22.7221535279321,63330.0715892956,2787.15094110444
,648994.345,333.9904,-0.019,2.791500e+02,0.5,35053.89,1796.876,8.31551610254846E-10,-1.62221091912832E-08,5.07490656335907E-07,9.90025001348267E-06,5164.11683160484,100742.835544703,19.5082409693268,63750.0660680182,3267.85311747245
,648995.141,333.9904,-0.019,2.115173e+02,0.5,35381.34,2109.675,1.26355831178462E-09,-2.11911248126263E-08,4.51480594933952E-07,7.5717769005939E-06,7846.97265344884,131601.506119367,16.7709907924206,64345.5765558406,3836.7188529446
,648995.952,333.9904,-0.019,1.602760e+02,0.5,35832.25,2437.11,1.87619771738029E-09,-2.7585289814001E-08,3.95195739147989E-07,5.81046917212827E-06,11651.5969571303,171310.665118575,14.702762698442,65165.6151390258,4432.20206131268
,648996.763,333.9904,-0.019,1.214445e+02,0.5,36424.04,2721.814,2.67366090198673E-09,-3.57796424150955E-08,3.3443302342097E-07,4.47547180755421E-06,16604.0172319815,222199.381669131,13.3822663855796,66241.8623571916,4949.97337884203
,648997.574,333.9904,-0.019,9.202165e+01,0.5,37136.57,2892.78,3.60589811724518E-09,-4.62913487523918E-08,2.69326884493055E-07,3.45753105969283E-06,22393.4136266192,287479.370254184,12.8376751775109,67537.6909963368,5260.897324669
,648998.37,333.9904,-0.019,6.972812e+01,0.5,37904.84,2891.531,4.56702970953113E-09,-5.98688135852681E-08,2.03988527719617E-07,2.67406868715834E-06,28362.2504034369,371798.387630017,13.1089170408341,68934.890087738,5258.62585543923
,648999.181,333.9904,-0.019,5.283509e+01,0.5,38634.05,2710.342,5.44318507872882E-09,-7.75888373094109E-08,1.4488238128925E-07,2.06519810520147E-06,33803.3663045751,481843.599065826,14.2543081279042,70261.0534800879,4929.1100521775
,649000.008,333.9904,-0.019,4.003407e+01,0.5,39249.51,2397.148,6.16307565089248E-09,-1.00910623536995E-07,9.70956823707321E-08,1.58978834688842E-06,38274.0437403203,626676.977193791,16.3734195802679,71380.3476771719,4359.52595774157
,649000.803,333.9904,-0.019,3.033521e+01,0.5,39720.69,2025.893,6.71937901911569E-09,-1.31743567409927E-07,6.21777730675349E-08,1.21908908758059E-06,41728.8089670265,818156.282216524,19.606509326998,72237.2498962959,3684.35037015109
,649001.583,333.9904,-0.019,2.298591e+01,0.5,40057.73,1656.454,7.13551984550829E-09,-1.72556996681473E-07,3.85222485674912E-08,9.31576628212706E-07,44313.1342444839,1071616.57795465,24.1828206518261,72850.2010485807,3012.47741516371
,649002.41,333.9904,-0.019,1.741690e+01,0.5,40290.34,1324.08,7.44544884286135E-09,-2.2655705496004E-07,2.3332434996799E-08,7.09981072932852E-07,46237.8609025717,1406968.71536261,30.428931786599,73273.2326398843,2408.01199180295
,649003.237,333.9904,-0.019,1.319742e+01,0.5,40450.33,1043.296,7.68437086077789E-09,-2.97935904250423E-07,1.39305085397625E-08,5.40109103745449E-07,47721.6187342541,1850246.93465207,38.7716717019906,73564.1952996697,1897.36970500276
,649004.033,333.9904,-0.019,1.000008e+01,0.5,40561.88,814.2639,7.87361508607161E-09,-3.92217597129661E-07,8.23831131125204E-09,4.10384636737117E-07,48896.8666407838,2435756.80692645,49.8141695831044,73767.0635083018,1480.84499100677
,649092.828,331.9754,-0.019,5.000000e+05,0.5,13886.58,5974.776,8.32183181094468E-12,-1.9341609323802E-11,0.0030224884526377,0.00702487050504146,51.680390242421,120.115611620017,2.32420094075493,25254.5549854473,10865.9085979219
,649093.624,331.9754,-0.019,3.788642e+05,0.5,14710.13,5894.03,9.8594929733945E-12,-2.4607004608514E-11,0.00225927425873895,0.00563862383661154,61.2296013706137,152.814864534097,2.49576775143662,26752.2879591719,10719.0614766829
,649094.435,331.9754,-0.019,2.870762e+05,0.5,15482.77,5951.793,1.19927014586316E-11,-3.11973615955154E-11,0.00172869358371579,0.00449695833795755,74.4772912410704,193.742418546564,2.60136231216375,28157.4344649318,10824.1110180116
,649095.231,331.9754,-0.019,2.175258e+05,0.5,16291.68,6186.185,1.49040750227306E-11,-3.92507532455495E-11,0.00136146567037201,0.00358549946900816,92.5575559414725,243.755736852449,2.63355848556097,29628.5426912394,11250.3834084886
,649096.323,331.9754,-0.019,1.648255e+05,0.5,17216.63,6615.106,1.87773388619694E-11,-4.88703424512242E-11,0.00110314903323045,0.0028710815427578,116.611369004656,303.495483511017,2.60262345002484,31310.6847761724,12030.4321302698
,649097.134,331.9754,-0.019,1.248930e+05,0.5,18243.01,7224.264,2.39121147448852E-11,-6.03838603367885E-11,0.000912860843876517,0.00230519392749874,148.499446950122,374.996940270392,2.52524132562154,33177.2905312225,13138.2653192786
,649097.93,331.9754,-0.019,9.463495e+04,0.5,19501.29,7961.639,3.01782033924073E-11,-7.39186863451506E-11,0.000762301969864956,0.001867187369574,187.413223862994,459.051161247976,2.44940646015224,35465.6366500717,14479.2778279304
,649098.725,331.9754,-0.019,7.170755e+04,0.5,21076.76,8751.827,3.72960205400596E-11,-8.98188771187898E-11,0.00063494612074208,0.00152912151940525,231.616420493462,557.794813220117,2.40826972471005,38330.8341099879,15916.337657985
,649099.521,331.9754,-0.019,5.433485e+04,0.5,23017.93,9452.207,4.4716232578777E-11,-1.08892569889975E-10,0.000519618929107001,0.00126537137166589,277.697555339047,676.246604625282,2.4351910617277,41861.1046662444,17190.0699391304
,649100.332,331.9754,-0.019,4.117107e+04,0.5,25285.26,9871.902,5.17940334535692E-11,-1.32661933062362E-10,0.000411212364377221,0.00105325311662259,321.652242188923,823.859533181132,2.56133620451256,45984.5396772517,17953.3399778741
,649101.128,331.9754,-0.019,3.119651e+04,0.5,27733.57,9852.677,5.80279444705328E-11,-1.63338558640422E-10,0.000310980504942072,0.000875355966956625,360.366188999227,1014.36806750524,2.81482585900258,50437.1103977906,17918.3768105863
,649101.923,331.9754,-0.019,2.363846e+04,0.5,30118.41,9328.099,6.31756489645839E-11,-2.0398047850172E-10,0.000223092851796792,0.000720318467726919,392.334556439115,1266.7632524056,3.2287832708465,54774.2526539468,16964.3633713409
,649102.734,331.9754,-0.019,1.791157e+04,0.5,32203.75,8384.012,6.72736428828951E-11,-2.58404159844957E-10,0.000151935055677884,0.000583596319910642,417.783992299,1604.74618142232,3.84109063775195,58566.7151388317,15247.4181585855
,649103.53,331.9754,-0.019,1.357207e+04,0.5,33855.78,7201.378,7.04864341677986E-11,-3.31377301423349E-10,9.88861105632641E-05,0.000464892469786414,437.736126774116,2057.92530347894,4.70129189163518,61571.146933601,13096.6441465062
,649104.326,331.9754,-0.019,1.028394e+04,0.5,35061.09,5973.039,7.30767765689378E-11,-4.28952739165678E-10,6.21482104601941E-05,0.000364803243421616,453.822717947023,2663.89004960209,5.86989135681183,63763.1602060921,10862.7496371116
,649105.121,331.9754,-0.019,7.792469e+03,0.5,35889.7,4835.343,7.53045929060313E-11,-5.58938476136975E-10,3.81218662783483E-05,0.00028295455858458,467.657943208126,3471.12982147423,7.42236900257128,65270.0954490743,8793.70123291678
,649105.932,331.9754,-0.019,5.904585e+03,0.5,36438.93,3860.548,7.75002027449078E-11,-7.31508703636764E-10,2.30626608895931E-05,0.000217683781102999,481.293159092206,4542.82856569579,9.43879728991843,66268.9417621807,7020.90952127582
,649106.728,331.9754,-0.019,4.474074e+03,0.5,36799.81,3068.037,8.00350692749831E-11,-9.5998690454392E-10,1.38878379109641E-05,0.000166578759133047,497.035233008487,5961.7280163238,11.9945782922435,66925.2490605327,5579.62501306201
,649107.524,331.9754,-0.019,3.390107e+03,0.5,37039.68,2447.416,8.33847950527795E-11,-1.26196205533532E-09,8.39451154638378E-06,0.000127044205576151,517.837760545025,7837.05955281175,15.1341986813848,67361.4839077275,4450.94486506133
,649108.335,331.9754,-0.019,2.568774e+03,0.5,37203.67,1978.588,8.83179760889102E-11,-1.66065539540304E-09,5.14229036971436E-06,9.66912131070394E-05,548.473890531267,10313.0321355135,18.8031414321728,67659.7210886651,3598.32006437482
,649109.13,331.9754,-0.019,1.946446e+03,0.5,37320.66,1639.41,9.60572299789184E-11,-2.18671303736406E-09,3.22851192594031E-06,7.34960723028184E-05,596.536344845084,13579.964806611,22.7646897359416,67872.4826460642,2981.48068053416
,649109.926,331.9754,-0.019,1.474880e+03,0.5,37581.64,1407.103,1.07357104613469E-10,-2.86734948118632E-09,2.09968571594906E-06,5.60795000010232E-05,666.711030427644,17806.8655454226,26.7085209824725,68347.1087786398,2559.00013420783
,649110.722,331.9754,-0.019,1.117550e+03,0.5,37764.41,1296.464,1.29310759932561E-10,-3.76666421551605E-09,1.46589362542209E-06,4.26996876788142E-05,803.048017273031,23391.8061542672,29.1287764257241,68679.499836387,2357.78869776813
,649111.533,331.9754,-0.019,8.467957e+02,0.5,37845.45,1257.883,1.64881130454904E-10,-4.96071620220206E-09,1.07769491038452E-06,3.24241991077165E-05,1023.94777485339,30807.1293719886,30.0866217287299,68826.8816349306,2287.62412262482
,649112.328,331.9754,-0.019,6.416440e+02,0.5,37937.33,1290.29,2.22113881309209E-10,-6.53063079835408E-09,8.37638258317813E-07,2.46283851122059E-05,1379.37563809231,40556.6413568023,29.4021731548722,68993.9773857968,2346.5604743697
,649113.124,331.9754,-0.019,4.861923e+02,0.5,38055.18,1403.401,3.16792121201091E-10,-8.59026122604253E-09,6.90342395098604E-07,1.87195991075313E-05,1967.34815378805,53347.3954451165,27.1163979504076,69208.3029652436,2552.26756488147
,649113.935,331.9754,-0.019,3.684033e+02,0.5,38216.8,1595.013,4.7097358644381E-10,-1.12846123250443E-08,5.94511938288794E-07,1.42446135819553E-05,2924.84867445617,70079.9033123595,23.9601808888078,69502.2299923985,2900.73895163555
,649114.731,331.9754,-0.019,2.791500e+02,0.5,38445.22,1859.301,7.15539505890091E-10,-1.47953847831179E-08,5.25121313221396E-07,1.08580613969903E-05,4443.65636537314,91882.5658519899,20.6772437598861,69917.6415227951,3381.38111320405
,649115.526,331.9754,-0.019,2.115173e+02,0.5,38769.61,2181.763,1.08873237633518E-09,-1.93466153862211E-08,4.66907773588294E-07,8.29688297399235E-06,6761.26547097003,120146.700359285,17.7698540125577,70507.5870019361,3967.82027314964
,649116.338,331.9754,-0.019,1.602760e+02,0.5,39219.38,2530.764,1.62705269118672E-09,-2.52145193213096E-08,4.10382440509096E-07,6.35971780839842E-06,10104.3520147718,156587.663377977,15.4970514832675,71325.5523465929,4602.52406230983
,649117.133,331.9754,-0.019,1.214445e+02,0.5,39818.78,2850.987,2.34445059609447E-09,-3.27441557982392E-08,3.50304687294533E-07,4.89258817256964E-06,14559.5494432955,203348.34784645,13.9666648778125,72415.6393412509,5184.89130904048
,649117.944,331.9754,-0.019,9.202165e+01,0.5,40556.21,3067.973,3.20765369575853E-09,-4.24026798451156E-08,2.85637901879441E-07,3.77591026145993E-06,19920.2289261992,263329.88835919,13.2192199866166,73756.7518745685,5579.50862072357
,649118.756,331.9754,-0.019,6.972812e+01,0.5,41373.41,3111.923,4.12621092193126E-09,-5.4858496247992E-08,2.19536498535487E-07,2.91876552339923E-06,25624.669605494,340683.224392969,13.2951265182333,75242.9365459641,5659.43742188343
,649119.551,331.9754,-0.019,5.283509e+01,0.5,42173.73,2959.46,4.98765938055263E-09,-7.10765477645901E-08,1.58199080459324E-07,2.25441307047225E-06,30974.4523848975,441400.860893043,14.2504815067614,76698.4227380973,5382.16359227626
,649120.394,331.9754,-0.019,4.003407e+01,0.5,42865.27,2650.313,5.71237957377973E-09,-9.23901036490984E-08,1.07350046484832E-07,1.73624350296922E-06,35475.1228206159,573762.690666673,16.17366326166,77956.0783274962,4819.93949461607
,649121.189,331.9754,-0.019,3.033521e+01,0.5,43406.16,2260.609,6.2779931570617E-09,-1.20544320337717E-07,6.93815682251861E-08,1.33220183208744E-06,38987.7065130647,748606.5157394,19.2010913873209,78939.7572640003,4111.21199684133
,649121.969,331.9754,-0.019,2.298591e+01,0.5,43797.98,1860.021,6.70174688314463E-09,-1.57806269903959E-07,4.32563725299668E-08,1.01855932752374E-06,41619.3095577026,980011.348055783,23.5470352216453,79652.3329834646,3382.69052701144
,649122.781,331.9754,-0.019,1.741690e+01,0.5,44070.21,1493.377,7.0182384998254E-09,-2.07111295083151E-07,2.63157224474463E-08,7.76588506827595E-07,43584.79151289,1286206.30609637,29.5104384224479,80147.4187067808,2715.90064367917
,649123.623,331.9754,-0.019,1.319742e+01,0.5,44257.46,1179.244,7.25531383233756E-09,-2.72294590196877E-07,1.57457410097074E-08,5.90943437412007E-07,45057.0810255147,1691008.7829181,37.5303669130392,80487.9572282184,2144.60885540275
,649124.419,331.9754,-0.019,1.000008e+01,0.5,44387.04,921.5036,7.44076615924295E-09,-3.58407265192413E-07,9.32330848910221E-09,4.49085675669764E-07,46208.7804161741,2225787.27276154,48.1680592457805,80723.615340944,1675.8743575083
,649212.294,329.9829,-0.019,5.000000e+05,0.5,14946.95,6657.214,7.91490873019806E-12,-1.77707589157918E-11,0.0033677166209642,0.00756128493807182,49.1533091754886,110.360288039497,2.24522600595384,27182.9759839882,12107.0110144391
,649213.105,329.9829,-0.019,3.788642e+05,0.5,15881.48,6509.127,9.28198952837656E-12,-2.26469280834622E-11,0.00249505059831095,0.00608762068647045,57.6431790440273,140.642361890333,2.43987865039352,28882.5405470808,11837.6955109724
,649213.901,329.9829,-0.019,2.870762e+05,0.5,16740.71,6508,1.11840425871722E-11,-2.87690248278271E-11,0.00189024346828298,0.00486232601904112,69.4553433094799,178.661917685071,2.57232790411801,30445.1622494831,11835.6459146378
,649214.696,329.9829,-0.019,2.175258e+05,0.5,17619.09,6696.579,1.37910035394245E-11,-3.62849348229057E-11,0.00147379401318165,0.00387763802378925,85.6451393087168,225.337357707991,2.63105833590554,32042.6107219016,12178.6013957282
,649215.804,329.9829,-0.019,1.648255e+05,0.5,18599.32,7097.79,1.72933940495384E-11,-4.53162702493959E-11,0.00118364243544589,0.0031016618443822,107.395748123711,281.423920120531,2.62043819273323,33825.2866891581,12908.2558722276
,649216.6,329.9829,-0.019,1.248930e+05,0.5,19662.41,7703.125,2.20122489184727E-11,-5.6186789550613E-11,0.000973369908406766,0.00248454987044301,136.700865874726,348.932215455918,2.55252381338742,35758.6543620825,14009.1364376451
,649217.395,329.9829,-0.019,9.463495e+04,0.5,20948.65,8469.035,2.78963129744552E-11,-6.90031505115188E-11,0.000810883545882356,0.00200576755125565,173.24218676812,428.524611817045,2.47355808542532,38097.8493837856,15402.0435615664
,649218.191,329.9829,-0.019,7.170755e+04,0.5,22555.72,9331.484,3.47598725662837E-11,-8.40202858238601E-11,0.000677000307086371,0.00163642024854291,215.866388532363,521.78429681144,2.41716322934273,41020.5155608042,16970.519434866
,649219.002,329.9829,-0.019,5.433485e+04,0.5,24554.38,10154.96,4.21298424703745E-11,-1.01868659389866E-10,0.000558251574507883,0.00134983508512735,261.635508765889,632.62658875377,2.41796915005081,44655.3391723208,18468.1178299493
,649219.798,329.9829,-0.019,4.117107e+04,0.5,26937.48,10741.24,4.93725068423284E-11,-1.23819122895968E-10,0.000447424487879152,0.00112207605395233,306.614033884023,768.943753744465,2.50785570381073,48989.3170117758,19534.344395228
,649220.593,329.9829,-0.019,3.119651e+04,0.5,29588.59,10898.58,5.59219828175416E-11,-1.51822771551457E-10,0.000343992390245978,0.000933906049972403,347.287707898585,942.852518497914,2.71490322592485,53810.7059547315,19820.48768475
,649221.404,329.9829,-0.019,2.363846e+04,0.5,32264.18,10505.82,6.14360656436511E-11,-1.88674875489831E-10,0.000251259484302618,0.000771637171419923,381.531364674679,1171.71212009243,3.07107679362487,58676.6149671386,19106.202452815
,649222.2,329.9829,-0.019,1.791157e+04,0.5,34689.2,9604.348,6.58702529032165E-11,-2.37911660115841E-10,0.000174049983245465,0.000628637641909536,409.0686344956,1477.48328941692,3.61182247873567,63086.8297882687,17466.7581697848
,649222.996,329.9829,-0.019,1.357207e+04,0.5,36671.95,8366.735,6.9346402408284E-11,-3.03949844449056E-10,0.000114888273086558,0.000503562860090179,430.656280947025,1887.5948147127,4.38306579567776,66692.7189919024,15215.9976830988
,649223.791,329.9829,-0.019,1.028394e+04,0.5,38155.5,7011.709,7.21016917068435E-11,-3.92354574030449E-10,7.29553526467242E-05,0.000396999926538892,447.767228321982,2436.60746335015,5.44168333283655,69390.7479557409,12751.7063584018
,649224.602,329.9829,-0.019,7.792469e+03,0.5,39192.89,5714.453,7.43996070944665E-11,-5.10273794691574E-10,4.50527735302142E-05,0.000308996923618865,462.037783972991,3168.91153765675,6.85855496580338,71277.3768302625,10392.4773054455
,649225.398,329.9829,-0.019,5.904585e+03,0.5,39887.02,4577.746,7.65487624220181E-11,-6.66988080531835E-10,2.7347154765772E-05,0.000238282444916219,475.384507211662,4142.14142655396,8.71324446572615,72539.7426721075,8325.22752660563
,649226.194,329.9829,-0.019,4.474074e+03,0.5,40344.55,3639.641,7.89019390390978E-11,-8.74609123443722E-10,1.64752720590069E-05,0.000182624450419205,489.998247148111,5431.51337782471,11.084760832181,73371.8205877996,6619.16136023328
,649227.005,329.9829,-0.019,3.390107e+03,0.5,40646.32,2895.815,8.18719386333895E-11,-1.14917320917017E-09,9.93249715360663E-06,0.00013941479607799,508.442592280268,7136.61622287795,14.0362281430271,73920.6286498248,5266.41686759324
,649227.8,329.9829,-0.019,2.568774e+03,0.5,40849.73,2327.381,8.61337915808599E-11,-1.51180323718136E-09,6.04879282748919E-06,0.000106167212772155,534.909628443077,9388.62777357898,17.5518017892215,74290.5562367174,4232.64557843509
,649228.596,329.9829,-0.019,1.946446e+03,0.5,40991.94,1909.466,9.27154248426412E-11,-1.99039162374405E-09,3.76033679993262E-06,8.07259728545206E-05,575.783006219591,12360.7660172913,21.4677506695589,74549.1836499811,3472.61270160414
,649229.392,329.9829,-0.019,1.474880e+03,0.5,41286.7,1615.804,1.02133545018281E-10,-2.60969587468917E-09,2.41111032992848E-06,6.16082079625116E-05,634.27158626839,16206.7804639592,25.5517995994564,75085.2431136871,2938.55009395442
,649230.203,329.9829,-0.019,1.117550e+03,0.5,41490.48,1459.794,1.20617002056988E-10,-3.42819419144442E-09,1.65056856112427E-06,4.69127026648658E-05,749.057885065382,21289.8334964711,28.4221472344728,75455.8435937862,2654.82558271554
,649230.998,329.9829,-0.019,8.467957e+02,0.5,41578.2,1385.76,1.50491531800843E-10,-4.51533238621537E-09,1.18725390120898E-06,3.5622243501939E-05,934.58522935041,28041.1987522927,30.003896778663,75615.3738426541,2520.18510796995
,649231.794,329.9829,-0.019,6.416440e+02,0.5,41674.07,1391.063,1.9845192759274E-10,-5.9453091068735E-09,9.03058683342777E-07,2.70542245633265E-05,1232.4297456799,36921.6660148005,29.9584346647132,75789.7259283695,2529.82930438749
,649232.605,329.9829,-0.019,4.861923e+02,0.5,41793.41,1485.247,2.78000332153264E-10,-7.82265970698312E-09,7.30602993223616E-07,2.05584595983172E-05,1726.44268468728,48580.4226250827,28.1390300737857,76006.7612669456,2701.11517943731
,649233.401,329.9829,-0.019,3.684033e+02,0.5,41954.92,1665.734,4.08180828449905E-10,-1.02808695765047E-08,6.20871898231266E-07,1.56379294776602E-05,2534.89195443991,63846.4419632247,25.1870466713173,76300.4882447687,3029.35430423682
,649234.196,329.9829,-0.019,2.791500e+02,0.5,42181.05,1927.188,6.16264143881747E-10,-1.34883927599607E-08,5.44294599628847E-07,1.19131697175752E-05,3827.13471886483,83765.8603795651,21.8873560856543,76711.7351118058,3504.84246756899
,649234.992,329.9829,-0.019,2.115173e+02,0.5,42501.77,2256.733,9.37374350814373E-10,-1.7653869138357E-08,4.82951714101501E-07,9.09558316107742E-06,5821.29912666711,109634.377032111,18.8333178980411,77295.0062177896,4104.16298584485
,649235.803,329.9829,-0.019,1.602760e+02,0.5,42949.84,2625.434,1.40803763397976E-09,-2.30342835102345E-08,4.25733893921186E-07,6.96463998961388E-06,8744.2207500981,143047.923559074,16.3591390985262,78109.8798909567,4774.69379167965
,649236.614,329.9829,-0.019,1.214445e+02,0.5,43554.19,2979.643,2.04889133559717E-09,-2.99491591844905E-08,3.66112826668218E-07,5.3515631282488E-06,12724.0619846121,185990.80938541,14.6172511270646,79208.9691055405,5418.86900738
,649237.426,329.9829,-0.019,9.202165e+01,0.5,44312.97,3243.494,2.84157874454133E-09,-3.88219597938203E-08,3.01979457093839E-07,4.12567639182177E-06,17646.8236511733,241092.836012563,13.6621094412384,80588.9093955081,5898.71642751263
,649238.221,329.9829,-0.019,6.972812e+01,0.5,45176.5,3337.671,3.71252625507084E-09,-5.02502920036779E-08,2.35462318509628E-07,3.18706170624672E-06,23055.5976143328,312065.271149824,13.5353364666559,82159.351208149,6069.98957215043
,649239.032,329.9829,-0.019,5.283509e+01,0.5,46045.93,3221.011,4.55398324610941E-09,-6.51014211909014E-08,1.72180390459532E-07,2.46140302112358E-06,28281.2290206169,404294.021907188,14.2954898322297,83740.5229394894,5857.82816274637
,649239.859,329.9829,-0.019,4.003407e+01,0.5,46821.95,2922.516,5.27906823897392E-09,-8.45765323891555E-08,1.18375538456275E-07,1.89650751024897E-06,32784.1649416334,525238.709279578,16.0211098929826,85151.816415623,5314.9761149145
,649240.655,329.9829,-0.019,3.033521e+01,0.5,47440.05,2518.011,5.85355956849762E-09,-1.10282742453272E-07,7.72816316259331E-08,1.45600812244897E-06,36351.8813741651,684879.879390702,18.8402870360773,86275.9117966675,4579.33107024631
,649241.435,329.9829,-0.019,2.298591e+01,0.5,47894.98,2086.153,6.28498004911679E-09,-1.44293823968255E-07,4.85152647859931E-08,1.1138385519278E-06,39031.0966363203,896096.112209712,22.9585174241774,87103.2612736107,3793.94103130906
,649242.262,329.9829,-0.019,1.741690e+01,0.5,48213.2,1682.417,6.60572563430476E-09,-1.89300970658203E-07,2.9646913547527E-08,8.49594703482924E-07,41022.9966635772,1175600.30761718,28.6571046298272,87681.9858038744,3059.69451333238
,649243.088,329.9829,-0.019,1.319742e+01,0.5,48432.99,1332.763,6.84660627572272E-09,-2.48807637431423E-07,1.77955885510723E-08,6.46696796308269E-07,42518.9179743098,1545149.684573,36.340287057789,88081.7025548852,2423.8031585941
,649243.884,329.9829,-0.019,1.000008e+01,0.5,48584.22,1042.988,7.02924808923439E-09,-3.2743476972117E-07,1.05524263545273E-08,4.9155062526333E-07,43653.1634639209,2033441.32188203,46.5817631650604,88356.7340133472,1896.80956687404
,649332.025,327.9881,-0.019,5.000000e+05,0.5,16075.83,7446.963,7.55183410267736E-12,-1.63022162488042E-11,0.00376723071705453,0.00813235685179941,46.8985365648822,101.240317840418,2.15870953031457,29235.9913435635,13543.2724657973
,649332.836,327.9881,-0.019,3.788642e+05,0.5,17146.24,7220.803,8.76351526735729E-12,-2.08095049841094E-11,0.00276784718525779,0.00657242305623828,54.4233408222446,129.231563766523,2.37456138880953,31182.6713901965,13131.9710398516
,649333.631,327.9881,-0.019,2.870762e+05,0.5,18110.32,7149.342,1.04553583706879E-11,-2.64849388667986E-11,0.00207652074646914,0.00526012816357017,64.9300554249213,164.477245788922,2.53314500830986,32935.976478301,13002.0099008372
,649334.427,327.9881,-0.019,2.175258e+05,0.5,19073.12,7281.822,1.27824027638518E-11,-3.34806730792481E-11,0.00160259524581946,0.00419764331439906,79.3815085523424,207.92228076982,2.61927852672037,34686.9537196368,13242.9420413982
,649335.535,327.9881,-0.019,1.648255e+05,0.5,20121.69,7644.543,1.59318017458888E-11,-4.19351131744871E-11,0.00127482011927528,0.003355535477506,98.9399630030435,260.426197374874,2.63216388474759,36593.9148807787,13902.5974381105
,649336.33,327.9881,-0.019,1.248930e+05,0.5,21230.67,8235.049,2.02372523312648E-11,-5.21733903407028E-11,0.00104058403451265,0.00268271582160672,125.677750004345,324.008131182309,2.57808666347948,38610.7394976218,14976.5095349865
,649337.126,327.9881,-0.019,9.463495e+04,0.5,22550.43,9018.882,2.57140676855315E-11,-6.4294364130481E-11,0.000863529672041095,0.00215913296374048,159.689967653581,399.282021571448,2.50035758312394,41010.8950065804,16402.0119695606
