Repository: AlexiLJ/BunchOfScripts

ScriptCutter.py:                filters out a threshold values from an CSV file

From_dat_to_csv.py:             converts .dat file from PPMS to .csv 
                    
Convert_all_files_to_csv.py     Converts all files in a rectory from .dat to .csv
                                and removes LCR head

temp_script.py:                 Script for measuring RaspberryPi CPU and GPU temperatures
                                Run in bash with "watch python3 temp_script.py"

File: Scripts/Data_examples/Nb-PrO2/Jan 31 2019 Pr0.994Nb0.006O2 1300C 10h air.dat (part 5 of 45)
Comment,Time Stamp (sec),Temperature (K),Magnetic Field (Oe),Frequency (Hz),AC Voltage (Vrms),Re[Impedance] (Ohm),-Im[Impedance] (Ohm),Re[Cp] (F),Im[Cp] (F),Re[Modulus],Im[Modulus],Re[Permittivity],Im[Permittivity],Loss Factor,Re[Sp.Impedance] (Ohm-cm),-Im[Sp.Impedance] (Ohm-cm)
,649337.921,327.9881,-0.019,7.170755e+04,0.5,24189.31,9944.027,3.2266891964866E-11,-7.84907213621456E-11,0.000721440376758419,0.0017549374031191,200.384435366883,487.444495702243,2.43254669360813,43991.4118130619,18084.5086873998
,649338.733,327.9881,-0.019,5.433485e+04,0.5,26239.09,10885.1,3.95105996055197E-11,-9.52423201443437E-11,0.000598389773438374,0.00144244913876116,245.369439411142,591.475577069434,2.41055112033881,47719.2038049037,19795.9725484671
,649339.528,327.9881,-0.019,4.117107e+04,0.5,28724.42,11642.61,4.68507228908191E-11,-1.15589188474019E-10,0.000484970898781397,0.00119651072949917,290.953205633484,717.834066327272,2.46718046898419,52239.1002187062,21173.6031779688
,649340.324,327.9881,-0.019,3.119651e+04,0.5,31566.24,11998.9,5.36782110975822E-11,-1.41214552523727E-10,0.000378721841865863,0.000996326709413354,333.353396230582,876.973165059267,2.6307611531057,57407.3201438961,21821.5629632986
,649341.135,327.9881,-0.019,2.363846e+04,0.5,34535.58,11776.91,5.95556304943544E-11,-1.74645831664521E-10,0.000281659150192783,0.00082596046961511,369.853452341314,1084.58869870022,2.93248228949699,62807.4518034183,21417.8452256541
,649341.931,327.9881,-0.019,1.791157e+04,0.5,37327.54,10959.71,6.43450329641616E-11,-2.19151947612762E-10,0.000198611851827438,0.000676449636309973,399.596686077681,1360.98138394465,3.40588756454322,67884.994822446,19931.6605542586
,649342.726,327.9881,-0.019,1.357207e+04,0.5,39688.5,9695.344,6.81136830315322E-11,-2.78827642319547E-10,0.000133132139256248,0.000544984779175611,423.000824805008,1731.58046122691,4.09356284831152,72178.7081873236,17632.2462514763
,649343.522,327.9881,-0.019,1.028394e+04,0.5,41503.86,8221.396,7.10743942704802E-11,-3.58803019509924E-10,8.55418906329924E-05,0.000431838905821715,441.387487225019,2228.24499337327,5.04827404007786,75480.1768670403,14951.6797756637
,649344.333,327.9881,-0.019,7.792469e+03,0.5,42799.65,6754.384,7.34797844644913E-11,-4.65610047808307E-10,5.32515942799953E-05,0.000337432635918509,456.325484860143,2891.53992993209,6.33657340180837,77836.7398079943,12283.727319529
,649345.129,327.9881,-0.019,5.904585e+03,0.5,43678.16,5435.312,7.56231652463985E-11,-6.07707655299021E-10,3.24701978799736E-05,0.000260930466959973,469.636346911139,3773.99705889933,8.03599866944161,79434.4247023503,9884.82302820862
,649345.924,327.9881,-0.019,4.474074e+03,0.5,44258.7,4327.778,7.78491596406539E-11,-7.96136632190424E-10,1.9590206825614E-05,0.000200342320431594,483.460257509916,4944.18209507375,10.2266567277712,80490.2123297755,7870.62815076203
,649346.736,327.9881,-0.019,3.390107e+03,0.5,44641.02,3438.28,8.05211252428185E-11,-1.04544864362041E-09,1.17931243236542E-05,0.000153116412507048,500.053746560317,6492.46405216389,12.9835324639064,81185.5110615033,6252.96014680098
,649347.531,327.9881,-0.019,2.568774e+03,0.5,44895.66,2750.261,8.42229414914259E-11,-1.3748675290814E-09,7.14784515750676E-06,0.000116682462473223,523.042832699039,8538.22716545555,16.3241452356704,81648.6070780527,5001.70795464622
,649348.327,327.9881,-0.019,1.946446e+03,0.5,45070.58,2237.291,8.98350237364041E-11,-1.80974071951905E-09,4.40592693426228E-06,8.87580928742943E-05,557.895087236507,11238.8845084971,20.145157692942,81966.7218880386,4068.80517578455
,649349.122,327.9881,-0.019,1.474880e+03,0.5,45404.85,1868.704,9.76485411974711E-11,-2.37261619057379E-09,2.78848889963056E-06,6.77533307652741E-05,606.41873452085,14734.4639269296,24.2975077914961,82574.6354344255,3398.48169380259
,649349.934,327.9881,-0.019,1.117550e+03,0.5,45633.18,1657.402,1.13199634236107E-10,-3.11672079859347E-09,1.87400114971323E-06,5.15967953369617E-05,702.99441343278,19355.5158055635,27.5329582080871,82989.8832880963,3014.20147667678
,649350.729,327.9881,-0.019,8.467957e+02,0.5,45729.95,1539.937,1.38244182733486E-10,-4.10529753112833E-09,1.31934549335097E-06,3.9179267362019E-05,858.526520929539,25494.7928881388,29.6959875631276,83165.872141071,2800.57606989084
,649351.525,327.9881,-0.019,6.416440e+02,0.5,45830.95,1511.699,1.78319708132383E-10,-5.40620958764269E-09,9.81373890722845E-07,2.97528130381935E-05,1107.40427270784,33573.7404418866,30.3175102980157,83349.5538001642,2749.22158781684
,649352.336,327.9881,-0.019,4.861923e+02,0.5,45952.99,1582.121,2.44967257413349E-10,-7.11511820539837E-09,7.7825596566897E-07,2.26045849892812E-05,1521.30008721005,44186.4356105269,29.0451804887237,83571.4994405179,2877.29316996199
,649353.132,327.9881,-0.019,3.684033e+02,0.5,46114.51,1747.518,3.54503101341216E-10,-9.35483171665787E-09,6.51355389187773E-07,1.71883406112289E-05,2201.5415638859,58095.5449175527,26.3885751105282,83865.244604644,3178.08916371481
,649353.927,327.9881,-0.019,2.791500e+02,0.5,46338.89,2002.754,5.30773315606085E-10,-1.2280812464639E-08,5.65636661594547E-07,1.30874660800063E-05,3296.21803275453,76266.5234151716,23.13758454608,84273.3088686769,3642.26908391587
,649354.723,327.9881,-0.019,2.115173e+02,0.5,46656.62,2336.537,8.05615675762529E-10,-1.60867576460786E-08,5.00030153860283E-07,9.9847410407799E-06,5003.04902269984,99902.2729336098,19.9682778402396,84851.1422700995,4249.29695735249
,649355.534,327.9881,-0.019,1.602760e+02,0.5,47101.7,2722.472,1.21450079178376E-09,-2.10121727402011E-08,4.41469336365492E-07,7.6378953541805E-06,7542.3147565378,130490.174726505,17.3010778439595,85660.5782387053,4951.17003757157
,649356.345,327.9881,-0.019,1.214445e+02,0.5,47709.68,3109.161,1.78251066454201E-09,-2.73523993778021E-08,3.8202688116549E-07,5.86215389032718E-06,11069.7799291801,169864.364724634,15.344872780792,86766.2690812348,5654.41436502783
,649357.141,327.9881,-0.019,9.202165e+01,0.5,48486.82,3420.758,2.50407612061759E-09,-3.54935041083536E-08,3.18483291071112E-07,4.51427490841873E-06,15550.8587592513,220422.400387645,14.1742911951094,88179.599423291,6221.09410689375
,649357.952,327.9881,-0.019,6.972812e+01,0.5,49393.43,3569.572,3.32223808676132E-09,-4.5970983182796E-08,2.51822213515667E-07,3.48455301524416E-06,20631.8229811194,285489.830206623,13.8373536099006,89828.3878287411,6491.73175457981
,649358.763,327.9881,-0.019,5.283509e+01,0.5,50334.13,3496.23,4.13700654193966E-09,-5.95591894963551E-08,1.86892328693174E-07,2.69063041288616E-06,25691.7127598881,369875.554519831,14.3966872888797,91539.173340711,6358.34977199355
,649360.214,327.9881,-0.019,4.003407e+01,0.5,51232.74,3219.329,4.85676205250343E-09,-7.72910216625187E-08,1.30397850291633E-07,2.07516509202698E-06,30161.5514336459,479994.098955593,15.914105082146,93173.4127038568,5854.76922660187
,649361.01,327.9881,-0.019,3.033521e+01,0.5,51937.97,2804.175,5.43807920906565E-09,-1.00722242662485E-07,8.60644450578854E-08,1.59405620743466E-06,33771.6577405576,625507.090883896,18.5216578851177,94455.9653418992,5099.75758799622
,649361.79,327.9881,-0.019,2.298591e+01,0.5,52465.39,2341.541,5.87831242881032E-09,-1.31711532755301E-07,5.44545302392774E-08,1.22012732908392E-06,36505.6020344281,817957.340025677,22.4063512020503,95415.1473284232,4258.3973833139
,649362.601,327.9881,-0.019,1.741690e+01,0.5,52838.32,1898.181,6.20478604931304E-09,-1.72718234354436E-07,3.34490248283026E-08,9.31096811929842E-07,38533.074410071,1072617.89906397,27.8362916918882,96093.3691217461,3452.08945880348
,649363.443,327.9881,-0.019,1.319742e+01,0.5,53096.25,1508.585,6.44800494123612E-09,-2.26944376592044E-07,2.01432347343972E-08,7.08962522672727E-07,40043.51676633,1409374.06715846,35.1960612096766,96562.4484319432,2743.55837309985
,649364.239,327.9881,-0.019,1.000008e+01,0.5,53273.76,1182.943,6.63045252149515E-09,-2.9860199208375E-07,1.19684204315903E-08,5.38997024921437E-07,41176.5560250868,1854383.48534716,45.0349340585303,96885.2734943752,2151.33596883825
,649452.676,325.9748,-0.019,5.000000e+05,0.5,17275.75,8364.884,7.22709102727356E-12,-1.49258994881963E-11,0.00423158379454792,0.00873936610939987,44.8818112516741,92.6930906311563,2.06527071983305,31418.202198802,15212.6313984356
,649453.471,325.9748,-0.019,3.788642e+05,0.5,18513.75,8050.198,8.2974876750081E-12,-1.90824638652591E-11,0.00308576731356165,0.00709661111459022,51.5292078496619,118.50626181203,2.29978815427894,33669.6664954095,14640.3339076099
,649454.267,325.9748,-0.019,2.870762e+05,0.5,19606.14,7895.096,9.79787894264228E-12,-2.43313806763713E-11,0.00229312440772389,0.00569458790307955,60.846964803807,151.103179811685,2.48333142497571,35656.3200357739,14358.2607126726
,649455.063,325.9748,-0.019,2.175258e+05,0.5,20672.33,7958.674,1.18671561051775E-11,-3.08244523104908E-11,0.00175155793638281,0.00454960005586664,73.6976272191301,191.426570568268,2.59745907421261,37595.3254625913,14473.8855891263
,649456.17,325.9748,-0.019,1.648255e+05,0.5,21804.94,8271.269,1.4684980356162E-11,-3.87129369831027E-11,0.00137933426931314,0.00363623779885733,91.196930285303,240.415780583997,2.63622667815543,39655.1243131411,15042.3803240197
,649456.966,325.9748,-0.019,1.248930e+05,0.5,22972.47,8834.748,1.85847313925558E-11,-4.83247721806605E-11,0.00111636223630758,0.0029028103555086,115.415234618738,300.107373161285,2.60024055015491,41778.4297333496,16067.1403001005
,649457.761,325.9748,-0.019,9.463495e+04,0.5,24333.67,9623.858,2.36367740716844E-11,-5.97649570603519E-11,0.000921454227088243,0.0023298726022423,146.789521327507,371.153415962861,2.52847350823339,44253.949281445,17502.2396467047
,649458.573,325.9748,-0.019,7.170755e+04,0.5,26007.2,10600.18,2.98287687695606E-11,-7.31839228337365E-11,0.000769044357271663,0.00188682554526768,185.243158655815,454.488119616224,2.453467771302,47297.4816274075,19277.8084067955
,649459.368,325.9748,-0.019,5.433485e+04,0.5,28102.87,11650.69,3.68732992391237E-11,-8.89428467316692E-11,0.000640476775546456,0.00154490725967314,228.991229034122,552.354473484932,2.41212065551482,51108.7305631679,21188.2977106963
,649460.164,325.9748,-0.019,4.117107e+04,0.5,30678.4,12580.51,4.42340921596554E-11,-1.07867739297594E-10,0.000524038960493254,0.00127790342725344,274.703358198572,669.88218316738,2.43856568612878,55792.6674289526,22879.2965251321
,649460.975,325.9748,-0.019,3.119651e+04,0.5,33696.19,13154.52,5.1288964903633E-11,-1.31380142057342E-10,0.000415196729972025,0.00106355442087709,318.515656356277,815.899331526792,2.56156743081466,61280.9117259309,23923.2084967764
,649461.771,325.9748,-0.019,2.363846e+04,0.5,36955.4,13142.15,5.75165455457018E-11,-1.61735100212646E-10,0.000314310528033762,0.000883833412927023,357.190290158053,1004.41024101132,2.81197520953573,67208.2097470506,23900.7120401132
,649462.566,325.9748,-0.019,1.791157e+04,0.5,40135.41,12457.74,6.26793088922587E-11,-2.01935484358114E-10,0.000225759149738884,0.000727333853172527,389.252176355804,1254.06339283309,3.22172480722828,72991.4722493566,22656.0232846681
,649463.362,325.9748,-0.019,1.357207e+04,0.5,42924.84,11205.8,6.67677212799442E-11,-2.55759852318103E-10,0.000153873047318142,0.000589424756504994,414.642108821112,1588.32445505085,3.83059130093344,78064.4141337554,20379.2072818451
,649464.173,325.9748,-0.019,1.028394e+04,0.5,45135.93,9629.833,6.99683943351118E-11,-3.27948423292699E-10,0.000100196380432226,0.000469629827790609,434.518986447011,2036.63122257086,4.68709374295484,82085.5693773628,17513.1059626758
,649464.969,325.9748,-0.019,7.792469e+03,0.5,46750.73,7986.386,7.25149173518713E-11,-4.24488037779497E-10,6.29647036703028E-05,0.000368582968669475,450.333449687466,2636.16328040084,5.85380295918579,85022.293566508,14524.2834716688
,649466.357,325.9748,-0.019,5.904585e+03,0.5,47883.49,6468.865,7.46851710531385E-11,-5.52830618859916E-10,3.86445758051857E-05,0.000286052832934657,463.811198427718,3433.19869587658,7.4021470536176,87082.365211601,11764.4738183149
,649467.153,325.9748,-0.019,4.474074e+03,0.5,48623.38,5163.509,7.68251744039035E-11,-7.23442071778566E-10,2.33732435572988E-05,0.000220099568591648,477.101085894822,4492.73302280999,9.41673191622209,88427.9515754272,9390.51386002542
,649467.964,325.9748,-0.019,3.390107e+03,0.5,49110.5,4100.219,7.92587280217264E-11,-9.49323868435075E-10,1.40635411953677E-05,0.000168446500022342,492.213984533261,5895.50823685777,11.9775309562733,89313.8427613428,7456.78246104336
,649468.76,325.9748,-0.019,2.568774e+03,0.5,49432.32,3268.087,8.25029447092057E-11,-1.24792025543009E-09,8.49365926988776E-06,0.00012847310460219,512.361277611139,7749.85691338164,15.1257662357214,89899.1143606434,5943.44200218667
,649469.555,325.9748,-0.019,1.946446e+03,0.5,49650.45,2639.282,8.72955889827321E-11,-1.64221378238767E-09,5.19757315919727E-06,9.77772918021136E-05,542.124643655523,10198.5056972261,18.8121049588487,90295.8121853761,4799.87818390858
,649470.351,325.9748,-0.019,1.474880e+03,0.5,50045.28,2201.728,9.46809013744082E-11,-2.15209699832797E-09,3.28542887905511E-06,7.46778022409667E-05,587.989044082607,13364.9916556661,22.7300011627231,91013.8619820074,4004.12922685059
,649471.162,325.9748,-0.019,1.117550e+03,0.5,50304.46,1916.592,1.07705499658912E-10,-2.82692769215969E-09,2.16706364028231E-06,5.68785459868538E-05,668.874639632451,17555.8374210082,26.2468277025053,91485.2145800645,3485.57226103679
,649471.958,325.9748,-0.019,8.467957e+02,0.5,50413.07,1741.026,1.28599377295925E-10,-3.72371774435066E-09,1.49162907762257E-06,4.31915440115324E-05,798.63017597219,23125.0992032275,28.9559547071669,91682.7360156498,3166.28261588478
,649472.753,325.9748,-0.019,6.416440e+02,0.5,50521.68,1668.024,1.61918904198429E-10,-4.90425501303559E-09,1.08285789876098E-06,3.27979694816591E-05,1005.55170384416,30456.4930750814,30.2883411749471,91880.257451235,3033.51896759646
,649473.564,325.9748,-0.019,4.861923e+02,0.5,50647.62,1705.919,2.17449436867634E-10,-6.45593164018099E-09,8.39153034880419E-07,2.49139050754873E-05,1350.40842096018,40092.7432953096,29.6893463288702,92109.2957497122,3102.43596236217
,649474.36,325.9748,-0.019,3.684033e+02,0.5,50810.6,1849.517,3.0908037382488E-10,-8.49116782504105E-09,6.89373651856177E-07,1.89387223123677E-05,1919.45652092311,52732.00381614,27.4723617030825,92405.6961140588,3363.58763446575
,649475.156,325.9748,-0.019,2.791500e+02,0.5,51033.52,2093.362,4.57495019180847E-10,-1.11531503921759E-08,5.91227026978293E-07,1.44133677337399E-05,2841.14383255555,69263.4960420607,24.3787362147588,92811.1051778712,3807.05153705562
,649475.951,325.9748,-0.019,2.115173e+02,0.5,51347.65,2426.995,6.91079790532482E-10,-1.46210944836455E-08,5.19388600851661E-07,1.09886440188467E-05,4291.75619920572,90800.1850857319,21.1568833063109,93382.3915102567,4413.80661594904
,649476.762,325.9748,-0.019,1.602760e+02,0.5,51789.4,2826.333,1.04329246729949E-09,-1.91171708733401E-08,4.58311179640375E-07,8.3980412098883E-06,6479.07372702538,118721.799900581,18.3238846944079,94185.7714400034,5140.05479791886
,649477.574,325.9748,-0.019,1.214445e+02,0.5,52398.77,3243.693,1.54233571651055E-09,-2.49149640462958E-08,3.98557012727334E-07,6.43830881707568E-06,9578.24112826436,154727.359797757,16.1540472541637,95293.9901786332,5899.07833493995
,649478.385,325.9748,-0.019,9.202165e+01,0.5,53190.49,3603.448,2.19275685158067E-09,-3.23672802788976E-08,3.35492302654446E-07,4.9522013275669E-06,13617.4982108377,201007.868688151,14.760998354909,96733.8361502892,6553.33967421784
,649479.18,325.9748,-0.019,6.972812e+01,0.5,54137.2,3810.969,2.9533322244206E-09,-4.19539327923956E-08,2.68852021816506E-07,3.81921124928713E-06,18340.8371306951,260543.071305977,14.2056259182376,98455.5516302902,6930.74365022453
,649479.992,325.9748,-0.019,5.283509e+01,0.5,55148.82,3792.467,3.73854045563163E-09,-5.43646377543554E-08,2.02727792256807E-07,2.94800153150128E-06,23217.1514725901,337616.255454459,14.541674324391,100295.314402289,6897.095352635
,649480.818,325.9748,-0.019,4.003407e+01,0.5,56106.27,3538.256,4.45072511967888E-09,-7.05753301232261E-08,1.43315882341156E-07,2.27256580358265E-06,27639.9735385471,438288.190042376,15.8570408698523,102036.561971583,6434.7795284792
,649481.614,325.9748,-0.019,3.033521e+01,0.5,56908.35,3118.157,5.03638106030078E-09,-9.19171600765991E-08,9.57010357086704E-08,1.74660481671433E-06,31277.0246406044,570825.607949228,18.2506365138125,103495.248953024,5670.77476309914
,649482.394,325.9748,-0.019,2.298591e+01,0.5,57518.93,2626.535,5.48552064789369E-09,-1.20128335681707E-07,6.10823084379135E-08,1.33765170587057E-06,34066.2794209755,746023.160314075,21.8991675344132,104605.668234302,4776.69610362679
,649483.221,325.9748,-0.019,1.741690e+01,0.5,57955.18,2141.337,5.81775374301898E-09,-1.57457217323728E-07,3.77338275321284E-08,1.02126417593936E-06,36129.5193899618,977843.655416557,27.0649505425816,105399.045697464,3894.30032512488
,649484.048,325.9748,-0.019,1.319742e+01,0.5,58258.64,1708.166,6.0641497036919E-09,-2.06823642721781E-07,2.28081206583098E-08,7.77892833898481E-07,37659.6920359632,1284419.92220548,34.1059592568872,105950.927244676,3106.52242461942
,649484.843,325.9748,-0.019,1.000008e+01,0.5,58467.23,1343.065,6.249755371847E-09,-2.72068652499703E-07,1.35884540395893E-08,5.91541934066553E-07,38812.3437092217,1689605.66054965,43.5326882913336,106330.275336461,2442.5386878216
,649572.204,323.9810,-0.019,5.000000e+05,0.5,18519.64,9413.707,6.94279679820974E-12,-1.36586041286389E-11,0.00476215689157462,0.00936861868076848,43.1162820946965,84.8229100961211,1.96730575956953,33680.3782278062,17120.0526730404
,649572.999,323.9810,-0.019,3.788642e+05,0.5,19961.21,9001.726,7.88662056345565E-12,-1.74884782382242E-11,0.0034505029387399,0.00765144526347549,48.9776334913721,108.607263476395,2.21748695750126,36302.0610921522,16370.8115483388
,649573.795,323.9810,-0.019,2.870762e+05,0.5,21209.41,8749.873,9.21529734981949E-12,-2.23375836156976E-11,0.00254139371336134,0.00616025641036198,57.2290060719884,138.721265288455,2.42396775358911,38572.0754176979,15912.7840544022
,649574.606,323.9810,-0.019,2.175258e+05,0.5,22399.75,8731.467,1.10529515789332E-11,-2.83552983857361E-11,0.00192163547848732,0.00492977346295259,68.6412395620148,176.092586260618,2.56540510317453,40736.8637947768,15879.3103453203
,649575.698,323.9810,-0.019,1.648255e+05,0.5,23634.73,8981.64,1.35664703987707E-11,-3.56994785949936E-11,0.00149779723602674,0.00394137743978142,84.2507395425399,221.701546865411,2.63144926761705,42982.8358279144,16334.282540373
,649576.494,323.9810,-0.019,1.248930e+05,0.5,24874.37,9504.932,1.70819392470529E-11,-4.47033684353256E-11,0.00120104695045875,0.00314313518845611,106.082567689482,277.617666203,2.61699610265492,45237.2826781943,17285.9572210679
,649577.305,323.9810,-0.019,9.463495e+04,0.5,26287.65,10285.57,2.17084778869802E-11,-5.54820849720214E-11,0.000984811076234918,0.00251696006037457,134.814381527466,344.555846351782,2.5557796019083,47807.5164916914,18705.6491318717
,649578.101,323.9810,-0.019,7.170755e+04,0.5,28000.71,11299.24,2.75071935590101E-11,-6.81657305942443E-11,0.00081976124589,0.00203145493992557,170.825670345058,423.324051519178,2.47810560710278,50922.9392929406,20549.1400959606
,649578.896,323.9810,-0.019,5.433485e+04,0.5,30140.09,12446.3,3.42855719710828E-11,-8.30262989731817E-11,0.000684214075860216,0.00165689994823311,212.920878408023,515.611421715438,2.42161043844355,54813.6805585917,22635.2181541727
,649579.692,323.9810,-0.019,4.117107e+04,0.5,32793.43,13542.49,4.15878836261703E-11,-1.00705952195125E-10,0.000564110070425625,0.00136600463480481,258.269826161374,625.405923529217,2.42152144841901,59639.1250470898,24628.7824896317
,649580.503,323.9810,-0.019,3.119651e+04,0.5,35967.14,14343.85,4.88054034198891E-11,-1.22379331738664E-10,0.000452735608384741,0.00113523252193512,303.092197965526,760.002336690205,2.507495546872,65410.930178581,26086.1600572645
,649581.299,323.9810,-0.019,2.363846e+04,0.5,39501.24,14574.56,5.53534556642038E-11,-1.50023749397654E-10,0.00034856835825643,0.000944720278066249,343.757030300744,931.680198619851,2.71028696578147,71838.1514795831,26505.7362510208
,649582.094,323.9810,-0.019,1.791157e+04,0.5,43079.16,14073.72,6.08863761724402E-11,-1.86371047665631E-10,0.000255043937412655,0.000780680487236478,378.117673190676,1157.40484692099,3.06096469163803,78345.0651598075,25594.8934575532
,649583.483,323.9810,-0.019,1.357207e+04,0.5,46351.22,12891.41,6.53120660512575E-11,-2.34830320515472E-10,0.000177019091981614,0.000636474278348141,405.602172424174,1458.34749856772,3.59551205027224,84295.7325801286,23444.7086816873
,649584.294,323.9810,-0.019,1.028394e+04,0.5,49018.93,11241.42,6.87849739132332E-11,-2.99941272659913E-10,0.000116964603116008,0.000510031623462282,427.169687565111,1862.70070977475,4.36056387894056,89147.3107858659,20443.9868927055
,649585.089,323.9810,-0.019,7.792469e+03,0.5,51019.07,9424.898,7.15128875655526E-11,-3.87115172663838E-10,7.43059388430298E-05,0.000402234580708275,444.11062620726,2404.06963833582,5.41322250914546,92784.8259702088,17140.404964594
,649585.885,323.9810,-0.019,5.904585e+03,0.5,52421.34,7681.968,7.37668606748505E-11,-5.03381123713216E-10,4.58915736700349E-05,0.000313161651609581,458.108290727617,3126.106547834,6.82394667616423,95335.0366642345,13970.6596766408
,649586.696,323.9810,-0.019,4.474074e+03,0.5,53363.69,6153.583,7.58609999801255E-11,-6.57864350904087E-10,2.78549324130264E-05,0.000241557151054872,471.113352470906,4085.48107600371,8.6719704601368,97048.8229161796,11191.0924238375
,649587.492,323.9810,-0.019,3.390107e+03,0.5,53984.24,4889.13,7.81187857997845E-11,-8.62563131093703E-10,1.67694655247703E-05,0.000185163178635243,485.134694754022,5356.70513852728,11.0416863531958,98177.3739414299,8891.51990022019
,649588.288,323.9810,-0.019,2.568774e+03,0.5,54391.66,3887.231,8.09944189545098E-11,-1.13330566093738E-09,1.01027957999114E-05,0.000141362279267224,502.993003718497,7038.07528820264,13.9923920137496,98918.3202933877,7069.4360332519
,649589.083,323.9810,-0.019,1.946446e+03,0.5,54664.59,3120.452,8.51080786811674E-11,-1.49093728305827E-09,6.14514764233736E-06,0.000107651704419052,528.539727664371,9259.04564834982,17.5181640352103,99414.6790579056,5674.94851961022
,649589.894,323.9810,-0.019,1.474880e+03,0.5,55120.25,2576.78,9.13212093399472E-11,-1.9534643582767E-09,3.84508323778942E-06,8.22506963488394E-05,567.124623918894,12131.4396462117,21.3911354481174,100243.356134959,4686.2101536448
,649590.69,323.9810,-0.019,1.117550e+03,0.5,55416.33,2209.167,1.02285610873141E-10,-2.56580564819117E-09,2.49787408118763E-06,6.2658465558077E-05,635.21594838724,15934.2125865044,25.0847174523248,100781.816190645,4017.6580175634
,649591.486,323.9810,-0.019,8.467957e+02,0.5,55539.82,1968.059,1.19762751645965E-10,-3.37977757227889E-09,1.68614025917867E-06,4.75839019508748E-05,743.752803731205,20989.1557335052,28.2206072074059,101006.398844917,3579.17170607193
,649592.281,323.9810,-0.019,6.416440e+02,0.5,55657.55,1844.134,1.47499911236759E-10,-4.45167416503112E-09,1.19718605264294E-06,3.61321045999245E-05,916.006613281079,27645.8673171376,30.1808599592004,101220.506188729,3353.79794762517
,649593.092,323.9810,-0.019,4.861923e+02,0.5,55789.2,1844.603,1.93793189996115E-10,-5.86118912054858E-09,9.07372627656721E-07,2.74430828741287E-05,1203.49796929938,36399.2625561363,30.2445566878076,101459.928866151,3354.65088523027
,649593.888,323.9810,-0.019,3.684033e+02,0.5,55954.27,1962.483,2.70459554635246E-10,-7.71133657929282E-09,7.31479663293533E-07,2.08559312765692E-05,1679.61281192418,47889.081726499,28.5119769190357,101760.1301678,3569.03102358576
,649594.684,323.9810,-0.019,2.791500e+02,0.5,56176.86,2191.277,3.95280397504229E-10,-1.01336396773842E-08,6.1888110417401E-07,1.58659982949799E-05,2454.77746514068,62932.1121840657,25.6365854248459,102164.939083617,3985.12272171016
,649595.495,323.9810,-0.019,2.115173e+02,0.5,56487.88,2521.742,5.93464934000047E-10,-1.32938167251061E-08,5.39664914467837E-07,1.20886779570112E-05,3685.54665380018,82557.5007729839,22.4003407168537,102730.569475807,4586.11637985103
,649596.306,323.9810,-0.019,1.602760e+02,0.5,56925.79,2931.775,8.96020866991099E-10,-1.73978888932313E-08,4.75409393970972E-07,9.23094552795451E-06,5564.48497439601,108044.683889665,19.4168345115161,103526.965865247,5331.81481275157
,649597.102,323.9810,-0.019,1.214445e+02,0.5,57535.02,3376.917,1.33230837911595E-09,-2.26995182998587E-08,4.14926428533203E-07,7.06940690700613E-06,8273.9255635285,140968.958602217,17.0377358993425,104634.929995637,6141.36353643529
,649597.913,323.9810,-0.019,9.202165e+01,0.5,58338.52,3783.279,1.9145370430346E-09,-2.95223422792279E-08,3.52235132377159E-07,5.43149905541927E-06,11889.6925298911,183340.183330096,15.4200945793318,106096.199432086,6880.38577754839
,649598.708,323.9810,-0.019,6.972812e+01,0.5,59320.18,4051.746,2.61596029882674E-09,-3.82993494160927E-08,2.85838091043758E-07,4.18485438415244E-06,16245.6839039023,237847.311604081,14.6406462794065,107881.476040654,7368.62799509066
,649599.52,323.9810,-0.019,5.283509e+01,0.5,60400,4092.86,3.36407033056599E-09,-4.96449543757142E-08,2.18785416410003E-07,3.22870539211314E-06,20891.6103372756,308305.992477496,14.7574068011122,109845.269398298,7443.3991607536
,649600.346,323.9810,-0.019,4.003407e+01,0.5,61452.44,3875.218,4.06333245109573E-09,-6.443552173091E-08,1.56964416066652E-07,2.4891106411229E-06,25234.1805900403,400158.641051579,15.8578020642968,111759.268658655,7047.58882760154
,649601.142,323.9810,-0.019,3.033521e+01,0.5,62359.25,3458.823,4.65229250177945E-09,-8.38763565500722E-08,1.06156599373595E-07,1.91390132408853E-06,28891.7509360908,520890.464635346,18.0290376234922,113408.420790162,6290.32026880842
,649601.922,323.9810,-0.019,2.298591e+01,0.5,63063.26,2940.645,5.10866441500879E-09,-1.09557267965513E-07,6.83872040145698E-08,1.46658982211177E-06,31725.9200357779,680374.524621458,21.4453835808131,114688.754699253,5347.94606340658
,649602.749,323.9810,-0.019,1.741690e+01,0.5,63573.18,2413.446,5.4489342347249E-09,-1.43531728869148E-07,4.25288290082809E-08,1.12026243874222E-06,33839.0698169978,891363.335458333,26.3412481571993,115616.110655736,4389.16599417623
,649603.576,323.9810,-0.019,1.319742e+01,0.5,63929.67,1933.318,5.69947815188282E-09,-1.88466541677095E-07,2.58144408768715E-08,8.53614711337146E-07,35395.0021772934,1170418.32168513,33.067332947813,116264.434167124,3515.99067123474
,649604.371,323.9810,-0.019,1.000008e+01,0.5,64173.95,1523.321,5.88368451616177E-09,-2.47865864092952E-07,1.54121933011739E-08,6.49279647756364E-07,36538.9638683424,1539301.06677372,42.1276605521752,116708.689173889,2770.35770902458
,649691.747,321.9817,-0.019,5.000000e+05,0.5,19807.01,10619,6.69226119918738E-12,-1.24826899420771E-11,0.00537188421433033,0.0100198666872665,41.5604013918367,77.5202265723819,1.86524248987664,36021.6283017347,19312.0350288166
,649692.543,321.9817,-0.019,3.788642e+05,0.5,21498.41,10103.47,7.52188156989322E-12,-1.60052431452766E-11,0.00387281871570745,0.00824067816363608,46.7125248047073,99.3960501082072,2.12782440092364,39097.6595709447,18374.4765564175
,649693.354,321.9817,-0.019,2.870762e+05,0.5,22937.87,9740.44,8.69549884929539E-12,-2.04771265148481E-11,0.00282910311742506,0.00666228625442904,54.0009440341111,127.167420992452,2.3549110717791,41715.505125383,17714.2592029463
,649694.15,321.9817,-0.019,2.175258e+05,0.5,24279.71,9624.572,1.03233194321546E-11,-2.6042425787877E-11,0.00211819148150656,0.00534351812168371,64.110064823619,161.729143072406,2.52267945005762,44155.8159911017,17503.5381487304
,649695.148,321.9817,-0.019,1.648255e+05,0.5,25639.93,9797.433,1.25569721684393E-11,-3.286165747811E-11,0.00163384059788159,0.00427576882238869,77.9815353964112,204.078058901398,2.61700488280961,46629.5532815149,17817.9083989532
,649696.053,321.9817,-0.019,1.248930e+05,0.5,26968.64,10265.93,1.57106281522607E-11,-4.12718842630122E-11,0.00129720695741148,0.00340776797035684,97.5664267564944,256.307401207905,2.62700408048759,49045.9855315515,18669.9312330144
,649696.849,321.9817,-0.019,9.463495e+04,0.5,28447.32,11022.69,1.99169701967512E-11,-5.14016473852974E-11,0.0010553880049335,0.00272374169104863,123.688728106838,319.215439139466,2.58079652063153,51735.1577658872,20046.1978898001
,649697.644,321.9817,-0.019,7.170755e+04,0.5,30208.05,12057.44,2.52965997252571E-11,-6.33767158974501E-11,0.000874768748751591,0.00219159772727258,157.097400585316,393.583225937783,2.5053452474157,54937.2746729677,21928.0255803611
,649698.455,321.9817,-0.019,5.433485e+04,0.5,32392.17,13287.39,3.17511054275542E-11,-7.74032526099752E-11,0.00073045156146359,0.00178070419816789,197.181288495421,480.691077612888,2.43781284360586,58909.3814577063,24164.8499031498
,649700.234,321.9817,-0.019,4.117107e+04,0.5,35099.03,14544.96,3.89515043311425E-11,-9.39954471558465E-11,0.000605867784280284,0.00146204400262958,241.897335838404,583.732223912077,2.41314035927222,63832.1590392208,26451.9047944945
,649701.622,321.9817,-0.019,3.119651e+04,0.5,38457.66,15591.44,4.61897883488067E-11,-1.1393118119881E-10,0.000492113349902166,0.00121384092117204,286.848658001198,707.537479595622,2.4665880765343,69940.2652835785,28355.0650183344
,649702.418,321.9817,-0.019,2.363846e+04,0.5,42253.25,16099.31,5.3017042375542E-11,-1.39145239501219E-10,0.00038503461207483,0.00101053794992772,329.247394289257,864.122279945695,2.6245379460362,76843.0402186031,29278.692782727
,649703.806,321.9817,-0.019,1.791157e+04,0.5,46250.07,15847.47,5.89129402666427E-11,-1.71934549252218E-10,0.000287187832842271,0.000838143714555279,365.862205879274,1067.75104368526,2.91845133639628,84111.7781264922,28820.6889309841
,649704.602,321.9817,-0.019,1.357207e+04,0.5,50014.56,14779.08,6.37193784548625E-11,-2.15635660466919E-10,0.000202939734437399,0.000686777629216659,395.711235141868,1339.14447399142,3.38414569783775,90957.9936595584,26877.682517533
,649705.413,321.9817,-0.019,1.028394e+04,0.5,53210.79,13097.23,6.74985981833146E-11,-2.74230026748155E-10,0.000136273914582772,0.000553647042263275,419.18101376938,1703.02826595162,4.06275143675418,96770.7543451366,23819.019167574
,649706.209,321.9817,-0.019,7.792469e+03,0.5,55678.54,11118.67,7.04435420164184E-11,-3.52757440584425E-10,8.76596450206496E-05,0.000438969863452017,437.469757160787,2190.70062991951,5.00766188761785,101258.679238475,20220.7500248472
,649707.004,321.9817,-0.019,5.904585e+03,0.5,57445.4,9140.3,7.28156139194709E-11,-4.57635095986956E-10,5.46035535186062E-05,0.000343175056978189,452.20084094352,2842.01374006727,6.28484841854206,104471.944349221,16622.8264218752
,649707.815,321.9817,-0.019,4.474074e+03,0.5,58647.6,7357.831,7.49179619609209E-11,-5.97154061556905E-10,3.33061055992046E-05,0.00026547540419723,465.25688072849,3708.45694039618,7.97077290848349,106658.301681517,13381.1743109627
,649708.611,321.9817,-0.019,3.390107e+03,0.5,59443.81,5855.383,7.7046689611833E-11,-7.82177490083019E-10,2.00836638323845E-05,0.000203889224147445,478.476743640678,4857.49277859282,10.1519934733561,108106.313303166,10648.7768719406
,649709.407,321.9817,-0.019,2.568774e+03,0.5,59964.94,4648.698,7.96207368639793E-11,-1.02705159784617E-09,1.20818255023837E-05,0.000155847065423676,494.462138384945,6378.21438616251,12.8992978248963,109054.056105178,8454.26298280345
,649710.202,321.9817,-0.019,1.946446e+03,0.5,60309.57,3714.289,8.31835431285878E-11,-1.35066595980054E-09,7.31459874765246E-06,0.000118768438641543,516.587942209885,8387.93014271722,16.2371775594199,109680.810661349,6754.91847397573
,649711.013,321.9817,-0.019,1.474880e+03,0.5,60840.58,3038.972,8.83736000065733E-11,-1.76924995725131E-09,4.53476831445114E-06,9.07865996846399E-05,548.819327189559,10987.4280452148,20.020118645384,110646.521530607,5526.7665237398
,649711.809,321.9817,-0.019,1.117550e+03,0.5,61181.56,2569.201,9.75759924300466E-11,-2.32362179347526E-09,2.9049594653828E-06,6.91771300995469E-05,605.968190854831,14430.1980370069,23.8134579583302,111266.638086227,4672.42675469166
,649712.605,321.9817,-0.019,8.467957e+02,0.5,61324.56,2247.273,1.1216095446743E-10,-3.06069675642221E-09,1.92535766390399E-06,5.25399947320776E-05,696.543985570072,19007.5942868228,27.2884335815008,111526.702217418,4086.95874331988
,649713.416,321.9817,-0.019,6.416440e+02,0.5,61454.56,2060.184,1.35155572440467E-10,-4.03164291921354E-09,1.33744269704812E-06,3.98954425780929E-05,839.3455774935,25037.3816866886,29.8296462840212,111763.124154865,3746.71302135865
,649714.212,321.9817,-0.019,4.861923e+02,0.5,61593.84,2013.745,1.73570667619646E-10,-5.30895616379316E-09,9.90574715578682E-07,3.02984243483653E-05,1077.91169552639,32969.7754722576,30.5867128161709,112016.422981385,3662.25764941184
,649715.007,321.9817,-0.019,3.684033e+02,0.5,61762.59,2098.202,2.37351599961044E-10,-6.98667218610885E-09,7.82066439547154E-07,2.30208763782089E-05,1474.00519372636,43388.7578212165,29.4359599314079,112323.316842494,3815.85370764979
,649715.803,321.9817,-0.019,2.791500e+02,0.5,61985.15,2306.111,3.41733367188123E-10,-9.18533150622883E-09,6.51313604819395E-07,1.75064303026918E-05,2122.23873016894,57042.9116488024,26.8786498134739,112728.071199402,4193.96331220824
,649716.614,321.9817,-0.019,2.115173e+02,0.5,62293.26,2628.499,5.08771477513585E-10,-1.20574647086942E-08,5.62511425837297E-07,1.33310571937267E-05,3159.58182037933,74879.4851465276,23.6991758414213,113288.409377454,4780.26789351252
,649717.425,321.9817,-0.019,1.602760e+02,0.5,62727.46,3045.671,7.66833310796584E-10,-1.57934017921372E-08,4.93878488064386E-07,1.01717300079093E-05,4762.20207920261,98080.4691101233,20.5956125924304,114078.058648526,5538.94952803945
,649718.221,321.9817,-0.019,1.214445e+02,0.5,63334.89,3515.459,1.14499205217377E-09,-2.06283007923859E-08,4.31949274301058E-07,7.78204489753325E-06,7110.65032616824,128106.246221711,18.0161082805972,115182.749244397,6393.32021380249
,649719.032,321.9817,-0.019,9.202165e+01,0.5,64146.06,3967.431,1.66126942026508E-09,-2.68596701262073E-08,3.69380260742664E-07,5.97219923129465E-06,10316.8453638038,166804.408625451,16.1681602024081,116657.967575155,7215.29018235361
,649719.828,321.9817,-0.019,6.972812e+01,0.5,65159.25,4299.242,2.30127452497917E-09,-3.48780836463146E-08,3.03298164844279E-07,4.59678262996816E-06,14291.4166264993,216600.505117,15.1559856365378,118500.585596706,7818.7317168622
,649720.639,321.9817,-0.019,5.283509e+01,0.5,66305.55,4406.006,3.00561630242021E-09,-4.52312234756236E-08,2.35524757117266E-07,3.54438885450377E-06,18665.5326563763,280895.76110972,15.0489014313644,120585.281495899,8012.8959609357
,649721.466,321.9817,-0.019,4.003407e+01,0.5,67455.39,4238.46,3.68851549520332E-09,-5.87029843976309E-08,1.71677412450568E-07,2.73225813409679E-06,22906.4855596601,364558.33414878,15.9150705680837,122676.415346312,7708.19173069386
,649722.261,321.9817,-0.019,3.033521e+01,0.5,68475.96,3833.39,4.27584855785759E-09,-7.63796104267799E-08,1.17652636886231E-07,2.1016325647315E-06,26553.9519552593,474334.03643518,17.8630298508631,124532.454859388,6971.51915991293
,649723.041,321.9817,-0.019,2.298591e+01,0.5,69286.12,3293.723,4.73996518690406E-09,-9.97089909308273E-08,7.65983336201687E-08,1.61130773140517E-06,29436.2174290187,619214.576676022,21.0358065933292,126005.836373556,5990.06440825115
,649723.868,321.9817,-0.019,1.741690e+01,0.5,69883.02,2722.479,5.08639274417926E-09,-1.30562067097426E-07,4.7974491192111E-08,1.2314520433282E-06,31587.6081032648,810818.907632571,25.6688922118408,127091.376792494,4951.18276798358
,649724.695,321.9817,-0.019,1.319742e+01,0.5,70302.55,2190.634,5.33998349909509E-09,-1.713725145069E-07,2.92502277824262E-08,9.38707972753735E-07,33162.4619904443,1064260.68535698,32.0923303482006,127854.34675724,3983.95334243495
,649725.506,321.9817,-0.019,1.000008e+01,0.5,70590.71,1732.808,5.53112996113044E-09,-2.25325824360501E-07,1.75316770725413E-08,7.14201187922383E-07,34349.5232019498,1399322.50485173,40.7377562892138,128378.403261045,3151.33711217758
,649812.211,319.9720,-0.019,5.000000e+05,0.5,21130.57,12009.19,6.47114256298528E-12,-1.13861909843328E-11,0.00607514626498669,0.0106894223017989,40.1872064428872,70.7107289372455,1.75953332406266,38428.6946057879,21840.2766689627
,649813.023,319.9720,-0.019,3.788642e+05,0.5,23132,11389.44,7.19684535030598E-12,-1.46168228326659E-11,0.00436575121155673,0.00886685886450346,44.6939790021957,90.7736572016528,2.03100415823781,42068.5558232024,20713.1805479429
,649813.818,319.9720,-0.019,2.870762e+05,0.5,24808.64,10899.76,8.229663837763E-12,-1.87313085308374E-11,0.00316582669727291,0.00720564992578118,51.1080070303957,116.325510610743,2.27607213369836,45117.7441093607,19822.6336684899
,649814.614,319.9720,-0.019,2.175258e+05,0.5,26336.63,10668.06,9.66701298084605E-12,-2.3865308601727E-11,0.00234784402009781,0.00579620842543337,60.0342586438262,148.208770594349,2.46873658378374,47896.5930032002,19401.2570307484
,649815.612,319.9720,-0.019,1.648255e+05,0.5,27846.62,10745.62,1.16465427048205E-11,-3.0181306338295E-11,0.0017919622625037,0.00464376110250322,72.3275698949533,187.4324938336,2.5914391165889,50642.7065518548,19542.3099958897
,649816.423,319.9720,-0.019,1.248930e+05,0.5,29291.64,11142.18,1.44569027083549E-11,-3.80057035201512E-11,0.00140793025246919,0.00370130316512895,89.780518356773,236.023706556525,2.62889667910588,53270.6636906946,20263.5060229193
,649817.219,319.9720,-0.019,9.463495e+04,0.5,30855.01,11858.1,1.82517346879423E-11,-4.7491373518001E-11,0.00113537589293557,0.00295427045903525,113.347252468314,294.93178573147,2.60201971648072,56113.8557241254,21565.499818741
,649818.015,319.9720,-0.019,7.170755e+04,0.5,32675.61,12896.99,2.31962833626274E-11,-5.87697368616011E-11,0.000935678204076635,0.00237061950749039,144.053977968857,364.97288150638,2.53358419290082,59424.8540265516,23454.8566386946
,649818.826,319.9720,-0.019,5.433485e+04,0.5,34910.32,14187.71,2.92656905099418E-11,-7.20112421753076E-11,0.000779945115112342,0.00191913519172641,181.746319876179,447.205517007308,2.46060287389579,63488.9653175626,25802.1991240881
,649820.698,319.9720,-0.019,4.117107e+04,0.5,37674.45,15594.46,3.62596067254436E-11,-8.75991051051072E-11,0.000649584524622104,0.00156932267572261,225.180064699591,544.009544961577,2.41588679569539,68515.8958556739,28360.5572818043
,649822.086,319.9720,-0.019,3.119651e+04,0.5,41157.66,16875.92,4.35101757289138E-11,-1.06114334459448E-10,0.000532655452214866,0.00129906114744593,270.207679303161,658.99315676707,2.43883948252895,74850.567061317,30691.0592507305
,649823.475,319.9720,-0.019,2.363846e+04,0.5,45202.52,17689.24,5.05477581089355E-11,-1.29168129714692E-10,0.000423059725000547,0.00108107333500658,313.912600530284,802.162252517473,2.55536812209004,82206.6719682441,32170.1876366084
,649824.286,319.9720,-0.019,1.791157e+04,0.5,49577.52,17723,5.68100989304011E-11,-1.58918005750942E-10,0.000321176185313086,0.000898443759571362,352.803102626078,986.915470095719,2.79735484963042,90163.1794784685,32231.584595133
,649825.081,319.9720,-0.019,1.357207e+04,0.5,53874.85,16845.33,6.19970672873989E-11,-1.98279446027387E-10,0.000231312557798614,0.000739785409636776,385.015307216921,1231.35859754695,3.19820686207988,97978.4339742199,30635.427350219
,649825.877,319.9720,-0.019,1.028394e+04,0.5,57661.14,15188.68,6.61117795409824E-11,-2.50981690032427E-10,0.000158035010528567,0.000599951994971859,410.568567584523,1558.65102530902,3.79632331446841,104864.295647566,27622.5934835188
,649826.673,319.9720,-0.019,7.792469e+03,0.5,60678.59,13074.69,6.9310150875494E-11,-3.21662863732313E-10,0.000103080915627052,0.000478390280470015,430.431151023225,1997.59652704319,4.64091997592295,110351.921610246,23778.0272408813
,649827.484,319.9720,-0.019,5.904585e+03,0.5,62892.71,10856.3,7.18393781267052E-11,-4.16179837983771E-10,6.48548251221562E-05,0.000375716930124304,446.138203788032,2584.56754794558,5.79319934047512,114378.587303626,19743.5959961712
,649828.279,319.9720,-0.019,4.474074e+03,0.5,64422.97,8793.274,7.39897629893994E-11,-5.4207798840036E-10,3.98038107163293E-05,0.000291618310047402,459.492562708057,3366.42251595529,7.32639173986845,117161.564488219,15991.7144275339
,649829.075,319.9720,-0.019,3.390107e+03,0.5,65443.21,7017.518,7.60492012359966E-11,-7.09211411615842E-10,2.40697273687661E-05,0.000224466858914634,472.282123309886,4404.35751999707,9.32569179017425,119017.003853301,12762.2707817451
