Repository: AlexiLJ/BunchOfScripts

ScriptCutter.py:                filters out a threshold values from an CSV file

From_dat_to_csv.py:             converts .dat file from PPMS to .csv 
                    
Convert_all_files_to_csv.py     Converts all files in a rectory from .dat to .csv
                                and removes LCR head

temp_script.py:                 Script for measuring RaspberryPi CPU and GPU temperatures
                                Run in bash with "watch python3 temp_script.py"

File: Scripts/Data_examples/Nb-PrO2/Jan 31 2019 Pr0.994Nb0.006O2 1300C 10h air.dat (part 6 of 45)
Comment,Time Stamp (sec),Temperature (K),Magnetic Field (Oe),Frequency (Hz),AC Voltage (Vrms),Re[Impedance] (Ohm),-Im[Impedance] (Ohm),Re[Cp] (F),Im[Cp] (F),Re[Modulus],Im[Modulus],Re[Permittivity],Im[Permittivity],Loss Factor,Re[Sp.Impedance] (Ohm-cm),-Im[Sp.Impedance] (Ohm-cm)
,649829.886,319.9720,-0.019,2.568774e+03,0.5,66111.33,5570.113,7.84028995880953E-11,-9.30559212645315E-10,1.44765552192375E-05,0.000171821347136447,486.899103334576,5778.97563249727,11.8689387450488,120232.067121354,10129.9762096682
,649830.682,319.9720,-0.019,1.946446e+03,0.5,66551.3,4434.336,8.15023287556789E-11,-1.22320138386397E-09,8.73259688523704E-06,0.000131060360579008,506.147234340877,7596.34733064657,15.0081770979917,121032.209889188,8064.4177569962
,649831.477,319.9720,-0.019,1.474880e+03,0.5,67173.77,3601.707,8.5886901015265E-11,-1.60183683314944E-09,5.37448412869117E-06,0.00010023701559548,533.376384192654,9947.75603767574,18.6505370925508,122164.252684591,6550.17343888634
,649832.273,319.9720,-0.019,1.117550e+03,0.5,67570.87,3007.593,9.3624959883415E-11,-2.10344950032716E-09,3.40064313900277E-06,7.6401433126739E-05,581.43141716014,13062.8800847866,22.4667599638648,122886.430771976,5469.69972393104
,649833.084,319.9720,-0.019,8.467957e+02,0.5,67738.64,2586.856,1.05804458164797E-10,-2.77056399815848E-09,2.21629638455854E-06,5.80352763845041E-05,657.068757404254,17205.8065903375,26.1857018713063,123191.542375402,4704.5346724272
,649833.88,319.9720,-0.019,6.416440e+02,0.5,67884.62,2322.461,1.24859502237373E-10,-3.64959405681008E-09,1.50770926462349E-06,4.40697477802405E-05,775.404736324436,22664.7749398524,29.229606008454,123457.026024852,4223.69791741788
,649834.675,319.9720,-0.019,4.861923e+02,0.5,68033.38,2217.855,1.56688869806311E-10,-4.80647897238695E-09,1.09097779799317E-06,3.34660774047143E-05,973.072049784047,29849.2825411657,30.6753056444177,123727.565466503,4033.45827750599
,649835.487,319.9720,-0.019,3.684033e+02,0.5,68207.88,2260.341,2.09664537029017E-10,-6.32682129905655E-09,8.42500787832846E-07,2.54232404032879E-05,1302.06249535174,39290.9399225392,30.1759247830305,124044.916451768,4110.72460392414
,649836.282,319.9720,-0.019,2.791500e+02,0.5,68432.01,2440.316,2.96728153880041E-10,-8.32093220451797E-09,6.89217045865722E-07,1.93272132686314E-05,1842.74654148446,51674.8034903389,28.0422740333629,124452.526058229,4438.03259001617
,649837.078,319.9720,-0.019,2.115173e+02,0.5,68739.19,2748.972,4.3705601143772E-10,-1.09287676305396E-08,5.88293227163794E-07,1.47105172106974E-05,2714.21313744784,67870.0301623745,25.005416570267,125011.172910112,4999.36374020493
,649837.889,319.9720,-0.019,1.602760e+02,0.5,69168.43,3167.529,6.56071199280272E-10,-1.43264402069984E-08,5.13638680415612E-07,1.12161817971105E-05,4074.34521339703,88970.3177741032,21.8367156228088,125791.801774955,5760.56417768081
,649838.685,319.9720,-0.019,1.214445e+02,0.5,69773.23,3658.27,9.82083246638049E-10,-1.87310177342906E-08,4.49496657960548E-07,8.57313257362433E-06,6098.9511191571,116323.704700775,19.0727393002703,126891.709373169,6653.04062386939
,649839.496,319.9720,-0.019,9.202165e+01,0.5,70590.2,4152.779,1.43640989997562E-09,-2.44165321875445E-08,3.86636740456648E-07,6.57216886238899E-06,8920.41870891763,151631.989264595,16.998304027255,128377.475759598,7552.36966898334
,649840.292,319.9720,-0.019,6.972812e+01,0.5,71628.85,4548.476,2.01538263739743E-09,-3.17380020531591E-08,3.20880849144627E-07,5.05319280815226E-06,12515.9656617327,197099.913683046,15.7478790698247,130266.396108282,8271.99621807437
,649841.103,319.9720,-0.019,5.283509e+01,0.5,72833.7,4727.547,2.67329492809788E-09,-4.11854098551749E-08,2.527128558008E-07,3.89335364101905E-06,16601.7444543258,255770.376278233,15.4062349882508,132457.572810841,8597.660162386
,649841.945,319.9720,-0.019,4.003407e+01,0.5,74085.17,4619.13,3.33273439472286E-09,-5.3452964995116E-08,1.87096324177364E-07,3.00079516771667E-06,20697.0073424332,331954.568816078,16.0387713703663,134733.534057429,8400.48972244635
,649842.741,319.9720,-0.019,3.033521e+01,0.5,75226.12,4238.015,3.91672831913521E-09,-6.95231787859796E-08,1.30071200664008E-07,2.30880536045642E-06,24323.7369614024,431754.100801174,17.7503194302049,136808.500284581,7707.38244021568
,649843.521,319.9720,-0.019,2.298591e+01,0.5,76154.85,3682.21,4.38591465720298E-09,-9.07087517637762E-08,8.56329296785192E-08,1.77104589763435E-06,27237.4864337078,563321.128815591,20.6818323778383,138497.516792003,6696.57863296533
,649844.332,319.9720,-0.019,1.741690e+01,0.5,76850.77,3068.677,4.74034708162591E-09,-1.18715434465799E-07,5.40750608941093E-08,1.35423508812077E-06,29438.589078519,737248.735659627,25.0436165161729,139763.137982063,5580.78893644636
,649845.174,319.9720,-0.019,1.319742e+01,0.5,77344.45,2482.654,4.99970492575536E-09,-1.55760499709117E-07,3.3149396478349E-08,1.03273425876092E-06,31049.2578473128,967306.669035875,31.1539384867968,140660.959382668,4515.02975915168
,649845.97,319.9720,-0.019,1.000008e+01,0.5,77684.38,1969.609,5.19103142740879E-09,-2.04742188931289E-07,1.9927510114895E-08,7.85971361940032E-07,32237.4371441068,1271493.64027526,39.4415236729727,141279.166376486,3581.99058301841
,649931.817,317.9749,-0.019,5.000000e+05,0.5,22448.82,13579.78,6.27953189659857E-12,-1.03807337991484E-11,0.00686966812468959,0.0113562917212867,38.9972624211332,64.4666205626884,1.65310630952784,40826.1039830115,24696.5992130731
,649932.613,317.9749,-0.019,3.788642e+05,0.5,24823.6,12864.23,6.913221673521E-12,-1.33401726753032E-11,0.00493106137863182,0.00951527570935881,42.9326141210934,82.845381332297,1.92966077254527,45144.95081847,23395.278310458
,649933.424,317.9749,-0.019,2.870762e+05,0.5,26791.97,12237.45,7.8200933251531E-12,-1.71208630690791E-11,0.00355435770297166,0.00778170656037701,48.5644848342815,106.32429311217,2.18934255093994,48724.6881185615,22255.3972185132
,649934.22,317.9749,-0.019,2.175258e+05,0.5,28546.69,11871.43,9.08709801440428E-12,-2.1851332991629E-11,0.00261268364965231,0.00628260202980542,56.4328602433304,135.701542878969,2.40465470461436,51915.8750576108,21589.7421604807
,649935.218,317.9749,-0.019,1.648255e+05,0.5,30238.54,11835.68,1.08383185741532E-11,-2.76904182723152E-11,0.00197374296793203,0.00504264272821936,67.3083217984832,171.963535769496,2.55486292295838,54992.7247104504,21524.7261276829
,649936.014,317.9749,-0.019,1.248930e+05,0.5,31820.8,12141.2,1.33381705875593E-11,-3.49579332053344E-11,0.00153416681307239,0.00402088881868463,82.8329479308227,217.096388290871,2.62089414555398,57870.2706700224,22080.3540532883
,649936.825,317.9749,-0.019,9.463495e+04,0.5,33488.12,12796.51,1.67451011145926E-11,-4.38214759756848E-11,0.00122522570797252,0.00320638248519859,103.99072943445,272.140921719155,2.61697290901972,60902.5093218961,23272.1206673512
,649937.621,317.9749,-0.019,7.170755e+04,0.5,35384.1,13819.09,2.12553165885149E-11,-5.44247304055237E-11,0.0010025766720121,0.00256712078871644,132.000151045585,337.989443922291,2.56052316035282,64350.5959754356,25131.8156273067
,649938.416,317.9749,-0.019,5.433485e+04,0.5,37676.06,15155.18,2.69177283332045E-11,-6.69179744315482E-11,0.000833130125273795,0.00207117702248492,167.164962751339,415.575213657458,2.48601864181092,68518.8238504376,27561.6693688691
,649941.864,317.9749,-0.019,4.117107e+04,0.5,40540.32,16704.24,3.35874539257291E-11,-8.15150003911771E-11,0.000695812217901327,0.00168869999315321,208.585413111584,506.225927960554,2.42694788867976,73727.8538392914,30378.8368028778
,649943.439,317.9749,-0.019,3.119651e+04,0.5,44087.89,18204.62,4.08212002013918E-11,-9.88606509856806E-11,0.000574593272455653,0.00139154813397725,253.508554907028,613.946200623799,2.42179677466489,80179.5720902735,33107.4733144642
,649944.828,317.9749,-0.019,2.363846e+04,0.5,48393.8,19345.4,4.79530141108825E-11,-1.19957642348012E-10,0.000462668809062774,0.00115739668407074,297.798674480709,744.963117489664,2.50156626381465,88010.4304338964,35182.1303744674
,649945.623,317.9749,-0.019,1.791157e+04,0.5,53145.37,19722.92,5.45368741183368E-11,-1.46955032706234E-10,0.000357418733218709,0.000963100333106841,338.685880833427,912.622798787827,2.69459948121272,96651.7795516923,35868.6996808125
,649946.435,317.9749,-0.019,1.357207e+04,0.5,57992.62,19111.86,6.01108796451782E-11,-1.82399169998554E-10,0.000262435536786102,0.000796328790569438,373.301670648083,1132.73862048275,3.03437865283651,105467.135215449,34757.4074569959
,649947.23,317.9749,-0.019,1.028394e+04,0.5,62432.56,17552.89,6.45872239926727E-11,-2.29725460431643E-10,0.000182634116720925,0.000649597613283405,401.10074517801,1426.64520425815,3.55682511540835,113541.744576579,31922.2173968326
,649948.026,317.9749,-0.019,7.792469e+03,0.5,66095.56,15345.27,6.8073179385609E-11,-2.93206630608147E-10,0.000120982178708966,0.000521097696670649,422.749288331416,1820.87711404663,4.30722691748011,120203.387321711,27907.3728003248
,649948.821,317.9749,-0.019,5.904585e+03,0.5,68857.86,12890.1,7.07983930756639E-11,-3.78199225656049E-10,7.70046131100933E-05,0.000411352345512368,439.673459619136,2348.69966316554,5.34191821630554,125226.989766395,23442.3262760099
,649949.633,317.9749,-0.019,4.474074e+03,0.5,70804.36,10520.7,7.30397857872098E-11,-4.91558098529612E-10,4.76232119462314E-05,0.000320504438202522,453.592997126115,3052.68298326123,6.73000465748477,128766.953622087,19133.2636715012
,649950.428,317.9749,-0.019,3.390107e+03,0.5,72115.81,8429.661,7.50690430814818E-11,-6.42216199174078E-10,2.89133055420905E-05,0.000247353535206854,466.195127432609,3988.30264145329,8.55500713492512,131151.996313352,15330.4368126047
,649951.224,317.9749,-0.019,2.568774e+03,0.5,72977.25,6695.979,7.72485010475562E-11,-8.41905742696142E-10,1.74026469014821E-05,0.000189665665557073,479.730036664437,5228.41825193445,10.8986676929542,132718.637188691,12177.5102175554
,649952.035,317.9749,-0.019,1.946446e+03,0.5,73541.16,5319.006,7.99985122276114E-11,-1.10606819911328E-09,1.04747892870899E-05,0.000144825584879612,496.808205772513,6868.92471075033,13.8261096152176,133744.180994426,9673.30541392653
,649952.831,317.9749,-0.019,1.474880e+03,0.5,74278.12,4293.913,8.37042019191505E-11,-1.44795452414963E-09,6.40739717819375E-06,0.000110838160086042,519.821346836501,8992.11334251142,17.2984687859302,135084.438771508,7809.04023605717
,649953.626,317.9749,-0.019,1.117550e+03,0.5,74745.33,3547.295,9.02200934812555E-11,-1.90103463621923E-09,4.01087660590008E-06,8.45134942251156E-05,560.286454322092,11805.8396391714,21.0710781031744,135934.121028389,6451.21812765289
,649954.422,317.9749,-0.019,8.467957e+02,0.5,74946.25,3004.573,1.00374427241253E-10,-2.50374576275222E-09,2.57417663644293E-06,6.4210417167102E-05,623.347081271829,15548.807164868,24.9440602707939,136299.520225864,5464.20746046112
,649955.233,317.9749,-0.019,6.416440e+02,0.5,75112.95,2644.527,1.16119282739394E-10,-3.29815573009463E-09,1.7167900164726E-06,4.87622787242503E-05,721.126067310013,20482.2662947112,28.4031700186839,136602.685894882,4809.41689976941
,649956.029,317.9749,-0.019,4.861923e+02,0.5,75275.16,2467.773,1.42411713951981E-10,-4.3440237629675E-09,1.21391414384033E-06,3.70283577151724E-05,884.407798587187,26977.3348455868,30.5032756254323,136897.685913907,4487.96672183519
,649956.824,317.9749,-0.019,3.684033e+02,0.5,75457.73,2457.19,1.86237778065997E-10,-5.7191670050358E-09,9.15872654106169E-07,2.81254894606956E-05,1156.57721364589,35517.2742488142,30.7089520956865,137229.713245596,4468.72015749674
,649957.635,317.9749,-0.019,2.791500e+02,0.5,75684.86,2600.622,2.58541313102077E-10,-7.52422423802723E-09,7.34492177346461E-07,2.13756315272124E-05,1605.5979330573,46727.0732846724,29.1025993012441,137642.778742921,4729.56993697252
,649958.431,317.9749,-0.019,2.115173e+02,0.5,75990.52,2888.109,3.75783314179058E-10,-9.88742788163119E-09,6.18069214241104E-07,1.62623367006484E-05,2333.69632606879,61403.0832423766,26.3115138659933,138198.661276767,5252.40250259352
,649959.242,317.9749,-0.019,1.602760e+02,0.5,76415.81,3303.205,5.60679102903435E-10,-1.2970659646749E-08,5.35639565523236E-07,1.23913990404792E-05,3481.93949326293,80550.6248472851,23.1338381965394,138972.106551973,6007.30866064245
,649960.038,317.9749,-0.019,1.214445e+02,0.5,77017.55,3809.372,8.39566816428931E-10,-1.69742884818432E-08,4.68062768174161E-07,9.46325211898231E-06,5213.89300977818,105414.032962714,20.2179125588155,140066.449141504,6927.83929765451
,649960.849,317.9749,-0.019,9.202165e+01,0.5,77837.58,4343.27,1.23599562194264E-09,-2.21508006876409E-08,4.0437204958972E-07,7.24692265498202E-06,7675.80233908479,137561.302574489,17.9214232594336,141557.780536615,7898.80237118452
,649961.645,317.9749,-0.019,6.972812e+01,0.5,78898.22,4802.685,1.75452150408684E-09,-2.88231736256229E-08,3.3881450423706E-07,5.56602427485594E-06,10895.9611393101,178998.193527315,16.4279397878478,143486.692565334,8734.3084049696
,649962.456,317.9749,-0.019,5.283509e+01,0.5,80161.41,5061.255,2.36320471134938E-09,-3.74290214147301E-08,2.7055134618145E-07,4.28505921699325E-06,14676.0165886361,232442.38492794,15.8382476283056,145783.968158897,9204.55163855102
,649963.283,317.9749,-0.019,4.003407e+01,0.5,81507.9,5021.982,2.99376887944135E-09,-4.85895438192764E-08,2.03413710435707E-07,3.30145037732564E-06,18591.9575761746,301751.662774396,16.2302254368893,148232.735655456,9133.12857124838
,649964.094,317.9749,-0.019,3.033521e+01,0.5,82777.7,4676.557,3.56935767643723E-09,-6.31796466787037E-08,1.43530729354113E-07,2.54057496899021E-06,22166.4895210273,392359.383115558,17.7005647530865,150542.032395223,8504.92820399827
,649964.874,317.9749,-0.019,2.298591e+01,0.5,83839.52,4113.51,4.04232918533363E-09,-8.23887479501356E-08,9.56631785155886E-08,1.94975944349747E-06,25103.7457295901,511652.090835049,20.3815038738207,152473.090407682,7480.95387620185
,649965.685,317.9749,-0.019,1.741690e+01,0.5,84648.73,3459.221,4.40412929810431E-09,-1.07771070955085E-07,6.09570789695955E-08,1.49164777829632E-06,27350.6033256724,669281.851680464,24.4704602568035,153944.744223076,6291.04408366306
,649966.512,317.9749,-0.019,1.319742e+01,0.5,85229.82,2816.142,4.67015444424087E-09,-1.41341034171874E-07,3.76022626178801E-08,1.13802289604525E-06,29002.6774938326,877758.643675425,30.2647451726511,155001.532097159,5121.52113665333
,649967.323,317.9749,-0.019,1.000008e+01,0.5,85633.31,2242.356,4.86341741685951E-09,-1.85728997232076E-07,2.26870266490432E-08,8.66394625124548E-07,30202.8826975962,1153417.57372018,38.1889896162786,155735.331232085,4078.01653819353
,650051.408,315.9828,-0.019,5.000000e+05,0.5,23742.45,15350.54,6.11280586348275E-12,-9.45458515292921E-12,0.00776545093770094,0.0120107065038636,37.9618573984477,58.7150355094853,1.54668500261229,43178.7386825433,27916.9569819428
,650052.203,315.9828,-0.019,3.788642e+05,0.5,26566.1,14561.04,6.66483814793442E-12,-1.21597603414207E-11,0.00558147529830492,0.0101832033235468,41.3900982635607,75.5147633328099,1.82446446132968,48313.9140953993,26481.1483695263
,650053.014,315.9828,-0.019,2.870762e+05,0.5,28893.96,13790.11,7.45855892079923E-12,-1.56276710711674E-11,0.00400532657566131,0.00839222789840654,46.3192773454091,97.0512451929068,2.09526682528276,52547.4307977424,25079.1117215589
,650053.81,315.9828,-0.019,2.175258e+05,0.5,30928.69,13270.47,8.57205380458787E-12,-1.99783726413171E-11,0.00292058665149872,0.00680683646941984,53.23432338749,124.070050677288,2.33064013557922,56247.852403749,24134.078678676
,650054.808,315.9828,-0.019,1.648255e+05,0.5,32842.83,13100.32,1.01175162106137E-11,-2.53648662725362E-11,0.0021846370024924,0.00547693962319757,62.8319819394647,157.521350730433,2.50702501923617,59728.9653833195,23824.6387351641
,650055.604,315.9828,-0.019,1.248930e+05,0.5,34594.77,13293.79,1.23337479313431E-11,-3.20964279504032E-11,0.00167980853934978,0.00437140876024381,76.5952642067523,199.325816664911,2.60232559713972,62915.0965301681,24176.4891369933
,650056.415,315.9828,-0.019,9.463495e+04,0.5,36391.91,13867,1.53766417781135E-11,-4.03537436858259E-11,0.00132772176886158,0.00348441127262216,95.4922985424542,250.605548009672,2.62435350111776,66183.4297660366,25218.9462044072
,650057.211,315.9828,-0.019,7.170755e+04,0.5,38382.88,14850.82,1.94601091448099E-11,-5.02958782136032E-11,0.00107742880987466,0.00278468264499616,120.851521349086,312.348371454196,2.58456300729522,69804.268110638,27008.1510543978
,650058.007,315.9828,-0.019,5.433485e+04,0.5,40744.63,16209.83,2.46926048254989E-11,-6.20667241637431E-11,0.000891107706973254,0.0022398664150564,153.346460547946,385.447891608713,2.5135754045539,74099.4181934431,29479.6878021624
,650059.785,315.9828,-0.019,4.117107e+04,0.5,43628.87,17850.09,3.10530203265705E-11,-7.58992356304816E-11,0.000743542400770002,0.00181735300733399,192.846027790703,471.350804197457,2.44418207415201,79344.7844154522,32462.7143184414
,650061.47,315.9828,-0.019,3.119651e+04,0.5,47270.96,19559.04,3.81277780896819E-11,-9.21485243123501E-11,0.000617342894259315,0.00149201552125341,236.781816253446,572.262430305578,2.41683436405877,85968.3996012609,35570.6625492067
,650062.858,315.9828,-0.019,2.363846e+04,0.5,51761.76,21013.57,4.53343713632285E-11,-1.11670070828246E-10,0.000502565126906512,0.00123794555058014,281.536331984643,693.49549112642,2.46325398302145,94135.5044988416,38215.9148620859
,650063.654,315.9828,-0.019,1.791157e+04,0.5,56851.7,21764.29,5.21854659674147E-11,-1.36316528383865E-10,0.000394412437975949,0.00103026644104068,324.083123457456,846.555367065329,2.6121550484762,103392.223547205,39581.1969919318
,650064.465,315.9828,-0.019,1.357207e+04,0.5,62233.43,21486.26,5.81271905723505E-11,-1.68361289753593E-10,0.000295039738498804,0.000854561701900825,360.982528933571,1045.5603229976,2.89642915984448,113179.60072732,39075.5632129449
,650065.261,315.9828,-0.019,1.028394e+04,0.5,67355.5,20106.3,6.29759651018062E-11,-2.10967588139773E-10,0.000209201808991336,0.000700819765223633,391.094476107295,1310.15472689878,3.34996990992873,122494.752366839,36565.9261606456
,650066.056,315.9828,-0.019,7.792469e+03,0.5,71735.38,17868.96,6.67781489174915E-11,-2.68082523453678E-10,0.000140878962185962,0.000565562063288272,414.706866724178,1664.85092994043,4.01452462818205,130460.134792869,32497.0318719769
,650066.852,315.9828,-0.019,5.904585e+03,0.5,75137.87,15203.09,6.97302426432683E-11,-3.44626119216446E-10,9.08222638713376E-05,0.000448868713917385,433.040012508223,2140.20335107148,4.94227620832344,136648.00616166,27648.7999459697
,650067.663,315.9828,-0.019,4.474074e+03,0.5,77588.34,12518.43,7.20966625074019E-11,-4.46849993448823E-10,5.66661766920511E-05,0.000351212938338349,447.73599589676,2775.03590145701,6.19792897352144,141104.505123621,22766.3959568499
,650068.459,315.9828,-0.019,3.390107e+03,0.5,79262.46,10083.46,7.41494059220604E-11,-5.82861866950539E-10,3.45857514200687E-05,0.000271866178722695,460.483980132345,3619.69929526976,7.86064108946731,144149.110461454,18338.0857643536
,650069.254,315.9828,-0.019,2.568774e+03,0.5,80367.63,8024.941,7.62189070864254E-11,-7.63311895218447E-10,2.08565789450992E-05,0.000208873039655434,473.336033647878,4740.33332056649,10.0147315724813,146159.006096899,14594.4007624246
,650070.065,315.9828,-0.019,1.946446e+03,0.5,81089.97,6367.079,7.86891777334379E-11,-1.00217117798117E-09,1.25387733909785E-05,0.000159691556852247,488.676953044266,6223.70155326343,12.7358196749247,147472.67549917,11579.3627158153
,650070.861,315.9828,-0.019,1.474880e+03,0.5,81966.3,5116.842,8.18666315613387E-11,-1.31141529923069E-09,7.63537570324859E-06,0.00012231049844908,508.409634205549,8144.17498140108,16.0189233906382,149066.395779498,9305.64384037293
,650071.657,315.9828,-0.019,1.117550e+03,0.5,82518.76,4189.268,8.73908635347303E-11,-1.72139516837194E-09,4.73674645526967E-06,9.33028022850886E-05,542.716319399434,10690.2393708412,19.6976560105489,150071.116268435,7618.72966956404
,650072.452,315.9828,-0.019,8.467957e+02,0.5,82760.89,3501.354,9.59061917930961E-11,-2.26691782359262E-09,2.99979519975584E-06,7.09056326636841E-05,595.598364775054,14078.0540189104,23.6368244970374,150511.461220081,6367.66843358953
,650073.263,315.9828,-0.019,6.416440e+02,0.5,82954.52,3027.426,1.08978131493561E-10,-2.98611050725773E-09,1.96536270282344E-06,5.38529165167444E-05,676.777960841504,18544.397414895,27.4010066637467,150863.602602756,5505.76861843396
,650074.059,315.9828,-0.019,4.861923e+02,0.5,83133.2,2763.903,1.30768881545951E-10,-3.93329128530772E-09,1.3595824834386E-06,4.08937804663181E-05,812.103270456808,24426.5965931293,30.0781901535618,151188.555462625,5026.51770903582
,650074.855,315.9828,-0.019,3.684033e+02,0.5,83325.71,2688.636,1.67116309997361E-10,-5.17923779310779E-09,1.00213991968281E-06,3.10581351759453E-05,1037.82872722545,32164.1961033242,30.9918151806343,151538.659979378,4889.63486314506
,650075.666,315.9828,-0.019,2.791500e+02,0.5,83558.46,2786.619,2.27298831063918E-10,-6.81569324098528E-09,7.87023203197165E-07,2.3599367851659E-05,1411.57530672276,42326.9412875535,29.9856062131206,151961.946178922,5067.82971465919
,650076.461,315.9828,-0.019,2.115173e+02,0.5,83864.77,3045.686,3.2540424298566E-10,-8.96019878445002E-09,6.51791449992065E-07,1.79474640660761E-05,2020.83130806863,55644.7883530918,27.5355929665763,152519.010822455,5538.97680749378
,650077.273,315.9828,-0.019,1.602760e+02,0.5,84287.24,3450.105,4.8143496538018E-10,-1.17616201452973E-08,5.59460506753152E-07,1.36678106907542E-05,2989.81611890685,73042.2258946234,24.4303405258681,153287.327560248,6274.46544995719
,650078.068,315.9828,-0.019,1.214445e+02,0.5,84884.43,3966.167,7.19797377447315E-10,-1.54051985456261E-08,4.87328385114662E-07,1.04298664663587E-05,4470.09867623431,95669.6422959256,21.4021320836969,154373.395381969,7212.99143366951
,650078.879,315.9828,-0.019,9.202165e+01,0.5,85704.79,4534.148,1.06463445875003E-09,-2.01237967340138E-08,4.22143389635719E-07,7.97938456323381E-06,6611.61214786491,124973.166004773,18.9020715689034,155865.326925075,8245.93888330717
,650079.675,315.9828,-0.019,6.972812e+01,0.5,86781.97,5053.44,1.52641703673192E-09,-2.62129316839931E-08,3.56504490361481E-07,6.12219834160795E-06,9479.38265553945,162788.021868578,17.172850573075,157824.319098758,9190.3390428499
,650080.486,315.9828,-0.019,5.283509e+01,0.5,88093.97,5391.02,2.0847638217601E-09,-3.40668596241935E-08,2.8817906197003E-07,4.70909728396777E-06,12946.8379462012,211562.627040432,16.3408724137547,160210.362036682,9804.27225549026
,650081.313,315.9828,-0.019,4.003407e+01,0.5,89532.95,5430.931,2.68349966109917E-09,-4.42394942933742E-08,2.1997805365099E-07,3.62650235818341E-06,16665.1180715543,274736.906626979,16.4857461823765,162827.334648582,9876.85560891667
,650082.124,315.9828,-0.019,3.033521e+01,0.5,90932.95,5133.477,3.24684576294651E-09,-5.75137014190823E-08,1.57554307139326E-07,2.79087213858851E-06,20163.6202098368,357172.627511543,17.7137152849813,165373.417051853,9335.89675521466
,650082.904,315.9828,-0.019,2.298591e+01,0.5,92135.12,4572.932,3.72080317155118E-09,-7.49664868638433E-08,1.06347428414091E-07,2.14268068683805E-06,23106.9990705777,465558.230957199,20.1479313490776,167559.71982524,8316.47264039895
,650083.715,315.9828,-0.019,1.741690e+01,0.5,93072.05,3882.512,4.0885232962924E-09,-9.80105778575032E-08,6.8416152244798E-08,1.64008032493794E-06,25390.6212319418,608667.061127009,23.9721216573188,169263.649101024,7060.85391692258
,650084.542,315.9828,-0.019,1.319742e+01,0.5,93752.78,3181.213,4.35971813587531E-09,-1.28484227637297E-07,4.24768376983172E-08,1.25182489189691E-06,27074.8003237305,797915.071482053,29.4707647680303,170501.645297009,5785.4503145425
,650085.353,315.9828,-0.019,1.000008e+01,0.5,94226.99,2544.746,4.55824114326762E-09,-1.68782795070418E-07,2.57464561011036E-08,9.53341143506709E-07,28307.6714904658,1048177.96293045,37.0280530944935,171364.057965906,4627.95215099736
,650171.794,313.9706,-0.019,5.000000e+05,0.5,24986.47,17339.99,5.96702334127947E-12,-8.59832385752121E-12,0.00877186350481644,0.0126400248389527,37.0565161455662,53.3974661447732,1.44097372605175,45441.1511334849,31535.0310085065
,650172.605,313.9706,-0.019,3.788642e+05,0.5,28345.04,16516.46,6.44683417612855E-12,-1.10638582720347E-11,0.00633101849218471,0.0108650989619879,40.0362460597096,68.7089725045387,1.71616920332807,51549.1482600253,30037.3344073876
,650173.4,313.9706,-0.019,2.870762e+05,0.5,31117.73,15603.35,7.13867909661072E-12,-1.42366535830432E-11,0.00453198070387727,0.00903812014140956,44.3327538827506,88.4127232600618,1.99429801933559,56591.6462734022,28376.7249050651
,650174.196,313.9706,-0.019,2.175258e+05,0.5,33501.68,14911.34,8.11329365759222E-12,-1.82283394961609E-11,0.00328171199361883,0.00737310429930377,50.385322835325,113.201963225689,2.24672497575671,60927.1699486021,27118.2145594307
,650175.194,313.9706,-0.019,1.648255e+05,0.5,35689.81,14581.92,9.47275412964922E-12,-2.318493004103E-11,0.00243171174439892,0.00595170801460754,58.8278688169262,143.983471365981,2.44753845858433,64906.5694407957,26519.1213699408
,650176.006,313.9706,-0.019,1.248930e+05,0.5,37651.16,14638.01,1.14307751805345E-11,-2.94016703941542E-11,0.00184966470788898,0.00475761540421692,70.9876065178902,182.590784609529,2.57215017615099,68473.5399562651,26621.1283427976
,650176.801,313.9706,-0.019,9.463495e+04,0.5,39611.31,15104.07,1.41341232238992E-11,-3.70675676556101E-11,0.00144616734242512,0.00379265872792417,87.775987371542,230.197678263556,2.62255868782388,72038.3281153889,27468.7191748468
,650177.597,313.9706,-0.019,7.170755e+04,0.5,41724.47,16024.8,1.7803762011917E-11,-4.63564309041842E-11,0.00116260120265948,0.003027115408762,110.565244463239,287.883544608925,2.60374357246268,75881.3848948873,29143.1866399643
,650178.392,313.9706,-0.019,5.433485e+04,0.5,44173.98,17380.64,2.25924667006259E-11,-5.74201624441973E-11,0.000955470986193415,0.00242838907167332,140.304144826823,356.591730079974,2.54156233602445,80336.1379717719,31608.9583297157
,650180.186,313.9706,-0.019,4.117107e+04,0.5,47124.96,19100.89,2.85574287433285E-11,-7.04557581993408E-11,0.000795644257672859,0.00196298202947942,177.347859858731,437.545622320652,2.46716043074433,85702.8795792054,34737.457082736
,650183.416,313.9706,-0.019,3.119651e+04,0.5,50906.02,21022.81,3.53572089436165E-11,-8.56162799182373E-11,0.00066354393522707,0.00160674909003829,219.575977693484,531.695768167246,2.42146601714994,92579.2298161446,38232.7190059475
,650184.804,313.9706,-0.019,2.363846e+04,0.5,55562.41,22798.3,4.25562860431572E-11,-1.03715181097151E-10,0.000545249119152658,0.00132884272557598,264.283816345093,644.093891216923,2.4371295228153,101047.481703124,41461.6788960797
,650185.615,313.9706,-0.019,1.791157e+04,0.5,60968.35,23965.01,4.96203079331449E-11,-1.26236888746375E-10,0.000434293883247191,0.00110486836753558,308.152932694625,783.958606904498,2.54405693967998,110878.887922512,43583.493039452
,650186.411,313.9706,-0.019,1.357207e+04,0.5,66885.95,24104.14,5.59198879342116E-11,-1.5517063991386E-10,0.000330987298968669,0.000918448031311362,347.274698216286,963.643511079823,2.77487394281646,121640.814515084,43836.5190714286
,650187.207,313.9706,-0.019,1.028394e+04,0.5,72744.52,23006.12,6.11648853733512E-11,-1.93401157054708E-10,0.00023937382421787,0.000756891381219142,379.847276061315,1201.06335924475,3.16196386005115,132295.387361753,41839.6266425425
,650188.002,313.9706,-0.019,7.792469e+03,0.5,77955.77,20822.34,6.53205759189929E-11,-2.44550602507141E-10,0.000164163423583871,0.000614603646435357,405.655020558512,1518.71256938483,3.74385251609569,141772.72445036,37868.1381921019
,650188.813,313.9706,-0.019,5.904585e+03,0.5,82143.53,17980.26,6.85420486955323E-11,-3.13137064385216E-10,0.000107412895549211,0.000490720067892983,425.661068989812,1944.64945392317,4.56853960954958,149388.71162545,32699.4454230371
,650190.202,313.9706,-0.019,4.474074e+03,0.5,85288.37,14981.43,7.10714411127688E-11,-4.04605392546575E-10,6.78152419656135E-05,0.000386068048804605,441.369147471653,2512.68771780444,5.69293919205309,155108.012900525,27245.6823563202
,650190.997,313.9706,-0.019,3.390107e+03,0.5,87439.6,12148.71,7.318392346256E-11,-5.26736830000622E-10,4.16694531573987E-05,0.000299913350166534,454.488123521355,3271.15057693022,7.19743906966254,159020.304935089,22094.0119667516
,650191.793,313.9706,-0.019,2.568774e+03,0.5,88872.33,9700.744,7.52003744187196E-11,-6.88940197933685E-10,2.52119402575293E-05,0.000230976497731249,467.010723675564,4278.46886259791,9.16139318798641,161625.911107689,17642.0668550318
,650192.604,313.9706,-0.019,1.946446e+03,0.5,89809.53,7698.461,7.74743458376711E-11,-9.0380851273244E-10,1.51606816780954E-05,0.000176863102377132,481.132582059792,5612.84795265915,11.6659069910207,163330.331413651,14000.6543459816
,650193.4,313.9706,-0.019,1.474880e+03,0.5,90846.6,6157.494,8.01421164966581E-11,-1.18240290620264E-09,9.1882415131245E-06,0.000135561723884135,497.700019598292,7342.9798876683,14.7538268003184,165216.37832648,11198.2050868941
,650194.195,313.9706,-0.019,1.117550e+03,0.5,91510.89,5002.299,8.48163283031207E-11,-1.55161010758269E-09,5.65602918133884E-06,0.000103470077308511,526.727894196288,9635.83711923821,18.2937665261513,166424.47624053,9097.33247128867
,650195.007,313.9706,-0.019,8.467957e+02,0.5,91809.23,4131.767,9.19437032324092E-11,-2.04301951129287E-09,3.53990336684311E-06,7.86578242152264E-05,570.99044673493,12687.5966752457,22.2203309141101,166967.046400667,7514.15660937081
,650195.802,313.9706,-0.019,6.416440e+02,0.5,92039.02,3513.416,1.02725246432042E-10,-2.69103658970748E-09,2.28086062744494E-06,5.97504471166004E-05,637.946181076948,16711.9240417488,26.1964481291142,167384.949454558,6389.604752124
,650196.598,313.9706,-0.019,4.861923e+02,0.5,92241.2,3139.381,1.20642895398139E-10,-3.54472599630271E-09,1.54428263815335E-06,4.53740669521893E-05,749.218688360347,22013.5214160959,29.3819705222144,167752.640126196,5709.37337233274
,650197.393,313.9706,-0.019,3.684033e+02,0.5,92447.73,2980.907,1.50522499929464E-10,-4.66819777752346E-09,1.11107859210466E-06,3.44582013768534E-05,934.777548182199,28990.5261668378,31.0132889083759,168128.241839588,5421.1677560641
,650198.205,313.9706,-0.019,2.791500e+02,0.5,92688.39,3018.811,2.00128072096827E-10,-6.14465390395717E-09,8.52601056357843E-07,2.61779287362169E-05,1242.83896855797,38159.6406747223,30.703608142411,168565.91340471,5490.1011185024
,650199,313.9706,-0.019,2.115173e+02,0.5,92997.26,3238.523,2.81416752555713E-10,-8.08114900088073E-09,6.93059495300123E-07,1.99018608420858E-05,1747.65940038664,50185.6975075368,28.7159485975551,169127.633741781,5889.67601635072
,650199.811,313.9706,-0.019,1.602760e+02,0.5,93419.05,3624.09,4.11747529036375E-10,-1.06137162715125E-08,5.87673484696561E-07,1.51486024493162E-05,2557.04194285283,65913.4925212854,25.7772433907546,169894.713810978,6590.87984062379
,650200.607,313.9706,-0.019,1.214445e+02,0.5,94012.55,4142.79,6.13085688311674E-10,-1.39127855688282E-08,5.09030295640393E-07,1.15514511043058E-05,3807.39581666621,86401.4322676561,22.6930522667092,170974.070886936,7534.203371036
,650201.418,313.9706,-0.019,9.202165e+01,0.5,94831.69,4739.646,9.09252027554821E-10,-1.81924781743088E-08,4.41275897503428E-07,8.82912755858073E-06,5646.65336674371,112979.256596905,20.0081799358011,172463.78370109,8619.66377024114
,650202.214,313.9706,-0.019,6.972812e+01,0.5,95921.93,5318.669,1.31537392703583E-09,-2.37227031336141E-08,3.75215572213464E-07,6.76699412066624E-06,8168.75892330738,147323.159540172,18.0349500974774,174446.527186335,9672.69253551946
,650203.025,313.9706,-0.019,5.283509e+01,0.5,97275.1,5742.181,1.82164804597165E-09,-3.08595280846592E-08,3.06950509224994E-07,5.19987814384677E-06,11312.8316023334,191644.398774637,16.9404447543538,176907.443133218,10442.9042860726
,650203.852,313.9706,-0.019,4.003407e+01,0.5,98808.23,5869.416,2.38158986827622E-09,-4.00926905624523E-08,2.3773874272164E-07,4.00219448932408E-06,14790.1924223026,248984.351187092,16.8344227091758,179695.639786738,10674.2977107728
,650205.053,313.9706,-0.019,3.033521e+01,0.5,99491.87,5588.036,2.9525049372256E-09,-5.25677066842103E-08,1.71505422202069E-07,3.05355856154529E-06,18335.6994968122,326456.921661904,17.8044432784613,180938.928196861,10162.571520321
,650205.833,313.9706,-0.019,2.298591e+01,0.5,100841,5048.889,3.42921815699151E-09,-6.84914618184675E-08,1.17416213820409E-07,2.34514334101302E-06,21296.192545809,425346.913452035,19.9729088914413,183392.49687738,9182.06245640898
,650206.66,313.9706,-0.019,1.741690e+01,0.5,101915.8,4333.831,3.80584974829287E-09,-8.94996186461969E-08,7.63691242935566E-08,1.79592152939911E-06,23635.1568577865,555812.148486362,23.5163300091766,185347.160710977,7881.6363198956
,650207.487,313.9706,-0.019,1.319742e+01,0.5,102710.5,3579.147,4.08654722692925E-09,-1.17271324410961E-07,4.77902127953767E-08,1.37143197843496E-06,25378.3494102859,728280.497309883,28.6969213614305,186792.426200892,6509.1451395879
,650208.282,313.9706,-0.019,1.000008e+01,0.5,103268.9,2876.814,4.28998638301654E-09,-1.53997503762529E-07,2.9106152583417E-08,1.04482262687877E-06,26641.7509324547,956358.079760657,35.896967965256,187807.94935374,5231.86107348998
,650291.29,311.9788,-0.019,5.000000e+05,0.5,26127.41,19520.18,5.84148637677299E-12,-7.81872449820454E-12,0.00987476662613114,0.0132171976024425,36.2769042208201,48.5559841204382,1.33848202219447,47516.0991743341,35499.990576213
,650292.086,311.9788,-0.019,3.788642e+05,0.5,30102.57,18723.59,6.25865584742952E-12,-1.00622597350805E-11,0.00717704608191373,0.0115387878112068,38.8676176034673,62.4888271769253,1.6077349482658,54745.4455501841,34051.2878750542
,650292.897,311.9788,-0.019,2.870762e+05,0.5,33412.75,17687.04,6.86075573435676E-12,-1.29607167826346E-11,0.00513718682133679,0.00970470689073021,42.6067891979224,80.4888774929486,1.8891092008612,60765.4391570857,32166.1866499747
,650293.693,311.9788,-0.019,2.175258e+05,0.5,36225.14,16810.63,7.71207622362768E-12,-1.66187133314804E-11,0.00369971083023314,0.0079724878118614,47.8936750791087,103.205833740629,2.15489484927097,65880.1367928982,30572.3208792236
,650294.691,311.9788,-0.019,1.648255e+05,0.5,38749.77,16297.65,8.90523443935261E-12,-2.11733462383222E-11,0.00271783049907715,0.00646199340016657,55.303447784262,131.491097296062,2.37762929011238,70471.5053770212,29639.3999140591
,650295.487,311.9788,-0.019,1.248930e+05,0.5,40967.24,16189.48,1.06321397358854E-11,-2.69044725509128E-11,0.00204570906804098,0.00517663657885313,66.0279062525455,167.082641452692,2.53048522867936,74504.2634818662,29442.6786758006
,650296.282,311.9788,-0.019,9.463495e+04,0.5,43127.71,16522.44,1.30272837731428E-11,-3.40044761340219E-11,0.00158197182250734,0.00412934300195783,80.9022730199053,211.17521196284,2.61025066515599,78433.3596602924,30048.2098165101
,650297.094,311.9788,-0.019,7.170755e+04,0.5,45393.7,17352.32,1.63075782716166E-11,-4.2660653779338E-11,0.00125891294124932,0.003293318494656,101.27361717135,264.931962745679,2.61600177958913,82554.3577067138,31557.4547199581
,650297.889,311.9788,-0.019,5.433485e+04,0.5,47955,18676.46,2.06555744121665E-11,-5.30367141811373E-11,0.00102670647656254,0.00263624418565169,128.275621347958,329.369560491727,2.56767074702594,87212.4154634995,33965.5758295784
,650299.668,311.9788,-0.019,4.117107e+04,0.5,50985.76,20447.32,2.61936908567641E-11,-6.53144390334367E-11,0.000851729565627539,0.00212380298337337,162.668532135743,405.61690916097,2.49351797692803,92724.2473953138,37186.1154614769
,650301.243,311.9788,-0.019,3.119651e+04,0.5,54798.74,22515.08,3.27266500819032E-11,-7.96523569496175E-11,0.000710644523027716,0.00172961519345345,203.239633530628,494.658506011977,2.43386832291957,99658.6483110476,40946.6064258978
,650302.928,311.9788,-0.019,2.363846e+04,0.5,59545.12,24563.82,3.9861427178916E-11,-9.66280271040829E-11,0.000587473680845697,0.00142409408727139,247.548155144987,600.08111946297,2.42409853190587,108290.558737649,44672.50704224
,650304.504,311.9788,-0.019,1.791157e+04,0.5,65202.68,26128,4.70531419734886E-11,-1.17421576817665E-10,0.000473491585502473,0.00118160289085312,292.210272277287,729.213597520239,2.49550979791794,118579.568710116,47517.1721662041
,650305.892,311.9788,-0.019,1.357207e+04,0.5,71747.41,26816.88,5.36016020687998E-11,-1.43408782837043E-10,0.000368237434646784,0.000985203431605429,332.87763745613,890.599813788791,2.67545702557494,130482.012915234,48769.9901990368
,650306.703,311.9788,-0.019,1.028394e+04,0.5,78345.38,26100.2,5.92337283280908E-11,-1.77802812035197E-10,0.000271567073754777,0.000815167147715574,367.854369693369,1104.1942352276,3.00171569566517,142481.280996888,47466.6142441962
,650308.092,311.9788,-0.019,7.792469e+03,0.5,84493.96,24094.26,6.37464388104805E-11,-2.23546564658769E-10,0.000189959255795454,0.000666150766232739,395.87928585116,1388.27291411052,3.50680867559327,153663.274813394,43818.5510041826
,650308.887,311.9788,-0.019,5.904585e+03,0.5,89578.39,21143.4,6.72753323087704E-11,-2.85025868825952E-10,0.000126309286726398,0.000535135434556369,417.79448400209,1770.07279944512,4.23670696292933,162909.973208871,38452.0276323836
,650309.683,311.9788,-0.019,4.474074e+03,0.5,93444.84,17812.76,7.00226546573396E-11,-3.67335312485564E-10,8.06315972157131E-05,0.000422989289743238,434.855954880298,2281.23239334256,5.24594953280682,169941.616286107,32394.8248497885
,650310.494,311.9788,-0.019,3.390107e+03,0.5,96184.05,14562.94,7.22445433541985E-11,-4.77154528564109E-10,4.99501384232571E-05,0.000329906365858095,448.654368202936,2963.23367286754,6.6047137459881,174923.226557439,26484.6037670736
,650311.29,311.9788,-0.019,2.568774e+03,0.5,98032.39,11679.92,7.42456602415784E-11,-6.23161761434146E-10,3.03557588214596E-05,0.000254783216625736,461.081740446206,3869.97042799105,8.39324156329838,178284.673664056,21241.456274016
,650313.271,311.9788,-0.019,1.946446e+03,0.5,99220.95,9266.374,7.6297434039494E-11,-8.16965070475348E-10,1.82483936106424E-05,0.000195397137005464,473.823703150378,5073.53123876702,10.707634938974,180446.224879222,16852.108416811
,650314.862,311.9788,-0.019,1.474880e+03,0.5,100099.4,7355.241,7.8788015300656E-11,-1.07224672295394E-09,1.09755252210129E-05,0.000149368795571519,489.29075588966,6658.8859685361,13.609261749547,182043.800655761,13376.4640585166
,650316.266,311.9788,-0.019,1.117550e+03,0.5,101535,6003.926,8.26492769147118E-11,-1.39771781523211E-09,6.7885547542438E-06,0.000114804197615384,513.270032517197,8680.13242528866,16.911434284833,184654.626297288,10918.9216708186
,650318.247,311.9788,-0.019,8.467957e+02,0.5,101128.3,4796.404,8.79492338238567E-11,-1.85433848001735E-09,4.10933304524184E-06,8.66419644798751E-05,546.183920655671,11515.8463263818,21.0841914067289,183914.989359137,8722.88558813035
,650319.839,311.9788,-0.019,6.416440e+02,0.5,101476.9,4029.693,9.69119307196191E-11,-2.440464398266E-09,2.61602044972485E-06,6.58773870800292E-05,601.844222824762,15155.8160919867,25.1822905615887,184548.963877552,7328.52174134826
,650321.43,311.9788,-0.019,4.861923e+02,0.5,101781,3539.781,1.11719343567231E-10,-3.21231921059985E-09,1.74124209236315E-06,5.00667587635544E-05,693.801485580155,19949.2027907471,28.7534737318495,185102.009348148,6437.55293966848
,650322.225,311.9788,-0.019,3.684033e+02,0.5,101975.2,3298.074,1.36871815096919E-10,-4.23202472681674E-09,1.22929679341791E-06,3.80093916534771E-05,850.00381864174,26281.7964080719,30.9196215730757,185455.187350088,5997.97726863446
,650323.037,311.9788,-0.019,2.791500e+02,0.5,102228,3269.481,1.78187936840893E-10,-5.571464219358E-09,9.23397640442512E-07,2.88721953078048E-05,1106.58594425304,34600.0077410145,31.2673479368744,185914.937086907,5945.97717280821
,650323.832,311.9788,-0.019,2.115173e+02,0.5,102543.7,3445.066,2.46240387846496E-10,-7.32943881458721E-09,7.37260690517132E-07,2.19448449086844E-05,1529.20650482449,45517.4133293154,29.765380402001,186489.078668845,6265.3013719357
,650324.643,311.9788,-0.019,1.602760e+02,0.5,102960.9,3796.83,3.55174957243462E-10,-9.63149081082071E-09,6.15684576514503E-07,1.66958852816829E-05,2205.7139355468,59813.658221843,27.1175954677981,187247.81122502,6905.03003658177
,650325.439,311.9788,-0.019,1.214445e+02,0.5,103545.4,4304.113,5.25187928451459E-10,-1.26346111560448E-08,5.28852274158154E-07,1.27227654730756E-05,3261.5315605494,78463.6904397519,24.0573144803587,188310.800628386,7827.59026499529
,650326.25,311.9788,-0.019,9.202165e+01,0.5,104355.2,4917.753,7.79298730421577E-10,-1.65367953357742E-08,4.57858217422815E-07,9.71579618797475E-06,4839.61505333985,102697.105123883,21.2200978780349,189783.52743565,8943.57455495508
