Repository: AlexiLJ/BunchOfScripts

ScriptCutter.py:                filters out a threshold values from an CSV file

From_dat_to_csv.py:             converts .dat file from PPMS to .csv 
                    
Convert_all_files_to_csv.py     Converts all files in a rectory from .dat to .csv
                                and removes LCR head

temp_script.py:                 Script for measuring RaspberryPi CPU and GPU temperatures
                                Run in bash with "watch python3 temp_script.py"

File: Scripts/Data_examples/Nb-PrO2/Jan 31 2019 Pr0.994Nb0.006O2 1300C 10h air.dat (part 7 of 45)
Comment,Time Stamp (sec),Temperature (K),Magnetic Field (Oe),Frequency (Hz),AC Voltage (Vrms),Re[Impedance] (Ohm),-Im[Impedance] (Ohm),Re[Cp] (F),Im[Cp] (F),Re[Modulus],Im[Modulus],Re[Permittivity],Im[Permittivity],Loss Factor,Re[Sp.Impedance] (Ohm-cm),-Im[Sp.Impedance] (Ohm-cm)
,650327.046,311.9788,-0.019,6.972812e+01,0.5,105443.6,5545.954,1.13540631850979E-09,-2.15871479796657E-08,3.91249822761963E-07,7.43871835420621E-06,7051.12082980628,134060.896345293,19.0127072817409,191762.924641165,10086.0399205392
,650327.857,311.9788,-0.019,5.283509e+01,0.5,106824.6,6050.958,1.59217955301598E-09,-2.81085976599261E-08,3.23456303345201E-07,5.71035036474055E-06,9887.78222213656,174560.520956657,17.6541631920103,194274.453068964,11004.4554905262
,650328.684,311.9788,-0.019,4.003407e+01,0.5,108427.1,6276.793,2.11542303314459E-09,-3.65424166062306E-08,2.54239412599821E-07,4.39180361912556E-06,13137.2383345859,226936.375730086,17.2742832207466,197188.808105566,11415.1658616283
,650329.495,311.9788,-0.019,3.033521e+01,0.5,110089.7,6127.162,2.6442181710889E-09,-4.7509954068413E-08,1.88052028603694E-07,3.37882226932666E-06,16421.1714526903,295047.175001288,17.9674864154073,200212.46282248,11143.0423929969
,650330.275,311.9788,-0.019,2.298591e+01,0.5,111608.7,5619.68,3.11585127693494E-09,-6.18818349820717E-08,1.30690444666594E-07,2.59555537533463E-06,19350.1158864522,384299.689472759,19.8603301255588,202974.96223003,10220.1202571561
,650331.086,311.9788,-0.019,1.741690e+01,0.5,112852,4882.671,3.49682606692478E-09,-8.08212995109839E-08,8.60405743748532E-08,1.98863509324116E-06,21716.0524093827,501917.894222989,23.1127593892769,205236.065267164,8879.77336718967
,650331.913,311.9788,-0.019,1.319742e+01,0.5,113787.8,4067.063,3.7832823154557E-09,-1.05848218101025E-07,5.43050638105122E-08,1.51934055111952E-06,23495.0081787108,657340.516150722,27.9778798607251,206937.939490722,7396.48395521274
,650332.724,311.9788,-0.019,1.000008e+01,0.5,114451,3288.565,3.99235332743992E-09,-1.3894474662317E-07,3.32720414564462E-08,1.15795747285875E-06,24793.3847541076,862877.175452626,34.8027179027935,208144.055097758,5980.68391322538
,650411.364,309.9699,-0.019,5.000000e+05,0.5,27146.28,21902.97,5.73038349005823E-12,-7.10216900851793E-12,0.0110801599764527,0.0137326182323939,35.5869310667212,44.1060182741387,1.23938808298601,49369.0470159209,39833.4046402787
,650412.176,309.9699,-0.019,3.788642e+05,0.5,31820.53,21218.69,6.09363459332138E-12,-9.13829658597306E-12,0.00813345709491833,0.0121973088580191,37.8427996301713,56.7508145373657,1.49964630238719,57869.7796398447,38588.952306771
,650412.971,309.9699,-0.019,2.870762e+05,0.5,35778.32,20095.9,6.61615244534822E-12,-1.17792594190084E-11,0.00583683830889182,0.0103917848319205,41.0877494338748,73.1517696308696,1.78037908230037,65067.5364075912,36547.0124056499
,650413.767,309.9699,-0.019,2.175258e+05,0.5,39123.65,19030.7,7.35619235929496E-12,-1.51229904941873E-11,0.0041883074517087,0.00861039661352672,45.68355867595,93.9170687569208,2.05581770507653,71151.4548691178,34609.8074228176
,650414.765,309.9699,-0.019,1.648255e+05,0.5,42065.95,18309.27,8.39965458499781E-12,-1.92983909128976E-11,0.00305329249442946,0.00701500657350319,52.1636866396786,119.847215863898,2.29752196564909,76502.4107656511,33297.7929741088
,650415.576,309.9699,-0.019,1.248930e+05,0.5,44599.25,18004.6,9.91839609829224E-12,-2.45688894608467E-11,0.00227506834601547,0.00563557879269913,61.5954026209117,152.578161155521,2.47710307365895,81109.5468743714,32743.7108842482
,650416.372,309.9699,-0.019,9.463495e+04,0.5,47009.31,18173.42,1.20322309643138E-11,-3.11238542548968E-11,0.00174004798072146,0.00450099403087635,74.7227780913407,193.285921931978,2.58670684989397,85492.5549863923,33050.732049477
,650417.168,309.9699,-0.019,7.170755e+04,0.5,49468.02,18880.92,1.49474154711321E-11,-3.91622361343766E-11,0.00136981305846671,0.00358891090966396,92.826709577061,243.206026289622,2.6200005084498,89964.0394619269,34337.4129782733
,650417.963,309.9699,-0.019,5.433485e+04,0.5,52172.09,20141.42,1.88633910205097E-11,-4.88616261429047E-11,0.00110724014942694,0.00286807150277962,117.145771674116,303.441353335635,2.59028856952489,94881.7430649377,36629.796456362
,650419.757,309.9699,-0.019,4.117107e+04,0.5,55302.92,21930.33,2.3952408491037E-11,-6.04021066070204E-11,0.000913504089776489,0.00230363353385845,148.749679900362,375.110253587398,2.52175503059005,100575.565329677,39883.1623649598
,650421.333,309.9699,-0.019,3.119651e+04,0.5,59204.03,24132.7,3.01204817893244E-11,-7.38936756960313E-11,0.000761701538740745,0.00186865956775053,187.054760120814,458.895839663009,2.45327004437962,107670.242132697,43888.4591524553
,650424.562,309.9699,-0.019,2.363846e+04,0.5,64140.42,26486.61,3.70324602914679E-11,-8.96784283352256E-11,0.000633459546187216,0.00153399628512133,229.979653876562,556.922595647284,2.42161680939916,116647.710500331,48169.3511738021
,650426.153,309.9699,-0.019,1.791157e+04,0.5,70039.03,28484.27,4.42728699670487E-11,-1.08861096591495E-10,0.000516191907692151,0.00126924721990796,274.944176838549,676.051148578512,2.45886694656384,127375.101303733,51802.3561550307
,650427.729,309.9699,-0.019,1.357207e+04,0.5,77025.53,29675.73,5.10739486799535E-11,-1.3256617330951E-10,0.000407493887673383,0.00105768022117073,317.180358719813,823.264844234116,2.59557321757544,140080.961811203,53969.1813980323
,650429.304,309.9699,-0.019,1.028394e+04,0.5,84351.7,29463.06,5.71158041604495E-11,-1.63520529700615E-10,0.000306556922478043,0.000877661639958345,354.701598768149,1015.49814747047,2.86296467508806,153404.556468616,53582.4132946724
,650430.896,309.9699,-0.019,7.792469e+03,0.5,91531.02,27772.95,6.199863360159E-11,-2.04328246446985E-10,0.000218962064543354,0.000721630979386742,385.025034369605,1268.92296718155,3.29568951083698,166461.085268228,50508.728058534
,650432.471,309.9699,-0.019,5.904585e+03,0.5,97654.2,24826.44,6.59121997436239E-11,-2.59264040120283E-10,0.000148311526450605,0.000583379794538108,409.329133521649,1610.0862254415,3.93347576213102,177596.885875418,45150.115728488
,650434.047,309.9699,-0.019,4.474074e+03,0.5,102599.9,21251.16,6.88596199783717E-11,-3.3245197550717E-10,9.61959277218507E-05,0.000464430768234257,427.633255907281,2064.59926388778,4.82796703803463,186591.285691033,38648.003232224
,650435.623,309.9699,-0.019,3.390107e+03,0.5,106127.1,17560.95,7.12474874360072E-11,-4.30574042057513E-10,6.02331591933975E-05,0.000364010518168642,442.462433528425,2673.95869410906,6.04335756322978,193005.958443048,31936.8755569543
,650437.214,309.9699,-0.019,2.568774e+03,0.5,108569,14181.17,7.3290076879859E-11,-5.61098298431611E-10,3.68564319212904E-05,0.000282167547336544,455.147359391079,3484.54278890458,7.65585632215113,197446.87174344,25790.3052820043
,650438.789,309.9699,-0.019,1.946446e+03,0.5,110248.5,11299.43,7.52231161215997E-11,-7.33951687627799E-10,2.22521178419845E-05,0.000217113837945987,467.151954609608,4558.00002900831,9.75699659186348,200501.261312222,20549.4856357154
,650440.381,309.9699,-0.019,1.474880e+03,0.5,111390,8962.791,7.74484817038572E-11,-9.62533476122857E-10,1.33743188933125E-05,0.000166216682005202,480.971960148757,5977.54278114597,12.428048361275,202577.227786033,16300.0031780735
,650441.972,309.9699,-0.019,1.117550e+03,0.5,112140.3,7140.249,8.05348651302653E-11,-1.2648303912325E-09,8.07337920144827E-06,0.000126795461287718,500.139074257544,7854.87254421565,15.7053766612341,203941.746091158,12985.4730956279
,650443.563,309.9699,-0.019,8.467957e+02,0.5,112676,5768.008,8.51655558250751E-11,-1.66367906704466E-09,4.94175759164977E-06,9.65354899640793E-05,528.896673261765,10331.8097957636,19.5346469699765,204915.986336467,10489.8740505221
,650445.154,309.9699,-0.019,6.416440e+02,0.5,113097.5,4779.733,9.25223403839483E-11,-2.18925312179019E-09,3.10293594877444E-06,7.34213184013662E-05,574.583909626234,13595.7392847996,23.6618865530773,205682.539002881,8692.56720259825
,650446.745,309.9699,-0.019,4.861923e+02,0.5,113451.8,4118.529,1.04606285582959E-10,-2.88155586392635E-09,2.0259321278402E-06,5.58077038139832E-05,649.627844392082,17895.0902801465,27.5466798946906,206326.879713937,7490.08158161758
,650447.541,309.9699,-0.019,3.684033e+02,0.5,113670.8,3747.049,1.25145914391122E-10,-3.79643719779761E-09,1.39664401722938E-06,4.23687127533367E-05,777.183418255553,23576.7028666674,30.3360858104604,206725.15974702,6814.49680221229
,650448.337,309.9699,-0.019,2.791500e+02,0.5,113940.2,3621.059,1.58864346842963E-10,-4.99882367344927E-09,1.02269361299335E-06,3.21800652248928E-05,986.582236576064,31043.7850783221,31.465988264759,207215.098746621,6585.36757222071
,650449.132,309.9699,-0.019,2.115173e+02,0.5,114264.4,3728.116,2.1462241379154E-10,-6.57804138563339E-09,7.97834751638421E-07,2.4453131070791E-05,1332.85199118414,40851.0714423749,30.6493682063541,207804.698686008,6780.06467496862
,650449.943,309.9699,-0.019,1.602760e+02,0.5,114683.7,4036.441,3.04378226979508E-10,-8.64801969592761E-09,6.54539304554267E-07,1.85968255801857E-05,1890.25516364185,53706.0881381772,28.4120838134386,208567.250365787,7340.79385853203
,650450.755,309.9699,-0.019,1.214445e+02,0.5,115265.2,4526.69,4.45817883005673E-10,-1.13520668409424E-08,5.5620061576194E-07,1.41627933911806E-05,2768.62627053835,70498.8105655252,25.4634622649221,209624.783878289,8232.37553861888
,650451.566,309.9699,-0.019,9.202165e+01,0.5,116070.9,5153.769,6.60315835413982E-10,-1.48713404308095E-08,4.79832046739429E-07,1.08065645770867E-05,4100.70532939201,92354.2669873887,22.5215565540481,211090.054301372,9372.8004010198
,650452.361,309.9699,-0.019,6.972812e+01,0.5,117165,5830.491,9.67053392722396E-10,-1.9433150785812E-08,4.11323024021696E-07,8.2656267044237E-06,6005.61244886266,120684.104061046,20.0952201109649,213079.817699529,10603.5075268104
,650453.173,309.9699,-0.019,5.283509e+01,0.5,118578,6418.561,1.37107268757201E-09,-2.53295181189233E-08,3.43106664077932E-07,6.33863291367536E-06,8514.66037216186,157301.830988318,18.4742343338328,215649.542296546,11672.9894403048
,650453.999,309.9699,-0.019,4.003407e+01,0.5,120260.2,6752.808,1.85038227080443E-09,-3.29533050493061E-08,2.73520241836774E-07,4.87109939855225E-06,11491.2774044606,204647.210303612,17.8089174162808,218708.842167106,12280.861158195
,650454.795,309.9699,-0.019,3.033521e+01,0.5,122060,6698.875,2.35192515884286E-09,-4.28543576180119E-08,2.05598780171402E-07,3.74620919299455E-06,14605.9681079001,266134.905823783,18.2209699389823,221982.01295954,12182.7769708696
,650455.575,309.9699,-0.019,2.298591e+01,0.5,123761.1,6242.691,2.81488610869246E-09,-5.58050047946467E-08,1.45179096088416E-07,2.87816978750158E-06,17481.0565618343,346561.248867649,19.8249601013409,225075.684942544,11353.1469315452
,650456.402,309.9699,-0.019,1.741690e+01,0.5,125193,5494.39,3.19720888145585E-09,-7.28503385264063E-08,9.68200543185174E-08,2.20610350927003E-06,19855.3643517359,452416.488324794,22.7856049534161,227679.781652005,9992.26406836612
,650457.229,309.9699,-0.019,1.319742e+01,0.5,126292.1,4622.018,3.49005023788067E-09,-9.53621932340914E-08,6.17150465639052E-08,1.68630300274758E-06,21673.9730334507,592220.015096838,27.3240173448048,229678.638201602,8405.74192671824
,650458.024,309.9699,-0.019,1.000008e+01,0.5,127084.6,3762.699,3.70470141326895E-09,-1.25125740120248E-07,3.80690900487382E-08,1.28577786349848E-06,23007.0036404225,777058.131634136,33.7748515095148,231119.902704883,6842.95836622029
,650531.688,307.9749,-0.019,5.000000e+05,0.5,27992.54,24460,5.63427664460238E-12,-6.44798505090343E-12,0.0123736969472191,0.0141607198177804,34.990086598945,40.0433932430266,1.14442109566639,50908.0810834872,44483.6968457345
,650532.484,307.9749,-0.019,3.788642e+05,0.5,33436.01,23997.75,5.95154696938121E-12,-8.29227673359793E-12,0.00919871443522557,0.0128165477114874,36.96040450123,51.4968467671833,1.39329770499318,60807.7404975858,43643.0349950828
,650533.295,307.9749,-0.019,2.870762e+05,0.5,38157.82,22854.9,6.40465445762806E-12,-1.06930090246017E-11,0.00663818768335291,0.0110829087306266,39.7743008099205,66.4059178089075,1.66956845140429,69394.9671780092,41564.6133703834
,650534.09,307.9749,-0.019,2.175258e+05,0.5,42155.69,21613.37,7.04632313158092E-12,-1.37434658997997E-11,0.00475670567175864,0.00927769291507521,43.7592032003542,85.3499202003731,1.95044502546341,76665.6146477008,39306.7293088591
,650534.995,307.9749,-0.019,1.648255e+05,0.5,45621.16,20671.71,7.9568111791212E-12,-1.75601803572359E-11,0.00344725797314816,0.00760788089394964,49.4135325207397,109.052549271147,2.20693692007096,82968.0233520339,37594.1979118127
,650535.884,307.9749,-0.019,1.248930e+05,0.5,48541.54,20125.92,9.28793181249951E-12,-2.24014859243065E-11,0.0025431191765682,0.00613372810953001,57.6800819242323,139.118112559744,2.41189172967,88279.1148726531,36601.6076868972
,650536.696,307.9749,-0.019,9.463495e+04,0.5,51257.35,20093.6,1.1148862611623E-11,-2.84399586428451E-11,0.00192389919483645,0.0049077305407916,69.236867989814,176.618344918665,2.55092915157065,93218.1691952457,36542.8295559874
,650537.491,307.9749,-0.019,7.170755e+04,0.5,53955.75,20644.07,1.37290973731641E-11,-3.58826406610761E-11,0.00149772980691094,0.00391449627080489,85.2606885167,222.839023236936,2.61361979493385,98125.5611645233,37543.930970651
,650538.287,307.9749,-0.019,5.433485e+04,0.5,56840.26,21804.47,1.72326563002848E-11,-4.49223789708636E-11,0.00119866348157057,0.00312469617215995,107.018553456097,278.977769387124,2.60681685911192,103371.41841671,39654.2695569057
,650540.065,307.9749,-0.019,4.117107e+04,0.5,60087.62,23566.9,2.18685135928909E-11,-5.57573093930242E-11,0.000981675129072546,0.00250293938189419,135.808238159285,346.265050022897,2.54966160165317,109277.165668916,42859.4781354759
,650541.656,307.9749,-0.019,3.119651e+04,0.5,64097.92,25872.16,2.76254125066977E-11,-6.8441578933545E-11,0.000816604196072,0.00202312564669851,171.559835789558,425.037129858978,2.47748622457499,116570.418713088,47051.893793309
,650544.886,307.9749,-0.019,2.363846e+04,0.5,69155.19,28474.74,3.42764700737709E-11,-8.32455643310858E-11,0.000681008097230977,0.00165393061905207,212.864353640915,516.973107402023,2.42865044597422,125767.723109942,51785.0246083855
,650546.477,307.9749,-0.019,1.791157e+04,0.5,75326.05,30920.06,4.14390379579702E-11,-1.00951907763891E-10,0.00056033329122901,0.00136505859017677,257.345462103889,626.933361245438,2.436154716388,136990.236009266,56232.1576243631
,650548.052,307.9749,-0.019,1.357207e+04,0.5,82574.98,32614.18,4.85206154958828E-11,-1.22848063454614E-10,0.000447843372394866,0.00113388279327086,301.323602855298,762.913262860026,2.53187355929231,150173.359663229,59313.1355679566
,650549.628,307.9749,-0.019,1.028394e+04,0.5,90746.62,33037.93,5.48221615522741E-11,-1.50582250823911E-10,0.000343752690516362,0.000944199433204983,340.457578009252,935.148614266268,2.74674048888656,165034.551670281,60083.7801525183
,650551.204,307.9749,-0.019,7.792469e+03,0.5,98796.31,31729.27,6.01856838039268E-11,-1.87401836684384E-10,0.000250153709478233,0.000778910558902284,373.766220786047,1163.80627150598,3.11372779770855,179673.961713704,57703.8114397571
,650552.795,307.9749,-0.019,5.904585e+03,0.5,106191.5,28932.26,6.43780573868524E-11,-2.36289957334682E-10,0.000172839426203104,0.00063438106555267,399.801774944045,1467.41216151004,3.67034929175944,193123.078233598,52617.0843377748
,650554.37,307.9749,-0.019,4.474074e+03,0.5,112173,25129.9,6.76497047316937E-11,-3.0196977818727E-10,0.000113753510116969,0.000507764554986324,420.119418385795,1875.29817144476,4.46372647722434,204001.215301577,45701.9972757001
,650555.946,307.9749,-0.019,3.390107e+03,0.5,116605.3,21003.41,7.02412071050683E-11,-3.89960345812828E-10,7.20406207029914E-05,0.000399950207573843,436.213213239233,2421.73878402244,5.55173183783014,212061.930327307,38197.4375783593
,650557.537,307.9749,-0.019,2.568774e+03,0.5,119778,17090.5,7.23335199297405E-11,-5.06946218667942E-10,4.4417692598764E-05,0.000311299399320953,449.206932139688,3148.24656492365,7.00845498961411,217831.898642207,31081.3009379405
,650559.113,307.9749,-0.019,1.946446e+03,0.5,121933.2,13669.29,7.42431477113249E-11,-6.62265895193863E-10,2.6919114671825E-05,0.000240124673125127,461.066137085438,4112.81562586397,8.92022921453857,221751.410639015,24859.3848101566
,650560.704,307.9749,-0.019,1.474880e+03,0.5,123351.2,10845.58,7.63284213722141E-11,-8.68114233666458E-10,1.61838254962023E-05,0.000184065240913547,474.016141243809,5391.17869600273,11.3734074157399,224330.228387472,19724.1002794833
,650562.295,307.9749,-0.019,1.117550e+03,0.5,124332.2,8615.229,7.89897101265304E-11,-1.13995396261594E-09,9.7411183593617E-06,0.000140580671283355,490.54332474083,7079.36269138543,14.4316767435898,226114.30470005,15667.9163978978
,650563.887,307.9749,-0.019,8.467957e+02,0.5,125014.6,6914.488,8.2899055873446E-11,-1.49882280660499E-09,5.92400765851421E-06,0.000107106621318323,514.821214318871,9308.016469128,18.0800950120963,227355.338008617,12574.8973031672
,650565.462,307.9749,-0.019,6.416440e+02,0.5,125515.8,5664.999,8.90109086633312E-11,-1.97215840807826E-09,3.67763827955898E-06,8.14831054285214E-05,552.777152922447,12247.5337719889,22.1563675474612,228266.835508988,10302.5387631803
,650567.053,307.9749,-0.019,4.861923e+02,0.5,125931.4,4801.229,9.8960965511353E-11,-2.5956464339019E-09,2.36175685158902E-06,6.19465030266619E-05,614.569175703266,16119.5303729854,26.2289926183483,229022.658256702,8731.6604792702
,650567.865,307.9749,-0.019,3.684033e+02,0.5,126183.3,4275.334,1.15868345473391E-10,-3.4197679520179E-09,1.59355259372305E-06,4.7032518394945E-05,719.567692167611,21237.5047121683,29.5142554944245,229480.771226262,7775.25190393546
,650568.66,307.9749,-0.019,2.791500e+02,0.5,126473.4,4032.731,1.43596132400371E-10,-4.50342239329257E-09,1.13896189943889E-06,3.57198097002986E-05,891.76329543136,27967.235099095,31.3617248460163,230008.355872826,7334.04674016336
,650569.456,307.9749,-0.019,2.115173e+02,0.5,126809.8,4055.413,1.89563678994465E-10,-5.92751767096282E-09,8.67877883533191E-07,2.71379069986872E-05,1177.23178367274,36811.1773181138,31.2692689992363,230620.143101726,7375.29691235694
,650570.267,307.9749,-0.019,1.602760e+02,0.5,127233.1,4307.204,2.63908773603323E-10,-7.79576063328994E-09,6.98445563984053E-07,2.06318052933967E-05,1638.93103322286,48413.3735117139,29.5396038822401,231389.969302658,7833.21165121566
,650571.063,307.9749,-0.019,1.214445e+02,0.5,127812.9,4768.855,3.82034870849592E-10,-1.02391422562464E-08,5.85955761821421E-07,1.57045465190502E-05,2372.51985623566,63587.3062051714,26.801590738238,232444.41114367,8672.78414232482
,650571.874,307.9749,-0.019,9.202165e+01,0.5,128615.6,5398.505,5.63443779016158E-10,-1.34236533455893E-08,5.02617735386091E-07,1.19745154644338E-05,3499.10873480078,83363.8144989479,23.8242995051408,233904.225675889,9817.88470319632
,650572.685,307.9749,-0.019,6.972812e+01,0.5,129712.4,6113.942,8.27579634291261E-10,-1.75577950453311E-08,4.3131961135576E-07,9.15080678816104E-06,5139.44999472385,109037.735964067,21.2158375071272,235898.899375824,11119.0001005889
,650573.496,307.9749,-0.019,5.283509e+01,0.5,131147.5,6779.979,1.18427028200417E-09,-2.29077533734458E-08,3.62426403240296E-07,7.0105404041748E-06,7354.57669860426,142262.143817879,19.3433489985736,238508.815702206,12330.2751617517
,650574.323,307.9749,-0.019,4.003407e+01,0.5,132897.5,7217.146,1.61972405511786E-09,-2.98258172434125E-08,2.92328098072877E-07,5.38296903147589E-06,10058.8395866685,185224.829034812,18.414134894874,241691.418706296,13125.3203088882
,650575.119,307.9749,-0.019,3.033521e+01,0.5,134824.2,7268.879,2.09192300541378E-09,-3.88012849940834E-08,2.23093079899763E-07,4.13796212910156E-06,12991.2980378547,240964.440997756,18.5481420174968,245195.373682284,13219.40350958
,650575.899,307.9749,-0.019,2.298591e+01,0.5,136703.9,6878.618,2.54215541476878E-09,-5.05221484322882E-08,1.5996812009076E-07,3.17916562485011E-06,15787.339479674,313753.558853742,19.8737449877286,248613.853034734,12509.6630347348
,650576.725,307.9749,-0.019,1.741690e+01,0.5,138331.5,6136.158,2.92447535773674E-09,-6.59283973699439E-08,1.08129046330349E-07,2.4376251674821E-06,18161.6296959289,409429.724313224,22.5436665744265,251573.855691567,11159.4027910682
,650577.552,307.9749,-0.019,1.319742e+01,0.5,139609.9,5214.883,3.22210971845369E-09,-8.62605001075474E-08,6.96312189113754E-08,1.86412763413776E-06,20010.0039794821,535696.516024443,26.7714347570214,253898.792651812,9483.94417244377
,650578.348,307.9749,-0.019,1.000008e+01,0.5,140543.8,4275.046,3.44140587633711E-09,-1.13137556695939E-07,4.32527584950319E-08,1.42195125838975E-06,21371.8809406547,702608.89837143,32.8753889431833,255597.211477823,7774.72813841251
,650651.247,305.9707,-0.019,5.000000e+05,0.5,28632.53,27130.35,5.55047405917443E-12,-5.85779818592586E-12,0.0137245596472603,0.0144844746137432,34.4696542690649,36.3782041126866,1.05536898713065,52071.9862815371,49340.0762354323
,650652.043,305.9707,-0.019,3.788642e+05,0.5,34886.16,27022.51,5.82959300098394E-12,-7.52602604892018E-12,0.0103581524440011,0.0133724129796164,36.2030437636466,46.7382629232287,1.29100368544595,63445.0272098033,49143.9551451688
,650652.838,305.9707,-0.019,2.870762e+05,0.5,40478.96,25956.26,6.22337307159472E-12,-9.70539167161062E-12,0.00753897524985477,0.011757082013351,38.6485038716108,60.2725986825058,1.55950664695145,73616.2626848166,47204.8406005341
,650653.634,305.9707,-0.019,2.175258e+05,0.5,45263.61,24578.49,6.77866606275343E-12,-1.24835535862743E-11,0.00540927411071309,0.00996168901061108,42.096994436419,77.5255899911768,1.84159441853425,82317.7720925412,44699.1863485657
,650654.539,305.9707,-0.019,1.648255e+05,0.5,49365.58,23399.97,7.57071171543652E-12,-1.59714980337718E-11,0.00390222836688052,0.00823230827319477,47.0157706566546,99.1864856071498,2.10964287561052,89777.7389752189,42555.8941814915
,650655.334,305.9707,-0.019,1.248930e+05,0.5,52780.5,22599.91,8.73636799981995E-12,-2.04031728982326E-11,0.00285573352719853,0.00666936476438631,54.2547503709812,126.708152906608,2.33542965436588,95988.215918491,41100.8808332332
,650656.146,305.9707,-0.019,9.463495e+04,0.5,55878.73,22329.89,1.03709819281829E-11,-2.59525371150424E-11,0.0021380169502621,0.00535021318506805,64.4060593174553,161.170914812571,2.50241850721163,101622.75083584,40609.8142828536
,650656.941,305.9707,-0.019,7.170755e+04,0.5,58877.62,22685.86,1.2647183232486E-11,-3.28237963397764E-11,0.00164586192148199,0.0042715785421177,78.5417657759754,203.842932976175,2.59534441277518,107076.623020374,41257.1921064912
,650657.737,305.9707,-0.019,5.433485e+04,0.5,61991.71,23706.44,1.57639501115013E-11,-4.12223102147205E-11,0.00130322103247838,0.00340788833377345,97.8975677510073,255.999535557671,2.61497339963318,112740.001414092,43113.2498058706
,650659.624,305.9707,-0.019,4.117107e+04,0.5,65391.47,25398.07,1.99510514887049E-11,-5.13672332146538E-11,0.00105795219759254,0.00272387033307281,123.900380361792,319.001719635259,2.57466295667348,118922.907922197,46189.6993600468
,650661.2,305.9707,-0.019,3.119651e+04,0.5,69526.29,27760.27,2.52695862049995E-11,-6.3288310188222E-11,0.000876198700305334,0.00219446154288311,156.929640733826,393.034207205326,2.50452499201197,126442.616809837,50485.6678264815
,650662.776,305.9707,-0.019,2.363846e+04,0.5,74631.08,30545,3.16257402180425E-11,-7.72716696111293E-11,0.000730520887281857,0.00178489319955486,196.402743206646,479.873918496469,2.44331576362744,135726.342517979,55550.0621485266
,650664.367,305.9707,-0.019,1.791157e+04,0.5,80983.05,33380.28,3.86580792946272E-11,-9.37873848997299E-11,0.000604917395197354,0.00146757473757371,240.075102376047,582.440111930592,2.42607461651011,147278.227548772,60706.3882316326
,650665.942,305.9707,-0.019,1.357207e+04,0.5,88578.8,35641.81,4.58461694490881E-11,-1.13939181943815E-10,0.000489417437098129,0.0012163245715419,284.714709702847,707.587165966784,2.48524976705728,161092.088559237,64819.2751869693
,650667.518,305.9707,-0.019,1.028394e+04,0.5,97409.21,36725.78,5.24455105901257E-11,-1.39103260832875E-10,0.000382123991615455,0.00101352227632219,325.698057271003,863.861583261218,2.65233876584786,177151.339641148,66790.6158603082
,650669.094,305.9707,-0.019,7.792469e+03,0.5,106450.5,35972.22,5.81912557062674E-11,-1.72202001031908E-10,0.000283605146641164,0.000839256227792593,361.380387385529,1069.41197755888,2.95924188165201,193594.103478204,65420.1688204443
,650670.685,305.9707,-0.019,5.904585e+03,0.5,115075.2,33442.71,6.27708554189134E-11,-2.15992326623726E-10,0.000199784559072703,0.000687451707478344,389.820700249381,1341.35944860143,3.44096516101715,209279.24412356,60819.9253205157
,650672.26,305.9707,-0.019,4.474074e+03,0.5,122243.7,29521.87,6.64036636047661E-11,-2.74963257158234E-10,0.000133634289739189,0.000553350787893536,412.381231270185,1707.58178668977,4.14078444217795,222316.095343455,53689.3669419127
,650673.836,305.9707,-0.019,3.390107e+03,0.5,127842.1,25001.72,6.91714887419453E-11,-3.53696800895964E-10,8.57546192471791E-05,0.00043849185613069,429.570028936593,2196.53426229535,5.11333220274445,232497.515148082,45468.8852453776
,650675.427,305.9707,-0.019,2.568774e+03,0.5,131881,20524.58,7.13852118090196E-11,-4.58686760878192E-10,5.33427626552026E-05,0.000342754730266382,443.317731917634,2848.54480837267,6.42551516279505,239842.781018492,37326.6228375317
,650677.003,305.9707,-0.019,1.946446e+03,0.5,134621,16497.91,7.33343755542891E-11,-5.98399856193539E-10,3.24895536736325E-05,0.000265110926480875,455.42246381926,3716.19359675332,8.15988206991067,244825.828007752,30003.5988155442
,650678.594,305.9707,-0.019,1.474880e+03,0.5,136481.6,13114.01,7.52767370193206E-11,-7.83428525003116E-10,1.95687874134396E-05,0.00020365848556209,467.484952077272,4865.26197825298,10.4073124848921,248209.571521701,23849.5357838075
,650680.185,305.9707,-0.019,1.117550e+03,0.5,137756.1,10403.57,7.76322011329854E-11,-1.02794610527883E-09,1.17631703962721E-05,0.000155758886365536,482.112897866336,6383.76947237966,13.2412335381028,250527.415823822,18920.2475058617
,650681.777,305.9707,-0.019,8.467957e+02,0.5,138595.9,8305.854,8.09774594061785E-11,-1.3512329817154E-09,7.11606451649072E-06,0.000118742439503644,502.887681225084,8391.45147245589,16.686532173573,252054.701539727,15105.2776525319
,650683.368,305.9707,-0.019,6.416440e+02,0.5,139209,6741.364,8.60834879470961E-11,-1.77762189871772E-09,4.37639941381116E-06,9.03725397408058E-05,534.597231907965,11039.4196273448,20.6499752869004,253169.703769332,12260.0487531786
,650684.943,305.9707,-0.019,4.861923e+02,0.5,139702,5631.83,9.43081997770141E-11,-2.33938952795955E-09,2.77033507243345E-06,6.87203538262159E-05,585.674485889786,14528.1191065382,24.8057913679923,254066.288501341,10242.2166151559
,650686.535,305.9707,-0.019,3.684033e+02,0.5,140135,4909.539,1.07872699421367E-10,-3.07905502602449E-09,1.82994091395771E-06,5.22327595274146E-05,669.912986617638,19121.6031443406,28.543413139197,254853.755416067,8928.63632576903
,650687.346,305.9707,-0.019,2.791500e+02,0.5,140399.5,4534.669,1.31022193207875E-10,-4.05662473165936E-09,1.28072396040466E-06,3.96529501224532E-05,813.676391115646,25192.5241896247,30.9613557240892,255334.783127257,8246.88638968725
,650688.141,305.9707,-0.019,2.115173e+02,0.5,140751.8,4451.244,1.68891958361651E-10,-5.34049518402662E-09,9.52587620991947E-07,3.01215620425064E-05,1048.85589077364,33165.6396654494,31.6207783711699,255975.486577737,8095.16715790657
,650688.953,305.9707,-0.019,1.602760e+02,0.5,141181.6,4628.836,2.30358917979049E-10,-7.0260516066136E-09,7.50600614832659E-07,2.28936596075252E-05,1430.57911376217,43633.3126098063,30.5004541098453,256757.133875542,8418.14134802217
,650689.748,305.9707,-0.019,1.214445e+02,0.5,141761.2,5047.665,3.28751642568641E-10,-9.23282891247768E-09,6.20213529347049E-07,1.74183932920416E-05,2041.61938942811,57337.8808991079,28.0845103627123,257811.211990496,9179.8364529364
,650690.559,305.9707,-0.019,9.202165e+01,0.5,142560.2,5668.298,4.81613764172631E-10,-1.21127990347726E-08,5.27736309265901E-07,1.32728014293195E-05,2990.92649839765,75223.123377929,25.1504419845252,259264.297590649,10308.5384245005
,650691.355,305.9707,-0.019,6.972812e+01,0.5,143657.9,6412.397,7.07802669456342E-10,-1.58570102737701E-08,4.52374684270613E-07,1.01346184828356E-05,4395.60892398985,98475.4916518179,22.4031512708898,261260.608057843,11661.7794032092
,650692.166,305.9707,-0.019,5.283509e+01,0.5,145109.2,7147.991,1.0201011497752E-09,-2.07087644294684E-08,3.82098627226427E-07,7.7568684848547E-06,6335.05058799552,128605.942954259,20.3006970769829,263899.986194892,12999.552931318
,650692.993,305.9707,-0.019,4.003407e+01,0.5,146918.4,7690.402,1.41252588649535E-09,-2.69850708977865E-08,3.11497174932563E-07,5.95088092216925E-06,8772.0937769487,167583.174762419,19.1041248558918,267190.252112034,13985.9980044902
,650693.804,305.9707,-0.019,3.033521e+01,0.5,148965.9,7858.513,1.85282409911987E-09,-3.51221165463594E-08,2.41189854529471E-07,4.57199265953389E-06,11506.4416907757,218116.002641202,18.9559907834981,270913.897626819,14291.7297608448
,650694.584,305.9707,-0.019,2.298591e+01,0.5,151027.9,7553.364,2.28718872286559E-09,-4.57318500363642E-08,1.75659913000143E-07,3.51228244456303E-06,14203.94072376,284004.761220821,19.9947864289342,274663.913280781,13736.7765470762
,650695.395,305.9707,-0.019,1.741690e+01,0.5,152866.7,6832.804,2.66657427532811E-09,-5.96578519996037E-08,1.20405077620588E-07,2.69375894275661E-06,16560.0077350895,370488.270179798,22.3724696332574,278008.01065445,12426.344306718
,650696.238,305.9707,-0.019,1.319742e+01,0.5,154345.5,5871.364,2.96795137829085E-09,-7.80210423775448E-08,7.8396817721964E-08,2.06088330236473E-06,18431.6252641485,484527.686787539,26.2878438468472,280697.40112442,10677.840402574
,650697.033,305.9707,-0.019,1.000008e+01,0.5,155442.5,4850.958,3.1921651104249E-09,-1.02288687137102E-07,4.90795455402217E-08,1.57268878799526E-06,19824.0414337661,635235.052657265,32.0436705491987,282692.438550412,8822.0991448647
,650771.555,303.9734,-0.019,5.000000e+05,0.5,29239.08,29883.89,5.44193202393554E-12,-5.32451049051556E-12,0.0151175060696661,0.0147913129572975,33.795584561062,33.0663712330509,0.978422822463876,53175.0764827547,54347.747478793
,650772.366,303.9734,-0.019,3.788642e+05,0.5,36149.75,30332.86,5.72205138176626E-12,-6.81936114622904E-12,0.0116270615846767,0.0138567668700105,35.5351868572907,42.3497197789573,1.19176859682865,65743.030255482,55164.2579192194
,650773.162,303.9734,-0.019,2.870762e+05,0.5,42727.14,29477.93,6.06502479241949E-12,-8.79102309453813E-12,0.00856184152443192,0.0124100641216061,37.6651265277874,54.5941704275194,1.44946202124776,77704.8709258077,53609.4563270557
,650773.958,303.9734,-0.019,2.175258e+05,0.5,48461.25,28032.54,6.54378500586551E-12,-1.13125675060305E-11,0.00616944706039831,0.0106654308298758,40.6383318539146,70.2535110823178,1.72874987425328,88133.0970468255,50980.8262950093
,650774.862,303.9734,-0.019,1.648255e+05,0.5,53357.99,26621.77,7.22929813594224E-12,-1.44896758421632E-11,0.00443950253229251,0.0088980909880537,44.8955178777988,89.9840466643806,2.00429911309428,97038.4567235377,48415.1572435351
,650775.658,303.9734,-0.019,1.248930e+05,0.5,57383.2,25520.32,8.24552578025073E-12,-1.85403104253114E-11,0.00322475768482419,0.00725096374887946,51.2065131521718,115.139370725512,2.24852979899939,104358.825545305,46412.0269127611
,650776.454,303.9734,-0.019,9.463495e+04,0.5,60954.98,24963.83,9.67653661753219E-12,-2.36275081183834E-11,0.00239020844632291,0.00583624820556157,60.0934025044146,146.731977736931,2.44173189770961,110854.572835561,45399.9773437634
,650777.265,303.9734,-0.019,7.170755e+04,0.5,64326.04,25077.1,1.16765477192135E-11,-2.99518714543563E-11,0.0018193466763524,0.00466686208042045,72.5139075773635,186.007653172727,2.56513073680769,116985.284654399,45605.973596491
,650778.06,303.9734,-0.019,5.433485e+04,0.5,67731.34,25912.26,1.44326212171613E-11,-3.7725029570974E-11,0.00142448221795631,0.00372341468588047,89.6297250015282,234.280660127098,2.61387235231508,123178.2663743,47124.8208678599
,650779.839,303.9734,-0.019,4.117107e+04,0.5,71343.77,27492.91,1.8180467731451E-11,-4.71780945823872E-11,0.00114521239419821,0.00297181235645214,112.904669127706,292.986255226281,2.59498794416451,129747.940985765,49999.4388326681
,650781.524,303.9734,-0.019,3.119651e+04,0.5,75639.5,29865.93,2.30394199958758E-11,-5.83504417501162E-11,0.00094265974536307,0.00238741307601638,143.079822254991,362.368967430662,2.5326350125377,137560.285673055,54315.0848788196
,650783.099,303.9734,-0.019,2.363846e+04,0.5,80873.44,32814.07,2.9004208732034E-11,-7.14836694941416E-11,0.000784788460688458,0.0019341868438807,180.122461015467,443.929175612372,2.46459643683335,147078.887482899,59676.6615762351
,650784.675,303.9734,-0.019,1.791157e+04,0.5,87389.57,36013.14,3.58185310347263E-11,-8.69173314283728E-11,0.000652630081044187,0.0015836736855358,222.440888477268,539.775581758391,2.42660234569938,158929.318861778,65494.5871718314
,650786.266,303.9734,-0.019,1.357207e+04,0.5,95394.23,38897.93,4.29791048304412E-11,-1.05403002457694E-10,0.000534129024564758,0.00130991101631902,266.909613215913,654.575629919891,2.45242433209171,173486.835983331,70740.9536404988
,650787.842,303.9734,-0.019,1.028394e+04,0.5,104641,40644.44,4.99150553247459E-11,-1.28508630066911E-10,0.000422896822062728,0.00108876752533596,309.983378270423,798.066615891259,2.57454648163439,190303.291971975,73917.2096248833
,650789.417,303.9734,-0.019,7.792469e+03,0.5,114760.3,40628.08,5.59896500096602E-11,-1.58151432014597E-10,0.000320311968128432,0.000904770728914813,347.707935917457,982.154880030465,2.82465477078907,208706.557445852,73887.4568333708
,650790.993,303.9734,-0.019,5.904585e+03,0.5,124720,38544.79,6.09689796454659E-11,-1.97278312876591E-10,0.000230264050811072,0.000745069110952656,378.630658771054,1225.14134236886,3.23571616293668,226819.569525757,70098.7225405764
,650792.584,303.9734,-0.019,4.474074e+03,0.5,133340,34662.91,6.49625950476522E-11,-2.49895707649876E-10,0.00015690582466976,0.000603579522361677,403.431881284551,1551.90683789913,3.84676300979923,242496.162608759,63039.0179979959
,650794.16,303.9734,-0.019,3.390107e+03,0.5,140372.8,29816.82,6.79728198717006E-11,-3.20005119569634E-10,0.000102270165663069,0.000481471515426156,422.126033865193,1987.30157429773,4.70783940071409,255286.225698566,54225.7719453734
,650795.735,303.9734,-0.019,2.568774e+03,0.5,145427,24720.88,7.03872958257719E-11,-4.14071556920892E-10,6.4248819438339E-05,0.000377960374568354,437.120456051573,2571.47466280375,5.88275983702845,264477.946900435,44958.1411152813
,650797.326,303.9734,-0.019,1.946446e+03,0.5,148969.4,20004.33,7.24013395412219E-11,-5.39162476856365E-10,3.93947932338131E-05,0.000293367421511503,449.62810671604,3348.31655349739,7.44685775529598,270920.262832828,36380.480430173
,650798.918,303.9734,-0.019,1.474880e+03,0.5,151422.6,15953.19,7.42569105392105E-11,-7.0482295151093E-10,2.38054251656214E-05,0.000225953516048127,461.151607247792,4377.10422577801,9.49168160098388,275381.726655475,29012.9545250369
,650800.493,303.9734,-0.019,1.117550e+03,0.5,153040.4,12649.45,7.63930267324811E-11,-9.24247249354684E-10,1.43025553506271E-05,0.000173040629583271,474.417354619205,5739.77696404705,12.098581361245,278323.906735484,23004.6728971904
,650802.084,303.9734,-0.019,8.467957e+02,0.5,154119.2,10060.56,7.92683010294166E-11,-1.21432277527423E-09,8.61941397381002E-06,0.000132042071824274,492.273434998551,7541.20923519454,15.3191472442886,280285.845090234,18296.4391307573
,650803.676,303.9734,-0.019,6.416440e+02,0.5,154884.3,8101.474,8.3538490704054E-11,-1.59709216566688E-09,5.25936384159146E-06,0.000100548725707224,518.792244055011,9918.29061796527,19.1180395073785,281677.279123622,14733.58599426
,650805.267,303.9734,-0.019,4.861923e+02,0.5,155480.6,6681.859,9.03137595112639E-11,-2.10151658648694E-09,3.28685140296406E-06,7.64819533371916E-05,560.868140793684,13050.8762683389,23.2690632951099,282761.728364387,12151.8311578881
,650806.858,303.9734,-0.019,3.684033e+02,0.5,155984.8,5719.522,1.01416463467859E-10,-2.76586518431808E-09,2.13184727040181E-06,5.81404827368742E-05,629.818353470211,17176.625931744,27.2723489830094,283678.681755623,10401.6959423757
,650807.654,303.9734,-0.019,2.791500e+02,0.5,156282.8,5162.629,1.2038104154119E-10,-3.64416777556039E-09,1.45807834242807E-06,4.41388614161541E-05,747.592518807656,22631.0765500122,30.2719409045275,284220.633581462,9388.91346537193
,650808.465,303.9734,-0.019,2.115173e+02,0.5,156658.8,4942.982,1.51396872348239E-10,-4.79824776740604E-09,1.05782191764505E-06,3.35257365355512E-05,940.20759157241,29798.1649633003,31.6931763053153,284904.438569769,8989.45677849233
,650809.276,303.9734,-0.019,1.602760e+02,0.5,157100.4,5023.434,2.01910230528651E-10,-6.31444107360488E-09,8.14587652051463E-07,2.54750129039907E-05,1253.90656104516,39214.0560227962,31.2735073258651,285707.545704973,9135.76922242663
,650810.072,303.9734,-0.019,1.214445e+02,0.5,157684.7,5380.369,2.83250089603982E-10,-8.30132754912851E-09,6.61093326652909E-07,1.93749356011207E-05,1759.0448232422,51553.0543052901,29.3074136736718,286770.171382281,9784.90202429222
,650810.883,303.9734,-0.019,9.202165e+01,0.5,158480.8,5976.332,4.10953896979777E-10,-1.08977048725661E-08,5.56415240099885E-07,1.47550591873447E-05,2552.11331471834,67677.123661673,26.5180716198498,288217.982954599,10868.7383866501
,650811.679,303.9734,-0.019,6.972812e+01,0.5,159576.1,6737.652,6.02857416602793E-10,-1.4278213745315E-08,4.75320413914682E-07,1.12575980330968E-05,3743.87601893066,88670.8209305677,23.684230055218,290209.928709101,12253.2979975493
,650812.49,303.9734,-0.019,5.283509e+01,0.5,161042.1,7535.926,8.73392559866341E-10,-1.86643249900876E-08,4.0283584289347E-07,8.60856782495403E-06,5423.9582527198,115909.528215952,21.3699152565989,292876.040711384,13705.0632721132
,650813.317,303.9734,-0.019,4.003407e+01,0.5,162899.9,8184.154,1.22299707173371E-09,-2.434290712097E-08,3.31496435454614E-07,6.59820626370338E-06,7595.07850776445,151174.761546151,19.9043053197679,296254.692060526,14883.9503464761
,650814.128,303.9734,-0.019,3.033521e+01,0.5,165062.3,8478.801,1.62842862835266E-09,-3.17016727697389E-08,2.60227447581283E-07,5.06601594033118E-06,10112.8968846154,196874.300910878,19.4676464278381,300187.298195408,15419.8043049595
,650814.908,303.9734,-0.019,2.298591e+01,0.5,167307.1,8279.25,2.04296513076947E-09,-4.12842433107058E-08,1.9254101016533E-07,3.89086910551462E-06,12687.2589603369,256384.153589152,20.2080019325422,304269.759466026,15056.8948123486
,650815.719,303.9734,-0.019,1.741690e+01,0.5,169376.5,7602.665,2.41675559958645E-09,-5.38418574030756E-08,1.33971275840537E-07,2.98468836946055E-06,15008.5792821383,334369.675473153,22.2785694226959,308033.232984119,13826.4368389074
,650816.546,303.9734,-0.019,1.319742e+01,0.5,171083.8,6611.063,2.71981413263715E-09,-7.03844657213625E-08,8.82735767973882E-08,2.28437982788683E-06,16890.6388587038,437102.880486045,25.8784101739766,311138.180474909,12023.0794080152
,650817.357,303.9734,-0.019,1.000008e+01,0.5,172369.7,5512.249,2.94973630985697E-09,-9.22391500835962E-08,5.57701542302658E-08,1.74394965714079E-06,18318.5057171135,572825.236107284,31.2703036455719,313476.757162314,10024.7429866804
,650891.067,301.9812,-0.019,5.000000e+05,0.5,29432.96,32733.26,5.37697701964816E-12,-4.83484839396453E-12,0.016558930471567,0.0148893919582838,33.392199820054,30.0254628355274,0.899175945200692,53527.672523002,59529.6980626577
,650891.863,301.9812,-0.019,3.788642e+05,0.5,37152.69,33833.35,5.62881622911634E-12,-6.18105107615203E-12,0.0129688543733075,0.0142412095221619,34.9561762280536,38.3856750509851,1.09810852309925,67567.0073165802,61530.35505624
,650892.674,301.9812,-0.019,2.870762e+05,0.5,44792.12,33354.16,5.92898969165851E-12,-7.96218575876386E-12,0.00968768947142986,0.0130098359343189,36.8203188876296,49.4469098323259,1.34292454074694,81460.3060980279,60658.8856085088
,650893.47,301.9812,-0.019,2.175258e+05,0.5,51625.61,31952.42,6.34218409111243E-12,-1.02470837087136E-11,0.00703214063519082,0.0113618483325367,39.3863462112865,63.6366243567422,1.61570266039317,93887.8979851234,58109.6387885357
,650894.375,301.9812,-0.019,1.648255e+05,0.5,57487.92,30346.78,6.93426890614071E-12,-1.31360459374835E-11,0.00506069305898607,0.00958680682825482,43.063322025317,81.5777097776325,1.89436638747175,104549.272509069,55189.5732528291
