Repository: AlexiLJ/BunchOfScripts

ScriptCutter.py:                filters out a threshold values from an CSV file

From_dat_to_csv.py:             converts .dat file from PPMS to .csv 
                    
Convert_all_files_to_csv.py     Converts all files in a rectory from .dat to .csv
                                and removes LCR head

temp_script.py:                 Script for measuring RaspberryPi CPU and GPU temperatures
                                Run in bash with "watch python3 temp_script.py"

File: Scripts/Data_examples/Nb-PrO2/Jan 31 2019 Pr0.994Nb0.006O2 1300C 10h air.dat (part 8 of 45)
Comment,Time Stamp (sec),Temperature (K),Magnetic Field (Oe),Frequency (Hz),AC Voltage (Vrms),Re[Impedance] (Ohm),-Im[Impedance] (Ohm),Re[Cp] (F),Im[Cp] (F),Re[Modulus],Im[Modulus],Re[Permittivity],Im[Permittivity],Loss Factor,Re[Sp.Impedance] (Ohm-cm),-Im[Sp.Impedance] (Ohm-cm)
,650895.17,301.9812,-0.019,1.248930e+05,0.5,62272.81,28922.79,7.81795402541911E-12,-1.68326072835179E-11,0.00365469513387984,0.00786881679395465,48.5511993164279,104.534161825469,2.15307064083375,113251.218388063,52599.8619089469
,650895.966,301.9812,-0.019,9.463495e+04,0.5,66430.49,28033.56,9.06851493925998E-12,-2.14894537471288E-11,0.00268412546842772,0.00636051111914196,56.3174552943745,133.45419385759,2.36967727252622,120812.501164088,50982.6812979031
,650896.777,301.9812,-0.019,7.170755e+04,0.5,70260.64,27855.84,1.08229247509077E-11,-2.7298606671729E-11,0.00202094460368242,0.00509741803726877,67.2127227992814,169.530300289638,2.52229478629975,127778.127961868,50659.4743231106
,650897.573,301.9812,-0.019,5.433485e+04,0.5,74028.88,28456.31,1.3251554207793E-11,-3.4473820262086E-11,0.00156433701976024,0.0040696111869525,82.2950413245126,214.08994134543,2.60149260392511,134631.163358514,51751.5072521767
,650899.351,301.9812,-0.019,4.117107e+04,0.5,77908.33,29872.95,1.65869147156803E-11,-4.32584939000359E-11,0.00124435254730269,0.00324525796386358,103.008357402359,268.644680262946,2.60798916745752,141686.448629495,54327.8516634417
,650901.036,301.9812,-0.019,3.119651e+04,0.5,82395.66,32193.96,2.09882759596298E-11,-5.37163756790352E-11,0.00101613946513063,0.00260065807006921,130.341770508116,333.590406603747,2.55935150568616,149847.242879976,58548.9107483116
,650902.612,301.9812,-0.019,2.363846e+04,0.5,87796.64,35258.59,2.65200132375882E-11,-6.60369020716872E-11,0.000843252134591822,0.0020997636062585,164.695065280002,410.103562172079,2.49007802070361,159669.628693135,64122.3396879823
,650904.187,301.9812,-0.019,1.791157e+04,0.5,94474.98,38775.67,3.30369994003913E-11,-8.04929961909614E-11,0.000702692646479664,0.00171207547728546,205.166970474621,499.879059014336,2.43644996978776,171815.06009104,70518.6079014817
,650905.763,301.9812,-0.019,1.357207e+04,0.5,102742.5,42213.27,4.01216092520795E-11,-9.76516256281917E-11,0.00057965379465665,0.00141081418230596,249.163942555818,606.43788950823,2.43389104895214,186850.622370109,76770.3313796868
,650907.354,301.9812,-0.019,1.028394e+04,0.5,112515.4,44727.54,4.72164111074282E-11,-1.18776337404577E-10,0.000465380616012511,0.00117069899580648,293.22420920226,737.626956190213,2.51557317929848,204623.914312206,81342.8589540255
,650908.93,301.9812,-0.019,7.792469e+03,0.5,123669.6,45584.26,5.35931153370326E-11,-1.45397537142968E-10,0.000359386513866227,0.000975011690772883,332.824933001201,902.950411705384,2.71298908877757,224909.280271188,82900.9158944048
,650910.505,301.9812,-0.019,5.904585e+03,0.5,134825.4,44087.89,5.9059373727419E-11,-1.8060977031445E-10,0.000263378167143028,0.000805438108658084,366.77158960264,1121.62605823984,3.05810507148335,245197.55603863,80179.5720902735
,650912.096,301.9812,-0.019,4.474074e+03,0.5,145222.4,40476.36,6.33521857312815E-11,-2.27297031085366E-10,0.000183221104212834,0.000657366632879979,393.430888256716,1411.56412846343,3.58783250272505,264105.855143499,73611.5342460676
,650913.672,301.9812,-0.019,3.390107e+03,0.5,153739.1,35360.49,6.67063811576926E-11,-2.90023667755753E-10,0.00012128466986846,0.000527317239930053,414.261173285824,1801.11022064192,4.34776497723872,279594.583717746,64307.6581143347
,650915.248,301.9812,-0.019,2.568774e+03,0.5,160131.5,29685.82,6.93446046362313E-11,-3.740592497464E-10,7.71525483340008E-05,0.000416176925331557,430.645116390547,2322.98950998466,5.39420841330979,291219.995971085,53987.5313776387
,650916.823,301.9812,-0.019,1.946446e+03,0.5,164744.5,24224.45,7.14365353203219E-11,-4.85822228908345E-10,4.77055317000291E-05,0.000324433535834888,443.636462114659,3017.06198212337,6.8007529582715,299609.337489865,44055.318481384
,650918.414,301.9812,-0.019,1.474880e+03,0.5,167877,19396.88,7.32916926391377E-11,-6.34328277804498E-10,2.89441155835628E-05,0.00025050684913356,455.157393608539,3939.31692967223,8.6548455215478,305306.196867186,35275.7534616963
,650920.006,301.9812,-0.019,1.117550e+03,0.5,169941.1,15396.37,7.5304769803976E-11,-8.31194327996435E-10,1.74084591918016E-05,0.000192150013565527,467.659041782938,5161.89803086951,11.0377381161923,309060.031644753,28000.3048080442
,650921.597,301.9812,-0.019,8.467957e+02,0.5,171391.2,12217.93,7.77779956543402E-11,-1.0910574875443E-09,1.04677469815828E-05,0.000146839907944296,483.018313636566,6775.70491860302,14.0278426869363,311697.227425456,22219.8975552905
,650923.188,301.9812,-0.019,6.416440e+02,0.5,172351.1,9777.466,8.13816952322932E-11,-1.43454599516383E-09,6.34739445473625E-06,0.000111887928468142,505.398073854757,8908.84345358486,17.6273791184751,313442.930638956,17781.5958079917
,650924.779,301.9812,-0.019,4.861923e+02,0.5,173067.9,7976.397,8.69886481490886E-11,-1.88743647777332E-09,3.92364335584578E-06,8.51332645485401E-05,540.218474145684,11721.3921099461,21.6975032712138,314746.524829432,14506.1171737214
,650926.37,301.9812,-0.019,3.684033e+02,0.5,173664.5,6718.016,9.60873728312461E-11,-2.48391274433582E-09,2.50401765604113E-06,6.47302677200464E-05,596.723538531126,15425.639795624,25.8505636187827,315831.519659283,12217.5873732132
,650927.946,301.9812,-0.019,2.791500e+02,0.5,174191.8,5921.435,1.11135597609818E-10,-3.26929364110726E-09,1.67238748505763E-06,4.91968899970466E-05,690.176295890326,20303.0264283013,29.4171598607432,316790.483410172,10768.901039727
,650928.757,301.9812,-0.019,2.115173e+02,0.5,174538.6,5548.856,1.3691510833799E-10,-4.3066483124019E-09,1.1874818671515E-06,3.73520997153301E-05,850.272679109512,26745.2251473139,31.4548800689728,317421.184394069,10091.3175856351
,650929.553,301.9812,-0.019,1.602760e+02,0.5,174996.7,5503.42,1.78278779996658E-10,-5.66887465965548E-09,8.9242099648429E-07,2.83770327170128E-05,1107.15010006001,35204.9478170251,31.7978093621784,318254.298929025,10008.6862998672
,650930.364,301.9812,-0.019,1.214445e+02,0.5,175588.3,5776.307,2.45262875578976E-10,-7.45550597917042E-09,7.09742772363472E-07,2.15747755160155E-05,1523.13594048243,46300.3179121559,30.3980207423186,319330.200607436,10504.9668632827
,650931.175,301.9812,-0.019,9.202165e+01,0.5,176384.9,6329.523,3.51413254160744E-10,-9.79283773734883E-09,5.89298429164033E-07,1.64219870120158E-05,2182.35293910905,60815.6578196265,27.8670130434789,320778.921494898,11511.0622367173
,650931.971,301.9812,-0.019,6.972812e+01,0.5,177478.2,7092.523,5.13136556615782E-10,-1.28403605349418E-08,5.0035546033832E-07,1.2520535564145E-05,3186.68991347295,79741.4389493464,25.0232815600316,322767.229988824,12898.6771465004
,650932.782,301.9812,-0.019,5.283509e+01,0.5,178955.4,7940.945,7.45469602164159E-10,-1.67997399356283E-08,4.24486290396919E-07,9.56613021403583E-06,4629.52878992788,104330.048427871,22.535781320737,325453.710650333,14441.6430927494
,650933.609,301.9812,-0.019,4.003407e+01,0.5,180854,8693.129,1.05415800218736E-09,-2.19309631005812E-08,3.52112298528001E-07,7.32543111208669E-06,6546.55106806696,136196.063220065,20.8042466642333,328906.562115228,15809.587697337
,650934.405,301.9812,-0.019,3.033521e+01,0.5,183120.2,9120.345,1.42343384817975E-09,-2.8580003384241E-08,2.79917419976093E-07,5.62024067395544E-06,8839.83459764849,177488.053301527,20.0782097607053,333027.94207401,16586.5356544771
,650935.185,301.9812,-0.019,2.298591e+01,0.5,185545.4,9044.639,1.81476757076816E-09,-3.72288794307E-08,2.10340783240117E-07,4.31501630552649E-06,11270.1023509321,231199.459563243,20.5144063792928,337438.484248591,16448.8544298899
,650936.011,301.9812,-0.019,1.741690e+01,0.5,187856.4,8434.741,2.17967836372413E-09,-4.85452405197867E-08,1.4863380316698E-07,3.3103341503026E-06,13536.2779492941,301476.529623586,22.2717449178345,341641.338844278,15339.675454468
,650936.838,301.9812,-0.019,1.319742e+01,0.5,189815.4,7430.476,2.48326156846666E-09,-6.34362169964785E-08,9.92147093178737E-08,2.53449169811677E-06,15421.5958514781,393952.740737829,25.5455235976807,345204.03557857,13513.2887082382
,650937.634,301.9812,-0.019,1.000008e+01,0.5,191323.8,6256.397,2.71732935113138E-09,-8.30973126081978E-08,6.32990682416147E-08,1.93571767783359E-06,16875.2078237103,516052.431874444,30.580508238208,347947.257505067,11378.0730782732
,651011.547,299.9705,-0.019,5.000000e+05,0.5,29385.56,35615.98,5.31748113983446E-12,-4.38727675283606E-12,0.0180172257971471,0.0148654134940443,33.0227174324691,27.245945344614,0.8250667256664,53441.4694473484,64772.2999666289
,651012.343,299.9705,-0.019,3.788642e+05,0.5,37871.79,37527,5.54590653672227E-12,-5.59686113247457E-12,0.0143846884233193,0.0145168518448951,34.4412889586223,34.7577281096347,1.00918778479495,68874.7843567179,68247.7388197007
,651013.138,299.9705,-0.019,2.870762e+05,0.5,46629.39,37620.8,5.81034528137918E-12,-7.20167716157257E-12,0.01092693169508,0.0135434695570866,36.0835112276558,44.723985603808,1.2394576936163,84801.6209673559,68418.3263407199
,651013.934,299.9705,-0.019,2.175258e+05,0.5,54721.31,36424.7,6.16741156041472E-12,-9.26538420069452E-12,0.00801640730168905,0.0120431550305696,38.3009706839616,57.5400563380886,1.50231326544899,99517.8317678438,66243.0626531818
,651014.839,299.9705,-0.019,1.648255e+05,0.5,61758.39,34699.4,6.67689192400833E-12,-1.18836088068023E-11,0.00578654515342258,0.0102989594153698,41.4649548414808,73.7998020839714,1.77981146648069,112315.678595284,63105.3798172069
,651015.634,299.9705,-0.019,1.248930e+05,0.5,67499.9,32946.12,7.44179582153324E-12,-1.52467262844278E-11,0.00416308469702339,0.00852931394472579,46.2151748435297,94.6854949967028,2.04879664130404,122757.362580433,59916.8117057723
,651016.445,299.9705,-0.019,9.463495e+04,0.5,72398.65,31675.63,8.53036595761714E-12,-1.94972279742325E-11,0.00303284225091259,0.00693194372547706,52.9754327671605,121.082037374101,2.2856262053825,131666.377704024,57606.260111106
,651017.241,299.9705,-0.019,7.170755e+04,0.5,76806.95,31144.45,1.00629235332752E-11,-2.48166997546623E-11,0.00225953366195946,0.00557235362953712,62.4929495084651,154.117117118755,2.46615207524936,139683.445602841,56640.2400746989
,651018.037,299.9705,-0.019,5.433485e+04,0.5,81027.52,31449.97,1.21941769655845E-11,-3.14170066922938E-11,0.00172890836307831,0.00445434946257484,75.7284980739126,195.106462494365,2.5763941905191,147359.102037682,57195.8680003044
,651019.815,299.9705,-0.019,4.117107e+04,0.5,85254.38,32643,1.51415702582973E-11,-3.95455437489683E-11,0.00135973849926444,0.00355125640158442,94.0324531436315,245.586450162036,2.61172012376313,155046.197657034,59365.5484928582
,651021.406,299.9705,-0.019,3.119651e+04,0.5,90007.96,34858.04,1.90881425362959E-11,-4.92880486074724E-11,0.00110022594676462,0.00284092545098209,118.541527597485,306.089529828221,2.58212911569325,163691.202221709,63393.8873261033
,651023.075,299.9705,-0.019,2.363846e+04,0.5,95600.76,37969.42,2.41601937725613E-11,-6.08313976458985E-11,0.000908084936584628,0.00228640864364118,150.040071809231,377.776244551985,2.51783566880927,173862.437696722,69052.3372317403
,651024.667,299.9705,-0.019,1.791157e+04,0.5,102446.6,41742.92,3.03087017641419E-11,-7.43844332440168E-11,0.000756465147516184,0.0018565371656207,188.223647208534,461.94355105282,2.45422696830984,186312.489667875,75914.9386237019
,651026.242,299.9705,-0.019,1.357207e+04,0.5,110953.9,45705.43,3.72208409097966E-11,-9.03568232531995E-11,0.000627606578119011,0.0015235694644588,231.149538595517,561.135576021779,2.42758683158653,201784.123117414,83121.279326408
,651027.818,299.9705,-0.019,1.028394e+04,0.5,121181.2,49006.92,4.43876965697273E-11,-1.09759077606906E-10,0.000509906661946439,0.00126086481628847,275.657275080794,681.627806502034,2.47273650333463,220383.800662401,89125.4690361064
,651029.394,299.9705,-0.019,7.792469e+03,0.5,133218.4,50815.27,5.10525423433986E-11,-1.33840438256449E-10,0.000400627820578223,0.00105029447354935,317.047420701843,831.178307426615,2.62162141419302,242275.017165732,92414.189117504
,651030.985,299.9705,-0.019,5.904585e+03,0.5,145735,50159.67,5.69164926312979E-11,-1.65366419946985E-10,0.000299650583166923,0.000870611344489139,353.46383070934,1026.96152842365,2.90542182594104,265038.085029154,91221.8951006576
,651032.56,299.9705,-0.019,4.474074e+03,0.5,157891.2,47007.7,6.16153026125107E-11,-2.06955755500747E-10,0.000212785999049955,0.000714713477434468,382.644465336525,1285.24037137197,3.35883695649862,287145.718536764,85489.6269916285
,651034.136,299.9705,-0.019,3.390107e+03,0.5,168153.9,41797.77,6.53593329351939E-11,-2.6294289706009E-10,0.000143364210611557,0.000576759265739646,405.895710080651,1632.93272926596,4.02303520020326,305809.775593948,76014.6904950015
,651035.727,299.9705,-0.019,2.568774e+03,0.5,176371.4,35625.82,6.81761804019422E-11,-3.37517238456353E-10,9.25904286790262E-05,0.000458383934256671,423.388947103715,2096.05565135646,4.95066218826682,320754.369986009,64790.1952886633
,651037.303,299.9705,-0.019,1.946446e+03,0.5,182200.9,29341.27,7.04428803501126E-11,-4.3743015208213E-10,5.77821534071615E-05,0.000358810656618575,437.465648068742,2716.53663243643,6.20971416711001,331356.075250204,53360.9223118906
,651038.894,299.9705,-0.019,1.474880e+03,0.5,186227.8,23632.06,7.23668135351786E-11,-5.7027243827523E-10,3.52638711028625E-05,0.000277889999220112,449.413692689614,3541.51619788807,7.88030328291313,338679.517557158,42977.9800850453
,651040.485,299.9705,-0.019,1.117550e+03,0.5,188982.5,18805.15,7.42515746031765E-11,-7.46191771798938E-10,2.12627188337711E-05,0.000213679856954246,461.118469921443,4634.01362083945,10.049507714642,343689.298411653,34199.6153613477
,651042.076,299.9705,-0.019,8.467957e+02,0.5,190856,14907.33,7.64511977519076E-11,-9.78791627886287E-10,1.27718982357043E-05,0.000163516431827402,474.77860933488,6078.50944892331,12.8028292122063,347096.502256317,27110.9218519756
,651043.668,299.9705,-0.019,6.416440e+02,0.5,192092.5,11873.85,7.95130652813388E-11,-1.2863446559082E-09,7.70833768650998E-06,0.000124703769800521,493.793474377393,7988.48081935003,16.1777772163199,349345.238607492,21594.1432457778
,651045.243,299.9705,-0.019,4.861923e+02,0.5,192982.2,9598.76,8.41623600852394E-11,-1.69207662306816E-09,4.72169463209494E-06,9.49292427177962E-05,522.666608955964,10508.1648111695,20.1049093841288,350963.273974771,17456.5956637352
,651046.834,299.9705,-0.019,3.684033e+02,0.5,193700.4,7969.688,9.16099196992844E-11,-2.22654614455663E-09,2.97055551298763E-06,7.21982831809614E-05,568.917578207871,13827.3370884652,24.3046402820286,352269.41424765,14493.9159831189
,651048.426,299.9705,-0.019,2.791500e+02,0.5,194311.1,6886.991,1.03865729893525E-10,-2.93049086718913E-09,1.94508891140484E-06,5.4879172337074E-05,645.028832071761,18198.9873213976,28.2142230184416,353380.051764563,12524.8904261366
,651049.221,299.9705,-0.019,2.115173e+02,0.5,194696,6299.973,1.24922239629561E-10,-3.86062930220763E-09,1.34822451709758E-06,4.16658802475551E-05,775.794349210723,23975.3498330756,30.9042594309531,354080.042562434,11457.3217117053
,651050.032,299.9705,-0.019,1.602760e+02,0.5,195178.8,6093.454,1.58683286322208E-10,-5.08276806626011E-09,9.8809945283318E-07,3.16497122132434E-05,985.457811259295,31565.0980629731,32.030897418771,354958.077265505,11081.7400032473
,651050.828,299.9705,-0.019,1.214445e+02,0.5,195782.6,6253.847,2.13598699187657E-10,-6.68690946285982E-09,7.68418767859289E-07,2.40560768852017E-05,1326.49450025817,41527.1659422186,31.3059465637711,356056.16623343,11373.4355710387
,651051.639,299.9705,-0.019,9.202165e+01,0.5,196581.4,6742.246,3.01396377324676E-10,-8.78771284960725E-09,6.27724234012182E-07,1.8302344461481E-05,1871.73722704966,54573.6130846515,29.1566638179621,357508.888107525,12261.6527850926
,651052.435,299.9705,-0.019,6.972812e+01,0.5,197673.2,7489.179,4.36848596835169E-10,-1.15304040739202E-08,5.28338308680998E-07,1.39452300658805E-05,2712.92504753623,71606.3236713448,26.3945086637668,359494.46865602,13620.0477620377
,651053.246,299.9705,-0.019,5.283509e+01,0.5,199155.2,8375.469,6.34980048700334E-10,-1.50988056423974E-08,4.47713939102259E-07,1.06459183461485E-05,3943.36456906349,93766.8755534471,23.7783937830825,362189.678742912,15231.8816000346
,651054.073,299.9705,-0.019,4.003407e+01,0.5,201087.8,9220.7,9.04624484872904E-10,-1.97283229569583E-08,3.73481386395754E-07,8.14499445066775E-06,5617.91531758602,122517.18761045,21.8083008882189,365704.3636376,16769.0442970345
,651054.884,299.9705,-0.019,3.033521e+01,0.5,203448.1,9784.508,1.23737932239649E-09,-2.57286796761629E-08,3.00301604280917E-07,6.24413520004321E-06,7684.39542063921,159780.711301759,20.7928799281476,369996.876706487,17794.4026024801
,651055.664,299.9705,-0.019,2.298591e+01,0.5,206049.4,9850.585,1.60283481522393E-09,-3.35272627946463E-08,2.29083743892194E-07,4.79185428872907E-06,9953.95372398279,208211.613062008,20.9174785050837,374727.679674795,17914.5722360237
,651056.475,299.9705,-0.019,1.741690e+01,0.5,208608.6,9331.57,1.95555241699705E-09,-4.371665774745E-08,1.64437383272219E-07,3.67602153893514E-06,12144.4069461967,271489.977664677,22.3551449541717,379381.918307976,16970.6758370708
,651057.318,299.9705,-0.019,1.319742e+01,0.5,210845.7,8336.273,2.25786407908707E-09,-5.71071667470545E-08,1.11309275810788E-07,2.81529673690132E-06,14021.8282912303,354647.958547453,25.2925617959009,383450.376125375,15160.5985672642
,651058.113,299.9705,-0.019,1.000008e+01,0.5,212608,7095.126,2.49538547693536E-09,-7.47751224545234E-08,7.1784905091038E-08,2.15106047469705E-06,15496.8879668633,464369.81624553,29.9653593184955,386655.348282008,12903.4110411402
,651131.169,297.9753,-0.019,5.000000e+05,0.5,29105.87,38442.9,5.26310185557428E-12,-3.98479715123218E-12,0.0194472933103945,0.0147239253787881,32.6850102190195,24.7464592521234,0.75711952011945,52932.8167420833,69913.4223005269
,651132.744,297.9753,-0.019,3.788642e+05,0.5,38561.9,41301.02,5.43408420900787E-12,-5.07369096112737E-12,0.0158313295564601,0.0147813818453699,33.746847919031,31.508727260704,0.933679119789293,70129.839304805,75111.285899412
,651133.555,297.9753,-0.019,2.870762e+05,0.5,48152.55,42201.49,5.70697098577111E-12,-6.51174178307194E-12,0.012257389493594,0.0139858701780378,35.4415343096611,40.4393364528757,1.14101540016715,87571.6858769041,76748.9079148936
,651134.351,297.9753,-0.019,2.175258e+05,0.5,57628.12,41419.8,6.01699832725498E-12,-8.37155905250265E-12,0.0091157370453154,0.0126828905097533,37.3668717062466,51.9892072562442,1.3913181618453,104804.244475454,75327.3028050267
,651135.256,297.9753,-0.019,1.648255e+05,0.5,66051.09,39706.14,6.45529981360353E-12,-1.07383792271248E-11,0.00662147967913331,0.011014819124186,40.0888195144846,66.6876766602087,1.66349813907874,120122.512832802,72210.7888256048
,651136.051,297.9753,-0.019,1.248930e+05,0.5,72976.19,37651.04,7.11537736328135E-12,-1.37912028561367E-11,0.00475760024096967,0.00922130010562918,44.1880450374934,85.6463771089637,1.93822507957284,132716.709440586,68473.3217206306
,651136.847,297.9753,-0.019,9.463495e+04,0.5,78807.52,35960.29,8.05957973393161E-12,-1.76626910148225E-11,0.00344308501100277,0.0075455729324291,50.0517476562904,109.6891628087,2.19151514072884,143321.742798208,65398.4725611079
,651137.658,297.9753,-0.019,7.170755e+04,0.5,83936.09,35014.48,9.39571651330833E-12,-2.25232448654252E-11,0.00254030481244672,0.00608957360968837,58.3494484202766,139.874262135399,2.39718225145711,152648.715534599,63678.3938483661
,651138.454,297.9753,-0.019,5.433485e+04,0.5,88728.47,34959.87,1.12593072942925E-11,-2.85762249539947E-11,0.00192185911831173,0.00487769603043,69.9227535532611,177.464588425755,2.53800915163586,161364.28295445,63579.0784483356
,651140.232,297.9753,-0.019,4.117107e+04,0.5,93393.39,35861.43,1.3851352506562E-11,-3.60728717921404E-11,0.00149380164230239,0.00389028545047387,86.0199195546103,224.02040004351,2.60428516096542,169848.047757786,65218.6827708311
,651141.808,297.9753,-0.019,3.119651e+04,0.5,98477.12,37897.11,1.73648756014788E-11,-4.51233072493365E-11,0.00119614825530617,0.00310823794414868,107.839664148854,280.225577811774,2.59853904427013,179093.473112061,68920.8320756114
,651143.493,297.9753,-0.019,2.363846e+04,0.5,104300,40977.05,2.19702190709522E-11,-5.59213962230154E-11,0.000980016072162155,0.00249446156632829,136.439851356404,347.284065018662,2.54532720144569,189683.139043749,74522.104244992
,651145.068,297.9753,-0.019,1.791157e+04,0.5,111361,44948.86,2.76942819409528E-11,-6.86127063339635E-11,0.000814563188454098,0.00201808391201549,171.987529994264,426.099868332395,2.47750443504018,202524.48750768,81745.358209377
,651146.644,297.9753,-0.019,1.357207e+04,0.5,120090.3,49373.95,3.43421508858709E-11,-8.35290513019417E-11,0.00067798105843702,0.00164902643402076,213.272245806712,518.733623309495,2.43226033161212,218399.856881166,89792.9609107299
,651148.235,297.9753,-0.019,1.028394e+04,0.5,130834,53507.02,4.14441737713897E-11,-1.01338236201642E-10,0.000556729252907576,0.00136130016350957,257.377356625162,629.33254508841,2.44517448364719,237938.675106902,97309.487195366
,651149.811,297.9753,-0.019,7.792469e+03,0.5,143394.4,56237.53,4.84142680537119E-11,-1.23446654200517E-10,0.000443376943162998,0.00113052210398807,300.66316204881,766.630641923497,2.54979903989382,260781.398976942,102275.275383193
,651151.386,297.9753,-0.019,5.904585e+03,0.5,157481.1,56706.41,5.45582026261074E-11,-1.51515247810297E-10,0.000338760379121366,0.000940781776530199,338.818335517674,940.942729005282,2.77713048665927,286399.898255634,103127.994752654
,651152.978,297.9753,-0.019,4.474074e+03,0.5,171261.4,54207.7,5.97579044716483E-11,-1.88796469521502E-10,0.000245377663674254,0.000775235293317775,371.109617849092,1172.46724554446,3.15935558970405,311461.169214067,98583.7650655978
,651154.553,297.9753,-0.019,3.390107e+03,0.5,183695.9,49171.33,6.38359001808116E-11,-2.38480291991784E-10,0.000168655143807202,0.000630067529824664,396.434860469269,1481.01461736497,3.73583346230415,334074.927530841,89424.4700417649
,651156.129,297.9753,-0.019,2.568774e+03,0.5,193898.1,42581.64,6.69439783772857E-11,-3.04833496638382E-10,0.000110668394480631,0.00050393529746259,415.736703831026,1893.08248750162,4.55356111225401,352628.957455597,77440.2602188962
,651157.704,297.9753,-0.019,1.946446e+03,0.5,201339.9,35486.59,6.94219706190633E-11,-3.93878719320316E-10,6.98842138488567E-05,0.000396501343969861,431.125576014712,2446.07273796227,5.67368969517781,366162.840333218,64536.987393658
,651159.296,297.9753,-0.019,1.474880e+03,0.5,206596.9,28795.32,7.14139577950399E-11,-5.12371534582219E-10,4.29685119640724E-05,0.000308284866061231,443.4962507593,3181.93895982035,7.17466935599257,375723.379757503,52368.041106129
,651160.887,297.9753,-0.019,1.117550e+03,0.5,210235.6,23005.69,7.3249442720336E-11,-6.69383988916458E-10,2.60122103810338E-05,0.000237710438451656,454.895012399572,4157.02054008514,9.13841749584559,382340.829786635,41838.8446315186
,651162.478,297.9753,-0.019,8.467957e+02,0.5,212596.8,18240.57,7.52969175310249E-11,-8.77597778850101E-10,1.56276612781257E-05,0.000182142925315022,467.610277455609,5450.07357961811,11.6551620919741,386634.979622782,33172.8530733197
,651164.069,297.9753,-0.019,6.416440e+02,0.5,214233.2,14479.78,7.78991895761068E-11,-1.15254462846093E-09,9.40007106931395E-06,0.000139077203203816,483.770954318834,7157.55347186059,14.7953352882433,389610.986226149,26333.3664723193
,651165.66,297.9753,-0.019,4.861923e+02,0.5,215379.7,11621.9,8.1774009620131E-11,-1.51545458658059E-09,5.71689081139066E-06,0.000105946723675998,507.834431753087,9411.30344957799,18.5322279489584,391696.0458514,21135.9393447033
,651167.252,297.9753,-0.019,3.684033e+02,0.5,216234.5,9530.39,8.78849840734228E-11,-1.99401762033081E-09,3.55227865324492E-06,8.05974570238038E-05,545.784915694884,12383.2842467963,22.6889455730563,393250.611021626,17332.2559109411
,651168.827,297.9753,-0.019,2.791500e+02,0.5,216951.8,8090.575,9.78661554328637E-11,-2.62431762640351E-09,2.28501644903982E-06,6.12735722305025E-05,607.770166376587,16297.5847305909,26.8153746797972,394555.114527245,14713.7647427505
,651169.638,297.9753,-0.019,2.115173e+02,0.5,217388.2,7233.244,1.15040364811194E-10,-3.45742765398883E-09,1.54794899897967E-06,4.65221201690407E-05,714.425751702145,21471.3796736535,30.0540393770762,395348.764784951,13154.5966192653
,651170.434,297.9753,-0.019,1.602760e+02,0.5,217905,6821.354,1.42517056402176E-10,-4.5526414807553E-09,1.10613391928148E-06,3.53349366828098E-05,885.061998174349,28272.8963651764,31.9445376973545,396288.632917816,12405.5209899198
,651171.245,297.9753,-0.019,1.214445e+02,0.5,218527.2,6834.912,1.87387111865931E-10,-5.99117894599793E-09,8.3981502225217E-07,2.68507371171281E-05,1163.71482717243,37206.5277183487,31.9722038849952,397420.184683041,12430.1779793652
,651172.056,297.9753,-0.019,9.202165e+01,0.5,219333.4,7230.229,2.59656790378232E-10,-7.87684686982181E-09,6.73156980738713E-07,2.0420626970343E-05,1612.52529018827,48916.9367226099,30.3356090104477,398886.364421268,13149.1134489468
,651172.852,297.9753,-0.019,6.972812e+01,0.5,220425.2,7938.469,3.72448814233468E-10,-1.03416797832397E-08,5.60034322183584E-07,1.55503129727131E-05,2312.98835427047,64224.0866075989,27.7667142115186,400871.944969763,14437.1401641562
,651173.663,297.9753,-0.019,5.283509e+01,0.5,221908.5,8842.349,5.40048088637389E-10,-1.35531023800791E-08,4.72671190318646E-07,1.18622048096977E-05,3353.81639577808,84167.721231374,25.0961028568314,403569.519276029,16080.96370892
,651174.49,297.9753,-0.019,4.003407e+01,0.5,223871,9772.662,7.73710479057966E-10,-1.77240693126587E-08,3.95838423605269E-07,9.06782038823559E-06,4804.91079377235,110070.335422693,22.9078832359085,407138.58121633,17772.8591080879
,651175.286,297.9753,-0.019,3.033521e+01,0.5,226309.7,10471.65,1.07042051636534E-09,-2.31335602252258E-08,3.21391049449626E-07,6.94579287730492E-06,6647.54482738997,143664.453607901,21.6116562337359,411573.674899801,19044.0598558723
,651176.066,297.9753,-0.019,2.298591e+01,0.5,229079.4,10693.49,1.40787136299629E-09,-3.01598755048513E-08,2.48686217567153E-07,5.32743655331917E-06,8743.18817103296,187299.403684609,21.4223233013731,416610.735208616,19447.5047989736
,651176.892,297.9753,-0.019,1.741690e+01,0.5,231891.3,10290.6,1.74527826989378E-09,-3.93285956958213E-08,1.81337045781267E-07,4.08630043771767E-06,10838.5586393495,244239.155443315,22.5342837152353,421724.541715588,18714.7968422206
,651177.719,297.9753,-0.019,1.319742e+01,0.5,234425.5,9330.013,2.04417885014305E-09,-5.1361948695485E-08,1.24578092672257E-07,3.13014372688872E-06,12694.796422316,318968.901618855,25.1259564161379,426333.314591567,16967.8442297123
,651178.515,297.9753,-0.019,1.000008e+01,0.5,236478.3,8033.615,2.28374511610213E-09,-6.72245511751727E-08,8.12800632875215E-08,2.39256812656886E-06,14182.5551748303,417479.122088883,29.4361006844366,430066.598846879,14610.1755615432
,651250.634,295.9814,-0.019,5.000000e+05,0.5,28613.91,41191.02,5.21237859968383E-12,-3.620850664472E-12,0.0208374978915307,0.0144750552254703,32.3700077389963,22.4862722055182,0.694663788369407,52038.1233855736,74911.2365677264
,651252.21,295.9814,-0.019,3.788642e+05,0.5,38651.75,45123.05,5.369754684514E-12,-4.59965396016368E-12,0.0172963736765491,0.0148158227613726,33.3473475439356,28.5648541140573,0.856585492337065,70293.2432361864,82062.1454192527
,651253.005,295.9814,-0.019,2.870762e+05,0.5,49290.57,46994.32,5.6173967830087E-12,-5.89187564264501E-12,0.0136494631878304,0.0143164071896812,34.8852589775489,36.5898325499976,1.04886228803821,89641.3235173122,85465.2937183744
,651253.817,295.9814,-0.019,2.175258e+05,0.5,60225.61,46871.84,5.88834196287452E-12,-7.56592842531284E-12,0.0103156308883697,0.0132545503395409,36.5678876280526,46.9860653819206,1.28489963270057,109528.118462365,85242.5478806939
,651254.706,295.9814,-0.019,1.648255e+05,0.5,70227.91,45360.48,6.26650344025201E-12,-9.70191319881775E-12,0.00756440934716226,0.0117113544397165,38.9163528661767,60.2509966079305,1.5482179641838,127718.60419254,82493.9428085447
,651255.517,295.9814,-0.019,1.248930e+05,0.5,78586.52,43084.66,6.8355611299348E-12,-1.24680793918031E-11,0.00544419460387007,0.00993022361371605,42.4503252104121,77.4294918691375,1.82400232472532,142919.825504548,78355.0676263918
,651256.313,295.9814,-0.019,9.463495e+04,0.5,85577.39,40960.49,7.65298461773783E-12,-1.59891263335998E-11,0.00392183848245742,0.00819376675743545,47.5267033207486,99.2959611931889,2.08926675437721,155633.633426377,74491.9877274219
,651257.108,295.9814,-0.019,7.170755e+04,0.5,91606.44,39537.91,8.81511631288924E-12,-2.04239784958211E-11,0.00286848021296005,0.00664605844162506,54.7437945673564,126.837360204595,2.31692671666256,166598.246364553,71904.8406522459
,651257.904,295.9814,-0.019,5.433485e+04,0.5,97104.97,39050.3,1.04419379846789E-11,-2.59655898864825E-11,0.00214672351836001,0.00533817980524204,64.8467119012954,161.25197536956,2.4866638668589,176598.039562312,71018.0583374892
,651259.698,295.9814,-0.019,4.117107e+04,0.5,102283.1,39537.21,1.27100689214474E-11,-3.28810568702066E-11,0.00164691562020963,0.00426058477756685,78.9322996175651,204.198533356637,2.58700854207973,186015.143615779,71903.5676110443
,651261.273,295.9814,-0.019,3.119651e+04,0.5,107822.7,41373.18,1.58255760171797E-11,-4.12430549265867E-11,0.00130586361528539,0.00340321292276379,98.2802780636948,256.128364742047,2.6061013439141,196089.627959468,75242.5182609978
,651262.849,295.9814,-0.019,2.363846e+04,0.5,113967.2,44348.71,1.99657491667293E-11,-5.13079304546733E-11,0.00106065342867919,0.00272566443165915,123.991656147366,318.633436563952,2.56979740786147,207264.201764399,80653.907242003
,651264.534,295.9814,-0.019,1.791157e+04,0.5,121259.5,48426.06,2.52387917320961E-11,-6.31982710556693E-11,0.000877577002795387,0.00219746451746161,156.738400341913,392.475044557831,2.50401333496882,220526.199413955,88069.099446989
,651266.109,295.9814,-0.019,1.357207e+04,0.5,130208.2,53242.98,3.15509312322826E-11,-7.71592792905149E-11,0.000731108852638712,0.00178796092379036,195.938163091889,479.175950097109,2.44554681199287,236800.57627264,96829.296054109
,651267.685,295.9814,-0.019,1.028394e+04,0.5,141299.5,58103.91,3.85242653518061E-11,-9.36849074714167E-11,0.000604558923395641,0.00147019148274776,239.244088611051,581.803704754073,2.43184150601913,256971.550386503,105669.530580206
,651269.276,295.9814,-0.019,7.792469e+03,0.5,154526.7,61881.61,4.56147500710859E-11,-1.13906163718262E-10,0.000487874895640062,0.00121828920799092,283.277544901092,707.382115585997,2.49713444753619,281026.936932615,112539.770219377
,651270.852,295.9814,-0.019,5.904585e+03,0.5,169855,63555.25,5.20859239162813E-11,-1.39202577392111E-10,0.000379674900688533,0.00101470264465093,323.464945613326,864.478360751495,2.6725565551233,308903.447576952,115583.502614672
,651272.427,295.9814,-0.019,4.474074e+03,0.5,185472.8,62034.07,5.76947469383282E-11,-1.72498858448964E-10,0.000280804667322265,0.00083956490201802,358.296959665668,1071.25552685288,2.98985380130628,337306.451689679,112817.038593094
,651274.019,295.9814,-0.019,3.390107e+03,0.5,200303.4,57477.1,6.21383681345924E-11,-2.16547571255518E-10,0.000197143509563824,0.000687030404344798,385.892816290697,1344.80763884403,3.48492530068497,364277.830039652,104529.594929353
,651275.594,295.9814,-0.019,2.568774e+03,0.5,212549.8,50591.65,6.56623254432324E-11,-2.75865960894613E-10,0.000131486168208318,0.000552410501642946,407.777359627493,1713.18777374036,4.20128222740314,386549.503999244,92007.50701249
,651277.17,295.9814,-0.019,1.946446e+03,0.5,222104.9,42747.14,6.832390035677E-11,-3.54996218609019E-10,8.41825115680886E-05,0.000437394134755662,424.30632023568,2204.60392965035,5.19578385828853,403926.698264602,77741.2435315687
,651278.761,295.9814,-0.019,1.474880e+03,0.5,228962,35021.15,7.04408823241593E-11,-4.60529859776283E-10,5.22587247778658E-05,0.00034165817349201,437.453239891874,2859.99085444433,6.53782071690964,416397.228012799,63690.5241123874
,651280.352,295.9814,-0.019,1.117550e+03,0.5,233586.4,28110.27,7.23230326506897E-11,-6.00978817846896E-10,3.17838872517044E-05,0.000264112859859814,449.141803849879,3732.20951100076,8.30964626095729,424807.301916863,51122.1884272995
,651281.944,295.9814,-0.019,8.467957e+02,0.5,236743.1,22327.15,7.42113831339174E-11,-7.86890977953358E-10,1.91288505515948E-05,0.00020283033790794,460.868872133009,4886.76456611221,10.6033730234266,430548.172147155,40604.8312358643
,651283.535,295.9814,-0.019,6.416440e+02,0.5,238904.5,17698.01,7.64932187344634E-11,-1.03257790989764E-09,1.14893010657226E-05,0.00015509346680536,475.039568799838,6412.53398909487,13.4989470567595,434478.959651749,32186.1370242346
,651285.126,295.9814,-0.019,4.861923e+02,0.5,240330.3,14122.36,7.97633835845088E-11,-1.3573905427903E-09,6.94688391047514E-06,0.000118220091703487,495.348005625625,8429.69126947679,17.0177151694193,437071.962716452,25683.351634764
,651286.717,295.9814,-0.019,3.684033e+02,0.5,241391.6,11463.04,8.47957423928122E-11,-1.7856502227497E-09,4.27263861114736E-06,8.99743061671807E-05,526.600051204215,11089.2772702762,21.058253308023,439002.075041161,20847.0317371434
,651288.293,295.9814,-0.019,2.791500e+02,0.5,242248.9,9581.001,9.2937645013051E-11,-2.34986326303505E-09,2.70595660793788E-06,6.84182176497719E-05,577.163041936176,14593.1632853073,25.284299625895,440561.186787108,17424.2986084497
,651289.868,295.9814,-0.019,2.115173e+02,0.5,243009,8358.209,1.06371348390796E-10,-3.09267152820645E-09,1.7886969186734E-06,5.20050945734792E-05,660.589269326365,19206.1645921669,29.0742909156734,441943.527669056,15200.4920412629
,651290.68,295.9814,-0.019,1.602760e+02,0.5,243497.3,7723.485,1.29224337504653E-10,-4.07403876315831E-09,1.2524212544257E-06,3.94849208505319E-05,802.511315150057,25300.669122616,31.5268690235043,442831.564838711,14046.1637503098
,651291.475,295.9814,-0.019,1.214445e+02,0.5,244149.1,7547.844,1.6578308922436E-10,-5.36256340609944E-09,9.27413955997665E-07,2.99989351507887E-05,1029.54913549694,33302.6881368184,32.346866204442,444016.948060463,13726.7377078862
,651292.286,295.9814,-0.019,9.202165e+01,0.5,244968,7815.462,2.25020954626762E-10,-7.05306138178507E-09,7.27644007264243E-07,2.28072885737922E-05,1397.42919732393,43801.0492034954,31.3440203534993,445506.224403348,14213.4359083139
,651293.098,295.9814,-0.019,6.972812e+01,0.5,246062.4,8457.565,3.18461778054056E-10,-9.26525180903111E-09,5.96654932090635E-07,1.73589377748866E-05,1977.71708693792,57539.2341569889,29.0937639852605,447496.533390591,15381.1838721625
,651293.893,295.9814,-0.019,5.283509e+01,0.5,247547.6,9358.709,4.59388259158954E-10,-1.21512979004879E-08,5.00273414097977E-07,1.32327528298786E-05,2852.9012656681,75462.2097292587,26.4510414844612,450197.563094405,17020.0316444582
,651294.736,295.9814,-0.019,4.003407e+01,0.5,249532.2,10354.29,6.59945511874724E-10,-1.59042923713964E-08,4.19397072276909E-07,1.01072187584872E-05,4098.40553945879,98769.1237886265,24.0994022767375,453806.816764072,18830.6254052666
,651295.531,295.9814,-0.019,3.033521e+01,0.5,252043,11185.57,9.21995510383593E-10,-2.07752054140837E-08,3.43302352637097E-07,7.73558744576377E-06,5725.79317401215,129018.555957143,22.5328704750853,458373.033691311,20342.4163911178
,651296.311,295.9814,-0.019,2.298591e+01,0.5,254965.6,11569.19,1.22972332429121E-09,-2.71010455539153E-08,2.69051366898528E-07,5.92944218152725E-06,7636.85000290367,168303.40266694,22.03832766166,463688.16257117,21040.0793422201
,651297.138,295.9814,-0.019,1.741690e+01,0.5,258028.7,11311.95,1.54958310963734E-09,-3.53464181968343E-08,1.99334887666939E-07,4.546883775949E-06,9623.24901998122,219508.964802888,22.8102758587158,469258.809006499,20572.2548869218
,651297.965,295.9814,-0.019,1.319742e+01,0.5,260885.2,10412.71,1.84207500097698E-09,-4.61522605589591E-08,1.39034699238826E-07,3.48344430199833E-06,11439.6874473111,286615.602242764,25.0544958997226,474453.726424318,18936.8697866945
,651298.76,295.9814,-0.019,1.000008e+01,0.5,263258.5,9075.376,2.08163289755745E-09,-6.03840054849109E-08,9.18200754751197E-08,2.66351667847886E-06,12927.3942241592,374997.841671885,29.0079992278006,478769.88168695,16504.7536690537
,651369.538,293.9931,-0.019,5.000000e+05,0.5,27938.46,43827,5.16426889784854E-12,-3.29207383648859E-12,0.0221709736756244,0.0141333621100574,32.0712359995789,20.4444964091723,0.637471421726333,50809.7295575094,79705.1096344238
,651371.114,293.9931,-0.019,3.788642e+05,0.5,38421.74,48915.64,5.31115434158884E-12,-4.17174938756597E-12,0.0187501329823128,0.0147276563162998,32.9834266357134,25.9074734074103,0.785469432680427,69874.9400836317,88959.4644634131
,651372.705,293.9931,-0.019,2.870762e+05,0.5,50323.56,52092.34,5.50506587098117E-12,-5.31814298728514E-12,0.0151301790769171,0.0146164383206433,34.1876595184689,33.0268276494633,0.966045295719102,91519.9504185663,94736.7072994656
,651373.501,293.9931,-0.019,2.175258e+05,0.5,62449.61,52798.43,5.77641330535021E-12,-6.83230084905804E-12,0.0116199644683338,0.0137440118818174,35.872786257155,42.4300781552158,1.18279293532024,113572.752222991,96020.8239595558
,651374.296,293.9931,-0.019,1.648255e+05,0.5,74232.53,51756.41,6.10265372423087E-12,-8.75283710101956E-12,0.00863100812821121,0.0123791733199363,37.8988103998719,54.3570270807578,1.43426736900801,135001.527416676,94125.7748268006
,651375.107,293.9931,-0.019,1.248930e+05,0.5,84316.39,49401.61,6.59219806588107E-12,-1.1251259687287E-11,0.00624240689341621,0.0106542522432765,40.938987513783,69.8727761588591,1.70675388919511,153340.340633145,89843.2642244974
,651375.903,293.9931,-0.019,9.463495e+04,0.5,92763.03,46862.07,7.29667077407074E-12,-1.44436916661011E-11,0.00448689626255969,0.00888176925626018,45.3139166521603,89.6984749035168,1.9794906627044,168701.65596941,85224.7798627796
,651376.699,293.9931,-0.019,7.170755e+04,0.5,99932.84,44907.78,8.30379473893529E-12,-1.84783525491321E-11,0.00325806493914228,0.00725013978141238,51.5683760919968,114.754598803623,2.22529013903604,181740.889594983,81670.6488771439
,651377.494,293.9931,-0.019,5.433485e+04,0.5,106316,43909.05,9.72074640414088E-12,-2.3536625700229E-11,0.0024138249976017,0.00584454044086634,60.3679549198415,146.16757810196,2.42127761816755,193349.497704461,79854.3282495584
,651379.382,293.9931,-0.019,4.117107e+04,0.5,112174.3,43928.03,1.17009189610182E-11,-2.98793821122627E-11,0.00182981446520979,0.00467260099678458,72.665258303474,185.55747855097,2.55359277436298,204003.579520952,79888.8458524256
,651380.957,293.9931,-0.019,3.119651e+04,0.5,118254.4,45430.29,1.44423689536423E-11,-3.75932813810257E-11,0.00143391836795876,0.00373246915773467,89.690260570711,233.462475137911,2.60298580528542,215061.033535332,82620.9013889536
,651382.549,293.9931,-0.019,2.363846e+04,0.5,124801.6,48208.35,1.81335313819421E-11,-4.69440196587642E-11,0.0011529614213912,0.00298478230696335,112.613184162102,291.53259890714,2.58879633922339,226967.969757262,87673.1654469773
,651385.778,293.9931,-0.019,1.791157e+04,0.5,132555,52356.74,2.29037059058078E-11,-5.79868176732231E-11,0.000948808781167358,0.00240216155527711,142.237008161238,360.110782619637,2.53176572872948,241068.537832638,95217.5531476264
,651387.353,293.9931,-0.019,1.357207e+04,0.5,141749,57475.33,2.8807777128828E-11,-7.10474146078715E-11,0.000789225595023632,0.00194643404168371,178.902577924789,441.219937636912,2.46625813196723,257789.024700982,104526.375953743
,651388.945,293.9931,-0.019,1.028394e+04,0.5,153154.8,63010.34,3.55547973212464E-11,-8.64205441960166E-11,0.000655609292269544,0.00159354337773266,220.803044605586,536.690424713778,2.43062963951631,278531.958040437,114592.51278441
,651390.52,293.9931,-0.019,7.792469e+03,0.5,167117.3,67927.75,4.26328452720046E-11,-1.04886235642652E-10,0.000535542690991947,0.0013175535558488,264.759265851089,651.36639530996,2.46022133811292,303924.583437353,123535.463549176
,651392.096,293.9931,-0.019,5.904585e+03,0.5,183260.1,70819.63,4.94541332386672E-11,-1.27972560753727E-10,0.000423071830998205,0.00109478383402898,307.12095160511,794.737508558681,2.58770202555421,333282.368451308,128794.724106586
,651393.687,293.9931,-0.019,4.474074e+03,0.5,200906.5,70639.16,5.54058492138675E-11,-1.57581081726989E-10,0.000319756640564197,0.000909427398450249,344.08240566933,978.612880371246,2.84412357111834,365374.645966376,128466.515898501
