Repository: AlexiLJ/BunchOfScripts

ScriptCutter.py:                filters out a threshold values from an CSV file

From_dat_to_csv.py:             converts .dat file from PPMS to .csv 
                    
Convert_all_files_to_csv.py     Converts all files in a rectory from .dat to .csv
                                and removes LCR head

temp_script.py:                 Script for measuring RaspberryPi CPU and GPU temperatures
                                Run in bash with "watch python3 temp_script.py"

File: Scripts/Data_examples/Nb-PrO2/Jan 31 2019 Pr0.994Nb0.006O2 1300C 10h air.dat (part 9 of 45)
Comment,Time Stamp (sec),Temperature (K),Magnetic Field (Oe),Frequency (Hz),AC Voltage (Vrms),Re[Impedance] (Ohm),-Im[Impedance] (Ohm),Re[Cp] (F),Im[Cp] (F),Re[Modulus],Im[Modulus],Re[Permittivity],Im[Permittivity],Loss Factor,Re[Sp.Impedance] (Ohm-cm),-Im[Sp.Impedance] (Ohm-cm)
,651395.263,293.9931,-0.019,3.390107e+03,0.5,218203.4,66872.91,6.02761474704192E-11,-1.96678450465919E-10,0.000229370656698854,0.000748426487675245,374.328019881883,1221.41606598987,3.26295655445531,396831.31219577,121617.099576128
,651396.838,293.9931,-0.019,2.568774e+03,0.5,233113,60013.5,6.41708396873614E-11,-2.49261532022626E-10,0.000155973271394981,0.000605853636510089,398.514907843374,1547.96846896269,3.88434268956152,423946.3623385,109142.368791966
,651398.414,293.9931,-0.019,1.946446e+03,0.5,245257.8,51533.39,6.7090102116752E-11,-3.19295331569104E-10,0.000101485390597308,0.000482989448783333,416.644164117518,1982.89363603484,4.75920175249484,446033.263460825,93720.1838999594
,651400.005,293.9931,-0.019,1.474880e+03,0.5,253989.4,42667.6,6.94137492461825E-11,-4.13202442199429E-10,6.36687934385955E-05,0.000379004177506886,431.074519496332,2566.07727086036,5.95274634617368,461912.815683974,77596.5896784571
,651401.596,293.9931,-0.019,1.117550e+03,0.5,260064.7,34485.39,7.13597614887544E-11,-5.38145428068074E-10,3.89921458453105E-05,0.000294051501566806,443.159679878975,3342.00045873982,7.54130082333417,472961.540272972,62716.174749261
,651403.188,293.9931,-0.019,8.467957e+02,0.5,264277.4,27484.39,7.31697658076494E-11,-7.03567205466612E-10,2.35473308869133E-05,0.000226420429332182,454.400201397078,4369.30576900911,9.61554540595589,480622.884087446,49983.9441026139
,651404.779,293.9931,-0.019,6.416440e+02,0.5,267053.7,21771.37,7.52204056846404E-11,-9.2267448734665E-10,1.41336695223498E-05,0.000173367534542876,467.13512220504,5730.00976901353,12.2662790628243,485671.947356162,39594.0728943712
,651406.37,293.9931,-0.019,4.861923e+02,0.5,268913.4,17301.41,7.79961176968517E-11,-1.21228276751205E-09,8.51067999665309E-06,0.000132280310923328,484.372899085246,7528.54034213803,15.5428603795876,489054.054102851,31464.8682519934
,651407.961,293.9931,-0.019,3.684033e+02,0.5,270245.1,13926.19,8.21602418598244E-11,-1.59436305101628E-09,5.1907327463024E-06,0.00010072892083892,510.233018185141,9901.34222086192,19.4055301557712,491475.924057449,25326.590931157
,651409.537,293.9931,-0.019,2.791500e+02,0.5,271290.4,11482.03,8.87883073236217E-11,-2.09783595837568E-09,3.24286313622564E-06,7.66203918098026E-05,551.394750061391,13028.0187651534,23.6273899301779,493376.938297549,20881.5675263135
,651411.128,293.9931,-0.019,2.115173e+02,0.5,272178.3,9822.853,9.9640289306436E-11,-2.76090098822958E-09,2.10213777780405E-06,5.82474650418248E-05,618.787924607165,17145.7971915192,27.7086809707933,494991.70013031,17864.1379808755
,651411.924,293.9931,-0.019,1.602760e+02,0.5,272728.3,8861.194,1.18176095361625E-10,-3.63720347264871E-09,1.43690933628918E-06,4.4224947624471E-05,733.899322211974,22587.8267102632,30.7778274575638,495991.946788738,16115.2357966983
,651412.735,293.9931,-0.019,1.214445e+02,0.5,273418.8,8438.695,1.47790829572436E-10,-4.78851188160016E-09,1.03687404156839E-06,3.35953433791337E-05,917.813279584602,29737.7029893943,32.4006022258181,497247.711002638,15346.866318627
,651413.546,293.9931,-0.019,9.202165e+01,0.5,274259.5,8535.225,1.96064987338767E-10,-6.30008996775556E-09,7.94656198431001E-07,2.5534419028624E-05,1217.60632619569,39124.9325260045,32.1326619977798,498776.633485802,15522.4187003326
,651414.342,293.9931,-0.019,6.972812e+01,0.5,275362.9,9075.163,2.72889846966851E-10,-8.28015316544159E-09,6.40224552040267E-07,1.94259970097516E-05,1694.70545726404,51421.556765212,30.3424742894425,500783.310145638,16504.3663008024
,651415.153,293.9931,-0.019,5.283509e+01,0.5,276855.5,9947.693,3.90442786686697E-10,-1.0866462498344E-08,5.31757781923612E-07,1.47994179749367E-05,2424.73484705241,67483.1017048998,27.831126272192,503497.797713583,18091.1757860358
,651415.98,293.9931,-0.019,4.003407e+01,0.5,278851.3,10987.5,5.6087730748024E-10,-1.42344815773711E-08,4.45045032700701E-07,1.12947791515024E-05,3483.17038690628,88399.2346312008,25.3789579067122,507127.420042476,19982.2002899635
,651416.775,293.9931,-0.019,3.033521e+01,0.5,281426.8,11938.28,7.89413472119272E-10,-1.86092223783842E-08,3.66404180604154E-07,8.63742147562706E-06,4902.42980494907,115567.328981348,23.5734795967258,511811.302349352,21711.3175952369
,651417.555,293.9931,-0.019,2.298591e+01,0.5,284490.2,12495.4,1.06693860884984E-09,-2.4291625575765E-08,2.90591169299135E-07,6.61606190055099E-06,6625.92142243815,150856.291967741,22.7675944747667,517382.494373769,22724.5129013161
,651419.006,293.9931,-0.019,1.741690e+01,0.5,287966.9,12409.12,1.36488934628268E-09,-3.16737169027337E-08,2.18668800803183E-07,5.07444336858779E-06,8476.26047438762,196700.688880592,23.2060694070168,523705.326296237,22567.601480063
,651419.833,293.9931,-0.019,1.319742e+01,0.5,291163.5,11605.21,1.64825143147668E-09,-4.13530350307113E-08,1.54957439701424E-07,3.8877323628358E-06,10236.0008146661,256811.365171421,25.0890332876355,529518.759875021,21105.5864051957
,651420.628,293.9931,-0.019,1.000008e+01,0.5,293901.5,10259.54,1.8880588083494E-09,-5.40865687800917E-08,1.03800849368666E-07,2.97354709185062E-06,11725.2569185318,335889.386487297,28.6466547233112,534498.169603706,18658.3101854737
,651490.018,291.9844,-0.019,5.000000e+05,0.5,27093.12,46364.16,5.11783865030142E-12,-2.99063364230592E-12,0.0234544589146516,0.013705725929462,31.7828940375206,18.5724870698796,0.584354811992712,49272.3686298081,84319.265656056
,651491.609,291.9844,-0.019,3.788642e+05,0.5,37891.48,52682.46,5.25528306096147E-12,-3.77982449943986E-12,0.020194014242385,0.0145243993311065,32.6364537994721,23.4735343872253,0.719242799216286,68910.5931870896,95809.9174050505
,651493.185,291.9844,-0.019,2.870762e+05,0.5,50634.4,57232.41,5.43372192993499E-12,-4.80729799232813E-12,0.0166231083553463,0.0147067215535384,33.7445980869882,29.8543688335996,0.884715495992568,92085.2534573041,104084.594284169
,651493.98,291.9844,-0.019,2.175258e+05,0.5,64215.61,59147.57,5.67770449332356E-12,-6.16419672758346E-12,0.0130172935405141,0.0141326760381394,35.2597830095775,38.2810058710384,1.08568466971678,116784.453311689,107567.562266634
,651494.776,291.9844,-0.019,1.648255e+05,0.5,77906.2,58887.66,5.96214109849322E-12,-7.88769254623859E-12,0.00982023042385162,0.0129918022799118,37.0261963532195,48.9842907382156,1.3229630791918,141682.574946981,107094.882068466
,651495.587,291.9844,-0.019,1.248930e+05,0.5,90009.32,56679.56,6.38385289124844E-12,-1.01378037818449E-11,0.00716205152139369,0.0113736131198903,39.645118546619,62.9579721808102,1.58803843925394,163693.675558901,103079.16452942
,651496.383,291.9844,-0.019,9.463495e+04,0.5,100255.6,53800.94,6.98927335538034E-12,-1.30241923990114E-11,0.00515127130765239,0.00959915934018022,43.4049116496152,80.8830749124302,1.8634544303501,182327.870706755,97844.0190096301
,651497.178,291.9844,-0.019,7.170755e+04,0.5,108868.3,51273.72,7.85854679250141E-12,-1.66858700669677E-11,0.00371991466581956,0.00789840849879517,48.8032892518523,103.622891712507,2.12327679754853,197991.187788654,93247.9401730611
,651497.974,291.9844,-0.019,5.433485e+04,0.5,116377,49663.91,9.08631942876407E-12,-2.12918917612664E-11,0.00273018859293565,0.00639762672492101,56.4280250567228,132.227290844121,2.34329113434685,211646.737032545,90320.2909490532
,651499.861,291.9844,-0.019,4.117107e+04,0.5,123129.4,49140.51,1.08082743415745E-11,-2.70818584242097E-11,0.0020469394148972,0.00512893378584477,67.1217405625873,168.184246407435,2.50565979066965,223926.856189582,89368.4198562872
,651501.437,291.9844,-0.019,3.119651e+04,0.5,129901.4,50210.25,1.3207083172822E-11,-3.41686925292349E-11,0.00158478846898845,0.00410008396344284,82.0188664997869,212.195031586885,2.58714903829397,236242.620500266,91313.8814206272
,651503.028,291.9844,-0.019,2.363846e+04,0.5,136972.5,52686.15,1.64704674573557E-11,-4.28196234456808E-11,0.00126005346359355,0.00327586420799522,102.285194535145,265.919199039315,2.59978191612027,249102.337130105,95816.6281508134
,651504.604,291.9844,-0.019,1.791157e+04,0.5,144934.2,56673.91,2.0793833585271E-11,-5.31768080870789E-11,0.0010270445308682,0.00262649740322767,129.13424096236,330.239574197137,2.55733546529611,263581.725894483,103068.889268293
,651507.849,291.9844,-0.019,1.357207e+04,0.5,154628.8,62063.55,2.62156184335377E-11,-6.53151426181037E-11,0.00085222898551481,0.00212329371032389,162.804707169134,405.621278575179,2.49145915758928,281212.619085025,112870.651813986
,651509.424,291.9844,-0.019,1.028394e+04,0.5,166327.7,68179.11,3.26535164359059E-11,-7.96605336399437E-11,0.000709389253488672,0.00173060462269877,202.785457641129,494.70928504195,2.4395698330471,302488.592961908,123992.59445838
,651511,291.9844,-0.019,7.792469e+03,0.5,180801.8,74117.05,3.96459283652188E-11,-9.67126350968181E-11,0.000584339160437151,0.00142544221629876,246.209860519278,600.606553547859,2.43940901587421,328811.629614191,134791.511991012
,651512.575,291.9844,-0.019,5.904585e+03,0.5,197923.2,78420.81,4.6638156652035E-11,-1.1770821044404E-10,0.00046848078244778,0.00118238023300918,289.633122937475,730.993654844658,2.5238606946294,359949.126228033,142618.460279515
,651514.167,291.9844,-0.019,4.474074e+03,0.5,217473.5,79831.23,5.29149692992175E-11,-1.44149145339404E-10,0.000361365649264626,0.000984419913426745,328.613498226763,895.197626375265,2.72416571810305,395503.893948522,145183.492810389
,651515.742,291.9844,-0.019,3.390107e+03,0.5,237008,77131.88,5.82898811487743E-11,-1.79110999904432E-10,0.000264558398430952,0.000812925302680593,361.992872890209,1112.31836716495,3.07276316874423,431029.92731046,140274.373142337
,651517.318,291.9844,-0.019,2.568774e+03,0.5,255193.8,70755.13,6.25093529097444E-11,-2.25453607456855E-10,0.00018389044288497,0.000663240967877502,388.196712643016,1400.11606574505,3.60671798638487,464103.174002903,128677.422453006
,651519.486,291.9844,-0.019,1.946446e+03,0.5,270071.9,61795.68,6.58287211669567E-11,-2.87697907040269E-10,0.000121695054837772,0.000531856186073868,408.810713356828,1786.66673943282,4.370400973013,491160.937291559,112383.495318725
,651521.077,291.9844,-0.019,1.474880e+03,0.5,281415.5,51857.73,6.83407415034331E-11,-3.7086359045333E-10,7.7382348657165E-05,0.00041992953294582,424.410907428915,2303.14376891472,5.42668373644585,511790.751827097,94310.0384475859
,651522.669,291.9844,-0.019,1.117550e+03,0.5,289471.9,42293.08,7.03776172724455E-11,-4.81694466076427E-10,4.78201912058232E-05,0.000327301809343584,437.060350124866,2991.42767481844,6.84442703156166,526442.364879754,76915.4762629762
,651524.26,291.9844,-0.019,8.467957e+02,0.5,294949,33851.29,7.21831267729705E-11,-6.28937362758136E-10,2.90021909374325E-05,0.000252698411635266,448.272957840731,3905.83817166689,8.71308006282774,536403.184830439,61562.9812836077
,651525.851,291.9844,-0.019,6.416440e+02,0.5,298552.8,26846.89,7.41101996342213E-11,-8.24147884889301E-10,1.74286262629718E-05,0.00019381631060297,460.240500535362,5118.13808259481,11.1205729974682,542957.164662519,48824.5672939813
,651527.442,291.9844,-0.019,4.861923e+02,0.5,301087.8,21283.61,7.64723827009161E-11,-1.08181372747278E-09,1.04695509720633E-05,0.000148107114778292,474.910172487909,6718.29915282253,14.146462935564,547567.392442729,38707.0177850713
,651529.034,291.9844,-0.019,3.684033e+02,0.5,302778.8,17017.98,7.99436653493278E-11,-1.42233373538288E-09,6.34314094967247E-06,0.000112855262785166,496.467594698212,8833.0026572843,17.7917003075571,550642.696259823,30949.4138694511
,651530.609,291.9844,-0.019,2.791500e+02,0.5,304045.6,13866.86,8.53456648388621E-11,-1.87129414109111E-09,3.91640930298926E-06,8.58714241272323E-05,530.015189512772,11621.1446790784,21.9260596847448,552946.537108727,25218.6915961669
,651532.185,291.9844,-0.019,2.115173e+02,0.5,305106.1,11664.15,9.41427035923826E-11,-2.46254661818717E-09,2.49618419017093E-06,6.52941725839184E-05,584.646718494374,15292.9514930463,26.1575939952761,554875.194529205,21212.7764743734
,651533.792,291.9844,-0.019,1.602760e+02,0.5,306065.8,10259.83,1.08637269573779E-10,-3.24080933328471E-09,1.66370869611249E-06,4.96308742973935E-05,674.661133989761,20126.1326653057,29.8314689424679,556620.534016648,18658.8375882572
,651534.587,291.9844,-0.019,1.214445e+02,0.5,306711.5,9554.398,1.32973290552443E-10,-4.26865590121697E-09,1.17396200111663E-06,3.76860631413391E-05,825.793131090566,26509.2839890576,32.1016038896433,557794.823593643,17375.9175868966
,651535.398,291.9844,-0.019,9.202165e+01,0.5,307584.5,9424.229,1.72122748203423E-10,-5.61767858620326E-09,8.77425257129507E-07,2.86370809751706E-05,1068.91980021176,34887.0090368384,32.6376300915438,559382.487835111,17139.1883009313
,651536.194,291.9844,-0.019,6.972812e+01,0.5,308701.2,9818.073,2.34923143558199E-10,-7.38648575175478E-09,6.92634544230626E-07,2.17779104886924E-05,1458.92394990446,45871.6872490403,31.4421373725781,561413.352277778,17855.4449280986
,651537.005,291.9844,-0.019,5.283509e+01,0.5,310196.8,10623.21,3.32180207649845E-10,-9.69963292039953E-09,5.67867804777322E-07,1.65816900790768E-05,2062.91152623086,60236.8355817055,29.1999122675726,564133.295736588,19319.6914623293
,651537.848,291.9844,-0.019,4.003407e+01,0.5,312204.2,11683.95,4.7587452573362E-10,-1.2715736168594E-08,4.73254508288815E-07,1.26457272717448E-05,2955.28457616697,78967.4944581712,26.7207750803453,567784.014176822,21248.7853540768
,651538.643,291.9844,-0.019,3.033521e+01,0.5,314827.9,12737.26,6.7312200877814E-10,-1.66376118935629E-08,3.90926106059002E-07,9.66255262322767E-06,4180.23445855578,103323.197932268,24.7170820097886,572555.554463582,23164.3668227842
,651539.423,291.9844,-0.019,2.298591e+01,0.5,318023,13469.82,9.20507295370004E-10,-2.17332148161931E-08,3.13252136310072E-07,7.39589572434807E-06,5716.55103425083,134968.003252126,23.610040817175,578366.260096935,24496.622626599
,651540.234,291.9844,-0.019,1.741690e+01,0.5,321584.4,13563.83,1.19637624589415E-09,-2.83648451219251E-08,2.39016661971053E-07,5.66683818876851E-06,7429.75737424251,176151.873574157,23.7089671575064,584843.130004801,24667.5920599787
,651541.077,291.9844,-0.019,1.319742e+01,0.5,325126.5,12887.14,1.46792456531681E-09,-3.70339094776246E-08,1.72074285555696E-07,4.34122002265234E-06,9116.13165291753,229988.653638611,25.2287551776422,591284.900348107,23436.9431303573
,651541.872,291.9844,-0.019,1.000008e+01,0.5,328257.1,11560.42,1.70540360028154E-09,-4.84247838882997E-08,1.16962496862288E-07,3.32113971886607E-06,10590.9282458058,300728.467674731,28.3949112575495,596978.30432788,21024.1299545939
,651609.546,289.9893,-0.019,5.000000e+05,0.5,26125.42,48733.57,5.07355197416002E-12,-2.71986386831007E-12,0.0246530836605106,0.0132161909116442,31.5078641213286,16.8909477280782,0.536086726254613,47512.4801000609,88628.3464468676
,651611.137,289.9893,-0.019,3.788642e+05,0.5,37091.68,56283.71,5.2037270087013E-12,-3.42932221444012E-12,0.0215744299213489,0.014217823431062,32.3162794723895,21.2968387652562,0.65901270545243,67456.0526827062,102359.259729895
,651612.712,289.9893,-0.019,2.870762e+05,0.5,50503.32,62336.27,5.36934130802277E-12,-4.35010888954845E-12,0.018105520467828,0.0146686494708982,33.3447803857823,27.0151248086048,0.810175520607826,91846.8673991464,113366.628666143
,651614.288,289.9893,-0.019,2.175258e+05,0.5,65644.32,65866.58,5.57288046670113E-12,-5.55407535472281E-12,0.0144960242047096,0.01444710886191,34.6088029458487,34.4920190997352,0.996625602847453,119382.748590531,119786.957358353
,651615.084,289.9893,-0.019,1.648255e+05,0.5,81092.83,66660,5.84110673509811E-12,-7.1057887110886E-12,0.0111163622404753,0.0135232114219215,36.2745465632327,44.1284974164314,1.21651410141014,147477.876781794,121229.895001499
,651615.895,289.9893,-0.019,1.248930e+05,0.5,95477.91,64918.92,6.20593337061617E-12,-9.12722435656181E-12,0.00820318029556396,0.0120646263057615,38.5401995255536,56.6820535782611,1.47072548341839,173639.018965835,118063.514179579
,651616.691,289.9893,-0.019,9.463495e+04,0.5,107898.4,61868.08,6.72593492779004E-12,-1.17300814444648E-11,0.00592367466746014,0.0103309334755415,41.7695225895055,72.846363684981,1.74400757224081,196227.298272273,112515.16415158
,651617.486,289.9893,-0.019,7.170755e+04,0.5,118326.3,58779.58,7.47365345401354E-12,-1.50448465384687E-11,0.00426446572811012,0.00858458755717676,46.4130176882525,93.4317777514822,2.01305113102203,215191.793053043,106898.324506934
,651618.297,289.9893,-0.019,5.433485e+04,0.5,127256.4,56483.1,8.53502143115122E-12,-1.92293996124708E-11,0.00310506191142911,0.00699570315059881,53.0043442730008,119.418764843691,2.25299956978282,231432.34338837,102721.87642303
,651620.076,289.9893,-0.019,4.117107e+04,0.5,135118.7,55297.72,1.00288636636274E-11,-2.45052964336789E-11,0.002303416928761,0.00562834599640235,62.2814302907023,152.183234589425,2.4434768739109,245730.960302116,100566.108452179
,651621.745,289.9893,-0.019,3.119651e+04,0.5,142715.3,55750.57,1.2115559038748E-11,-3.10144926389566E-11,0.00175965784825874,0.00450452968842471,75.2402636044756,192.606762449098,2.55988952220578,259546.367148326,101389.675178123
,651623.336,289.9893,-0.019,2.363846e+04,0.5,150517.7,57889.64,1.49870020081449E-11,-3.89674054314615E-11,0.00138450126623759,0.00359981416780567,93.0725506043303,241.996085138851,2.60008008341389,273736.048107817,105279.852668385
,651624.912,289.9893,-0.019,1.791157e+04,0.5,158982.9,61659.44,1.88421442639162E-11,-4.85826458575648E-11,0.00111739229970892,0.00288108792822953,117.013824682506,301.708824927966,2.57840324206642,289131.117222229,112135.725128281
,651628.157,289.9893,-0.019,1.357207e+04,0.5,169074.7,67132.74,2.37887116505782E-11,-5.99121871937302E-11,0.000921836841512119,0.00232165836561429,147.733086824636,372.067747196812,2.51851332151794,307484.370363185,122089.634283872
,651629.732,289.9893,-0.019,1.028394e+04,0.5,181092.7,73704.35,2.98389780018291E-11,-7.33148191604951E-11,0.000766878209841223,0.00188423133222549,185.306560214474,455.301014349243,2.45701508798327,329340.669164986,134040.963271133
,651631.308,289.9893,-0.019,7.792469e+03,0.5,196012.2,80589.47,3.66461937554061E-11,-8.91320052064297E-11,0.000635367749254389,0.00154536107931224,227.580854456582,553.529188861951,2.43223091056437,356473.723747567,146562.451040001
,651632.899,289.9893,-0.019,5.904585e+03,0.5,213973.4,86330.55,4.37098078290996E-11,-1.08336344371014E-10,0.000515733051126955,0.00127826307653558,271.447438177997,672.792322859473,2.4785362771348,389138.506077314,157003.353014126
,651634.475,289.9893,-0.019,4.474074e+03,0.5,235153.1,89476.51,5.02809723116583E-11,-1.32143358185301E-10,0.000405026167454551,0.00106444874591171,312.25580255267,820.639070111789,2.62809870434151,427656.549989153,162724.691155124
,651636.643,289.9893,-0.019,3.390107e+03,0.5,257291.5,88371.92,5.60580686299069E-11,-1.63210944889414E-10,0.000303111160021877,0.0008824966689506,348.132830468864,1013.57555828344,2.91146214770484,467918.114758148,160715.850325245
,651638.219,289.9893,-0.019,2.568774e+03,0.5,278724.1,82840.23,6.07045887217685E-11,-2.04246558192138E-10,0.000215299252271783,0.000724395505904868,376.988733480607,1268.41566530564,3.36459833585687,506896.090269836,150655.751347135
,651639.794,289.9893,-0.019,1.946446e+03,0.5,296866.4,73681.62,6.43952150326599E-11,-2.59451076998194E-10,0.000145102194626483,0.000584622951434337,399.908327665985,1611.24776523944,4.02904279249018,539890.226544749,133999.625804686
,651641.385,289.9893,-0.019,1.474880e+03,0.5,311403.9,62798.11,6.71508209507348E-11,-3.32988166877324E-10,9.37076351593292E-05,0.000464678364498426,417.021241317176,2067.92912922077,4.95881006609912,566328.564357294,114206.544878376
,651642.977,289.9893,-0.019,1.117550e+03,0.5,321726.8,51722.99,6.93710302465168E-11,-4.3150095487355E-10,5.84824579230664E-05,0.000363771971491262,430.809225192909,2679.71502482347,6.22018951340593,585102.102957819,94064.9962025739
,651644.568,289.9893,-0.019,8.467957e+02,0.5,328846.7,41654.05,7.12516742630768E-11,-5.62511399273005E-10,3.56872282095411E-05,0.000281740364474871,442.488434637525,3493.31845327683,7.89471131858727,598050.568745716,75753.3169500028
,651646.159,289.9893,-0.019,6.416440e+02,0.5,333717.5,33122.56,7.30520682248141E-11,-7.36016587420007E-10,2.15027036320728E-05,0.000216644743019147,453.669273742001,4570.82350699935,10.0752327114812,606908.753152756,60237.6908337961
,651647.75,289.9893,-0.019,4.861923e+02,0.5,337035.8,26233.4,7.51432047384511E-11,-9.6540860595987E-10,1.29043859791889E-05,0.000165790177865039,466.655687494416,5995.39796439769,12.8475836147812,612943.514037596,47708.8557985647
,651649.342,289.9893,-0.019,3.684033e+02,0.5,339231.8,20872.44,7.80613168470905E-11,-1.26870078555305E-09,7.77982045363678E-06,0.000126442452160074,484.777800025851,7878.908536942,16.2526182851646,616937.226150157,37959.2515695332
,651650.917,289.9893,-0.019,2.791500e+02,0.5,340819.6,16850.05,8.25040045366301E-11,-1.66877735226735E-09,4.75894994078214E-06,9.62574838197746E-05,512.367859370555,10363.4712587517,20.2266224729303,619824.847321525,30644.0112851786
,651652.508,289.9893,-0.019,2.115173e+02,0.5,342100.5,13963.1,8.96233445115646E-11,-2.19580114509518E-09,2.98817054528412E-06,7.32111520813408E-05,556.58051309052,13636.4039374153,24.5003258588709,622154.33085749,25393.7165750889
,651654.1,289.9893,-0.019,1.602760e+02,0.5,343214.4,12036.29,1.01340694809137E-10,-2.88972646592106E-09,1.95177506273806E-06,5.56547995347907E-05,629.347813577086,17945.8315002523,28.5149659903508,624180.10313535,21889.5615497688
,651654.895,289.9893,-0.019,1.214445e+02,0.5,343922.5,10934.79,1.21029965422704E-10,-3.80665090807322E-09,1.34357266153139E-06,4.22582298046445E-05,751.622477619147,23640.132234727,31.4521357977611,625467.875242319,19886.3402874803
,651655.706,289.9893,-0.019,9.202165e+01,0.5,344841.2,10510.09,1.52719240011085E-10,-5.01079305586446E-09,9.78522319513274E-07,3.21057965143724E-05,948.419783120185,31118.1175532183,32.8104897293934,627138.650887952,19113.968004145
,651656.518,289.9893,-0.019,6.972812e+01,0.5,345979.1,10705.31,2.03938479988421E-10,-6.5909769788789E-09,7.55226357829847E-07,2.44077505068278E-05,1266.50243247963,40931.4042972238,32.3184569153065,629208.070292725,19469.0010089783
,651657.329,289.9893,-0.019,5.283509e+01,0.5,347476.3,11399.82,2.84107104264196E-10,-8.65982843531189E-09,6.09381793098E-07,1.85744801894292E-05,1764.36707116664,53779.4229848209,30.4808584696951,631930.923559996,20732.0579303328
,651658.156,289.9893,-0.019,4.003407e+01,0.5,349504.1,12445.13,4.04513167210931E-10,-1.13601875146508E-08,5.04085850995629E-07,1.41565473140868E-05,2512.11497835901,70549.2417200853,28.0836037871842,635618.742058106,22633.0903567357
,651658.951,289.9893,-0.019,3.033521e+01,0.5,352165.8,13583.29,5.73772180002806E-10,-1.48758466312971E-08,4.16892068401695E-07,1.08085102197139E-05,3563.2503571859,92382.2514750594,25.9263992744026,640459.390295812,24702.9826053842
,651659.731,289.9893,-0.019,2.298591e+01,0.5,355473.3,14473.87,7.91793952750652E-10,-1.94461888426743E-08,3.36602174206802E-07,8.26683434716954E-06,4917.21310876836,120765.073237299,24.559658197842,646474.509973542,26322.6183673169
,651660.558,289.9893,-0.019,1.741690e+01,0.5,359258.1,14773.02,1.04416640998416E-09,-2.53925900414898E-08,2.60324549012455E-07,6.33070982517938E-06,6484.5011016731,157693.521381206,24.3185279651689,653357.661887758,26866.6616179874
,651661.385,289.9893,-0.019,1.319742e+01,0.5,363154.3,14257.12,1.30171014904798E-09,-3.31568814725845E-08,1.90366810485633E-07,4.84898252979162E-06,8083.9038824173,205911.46428497,25.4717853255075,660443.409216064,25928.4302523818
,651662.18,289.9893,-0.019,1.000008e+01,0.5,366704.3,12973.69,1.53358687505758E-09,-4.33471819896403E-08,1.31261249670626E-07,3.71012909030446E-06,9523.90891502932,269195.452639117,28.2652275489857,666899.546738646,23594.3455817881
,651729.479,287.9907,-0.019,5.000000e+05,0.5,25054.5,50947.89,5.03106634554537E-12,-2.47411329015719E-12,0.0257732522878273,0.0126744394997588,31.2440191030225,15.3647830482612,0.491767176226533,45564.872551981,92655.3758663053
,651731.055,287.9907,-0.019,3.788642e+05,0.5,36058.49,59733.45,5.15438466002926E-12,-3.11147820391788E-12,0.0228967694380025,0.0138217854788652,32.0098527273194,19.322958149404,0.603656577679675,65577.0620553945,108633.061379797
,651732.646,287.9907,-0.019,2.870762e+05,0.5,49956.64,67374.59,5.3095156346195E-12,-3.9368782968929E-12,0.0195688965389895,0.0145098666959687,32.9732499080899,24.4488727172734,0.741475977813,90852.6585932745,122529.470019037
,651734.222,287.9907,-0.019,2.175258e+05,0.5,66279.88,72652.91,5.49629432566102E-12,-5.01416568654295E-12,0.0159895707641506,0.0145869839418602,34.1331863092677,31.139062325183,0.912281146068341,120538.597256405,132128.782641064
,651735.017,287.9907,-0.019,1.648255e+05,0.5,83660.85,74958.33,5.73626183161468E-12,-6.40223095492443E-12,0.0125002092592423,0.0139514598551766,35.6234368496446,39.759250329651,1.11609810410664,152148.155734116,136321.489279744
,651735.828,287.9907,-0.019,1.248930e+05,0.5,100528.3,74085.8,6.05398952286847E-12,-8.21476281489541E-12,0.00936151086218152,0.0127027955749502,37.5965950974745,51.0154684290033,1.35691724999933,182823.811186306,134734.67979451
,651736.624,287.9907,-0.019,9.463495e+04,0.5,115504.2,71134.68,6.50129661908491E-12,-1.05564130597074E-11,0.00681092256126073,0.0110591649769194,40.3744697067964,65.5576270801774,1.62373964429165,210059.436517134,129367.683578836
,651737.42,287.9907,-0.019,7.170755e+04,0.5,128178,67569.49,7.14306968704678E-12,-1.35502633858311E-11,0.00490217477516647,0.00929932959877731,44.3600204067906,84.1500904580101,1.89698042711289,233108.393061838,122883.921062179
,651738.215,287.9907,-0.019,5.433485e+04,0.5,138900.1,64542.06,8.05891000513359E-12,-1.7343471925192E-11,0.00354808946731274,0.00763579566283888,50.0475884944106,107.706742651729,2.1520865618482,252607.928873353,117378.145169224
,651740.009,287.9907,-0.019,4.117107e+04,0.5,148159.5,62574.52,9.35152648365769E-12,-2.21418796029995E-11,0.00260653076975133,0.00617155825695462,58.0750186998675,137.505900693493,2.36772890946666,269447.354162535,113799.917332271
,651741.679,287.9907,-0.019,3.119651e+04,0.5,156870.3,62359.2,1.11639072657657E-11,-2.80838349746765E-11,0.00196824634602186,0.00495130461542729,69.3302985727462,174.406739281393,2.51559192548974,285289.078875692,113408.329858648
,651743.254,287.9907,-0.019,2.363846e+04,0.5,165533.4,63965.15,1.36751513531365E-11,-3.53894941073269E-11,0.00152980448954386,0.00395893292659298,84.925671968614,219.776475600376,2.58786855029653,301044.054924109,116328.959169744
,651744.845,287.9907,-0.019,1.791157e+04,0.5,174648.2,67383.84,1.70862512598099E-11,-4.42848467417935E-11,0.00122112986982719,0.00316497447654443,106.109346229,275.018555221424,2.59184101113858,317620.506273639,122546.292349202
,651746.421,287.9907,-0.019,1.357207e+04,0.5,184974.8,72698.16,2.15820204135865E-11,-5.49137682384132E-11,0.000998258706528926,0.00253999144666724,134.0290530418,341.026475506346,2.54442203213947,336400.773806229,132211.075661599
,651747.997,287.9907,-0.019,1.028394e+04,0.5,197384.8,79599.46,2.71958196433392E-11,-6.74381637907666E-11,0.000828215585499744,0.00205374719502808,168.891970429131,418.805703013059,2.47972536497107,358969.975680946,144761.988868527
,651749.588,287.9907,-0.019,7.792469e+03,0.5,212693.7,87296.01,3.37302890674709E-11,-8.21826791835038E-11,0.000688242141220045,0.00167687810143916,209.47245048908,510.372358857974,2.43646530923922,386811.204897694,158759.167812028
,651751.163,287.9907,-0.019,5.904585e+03,0.5,231596.6,94514.8,4.07160962140365E-11,-9.97696598674886E-11,0.000564625224565973,0.0013835429190319,252.855836226098,619.591344002434,2.45037390969457,421188.591369699,171887.47794911
,651752.739,287.9907,-0.019,4.474074e+03,0.5,253730.7,99323.74,4.75891597059877E-11,-1.21570440305732E-10,0.000449600836570987,0.00114854248323454,295.539059282568,754.978944501159,2.55458262042891,461442.336028455,180633.161886531
,651754.315,287.9907,-0.019,3.390107e+03,0.5,278600,100206.8,5.36666391057529E-11,-1.49206697099027E-10,0.000343704192350695,0.000955583732729752,333.281531637881,926.60612567524,2.78025044208577,506670.398251089,182239.121548698
,651755.906,287.9907,-0.019,2.568774e+03,0.5,302962.6,95859.97,5.88184161956897E-11,-1.85893864754269E-10,0.00024913716275046,0.000787390634312764,365.275190786307,1154.44143698476,3.16047042368154,550976.960506767,174333.844853688
,651757.481,287.9907,-0.019,1.946446e+03,0.5,325246.4,87093.7,6.28152201467236E-11,-2.34579817115696E-10,0.000171514782223036,0.000640512063040455,390.096214883456,1456.7918178292,3.73444233050152,591502.954119644,158391.240718452
,651759.073,287.9907,-0.019,1.474880e+03,0.5,343180.8,75410.02,6.59126039072548E-11,-2.99959344116005E-10,0.00011252718659077,0.000512096004164564,409.331643465931,1862.81293745782,4.5508647259343,624118.997157671,137142.946394553
,651760.664,287.9907,-0.019,1.117550e+03,0.5,356407.3,62864.22,6.83527651001702E-11,-3.87524484625529E-10,7.10796901149062E-05,0.000402984725471666,424.485576586572,2406.61155487435,5.66947780470353,648173.110662582,114326.77452672
,651762.255,287.9907,-0.019,8.467957e+02,0.5,365869,51045.05,7.03019904195393E-11,-5.03894480126994E-10,4.37329947104168E-05,0.000313459327431465,436.590690876783,3129.29460310839,7.16757060674835,665380.444859037,92832.0739850924
,651763.846,287.9907,-0.019,6.416440e+02,0.5,372261.4,40746.2,7.20680702601853E-11,-6.58421171308121E-10,2.64518643104025E-05,0.000241666904908936,447.55843180659,4088.93905213555,9.13610103518856,677005.857112376,74102.2734429954
,651765.437,287.9907,-0.019,4.861923e+02,0.5,376468.3,32282.75,7.40188368155261E-11,-8.63177568946838E-10,1.58801019490292E-05,0.000185187289948276,459.673117508274,5360.52093158235,11.6615932657534,684656.652871179,58710.3869315877
,651767.029,287.9907,-0.019,3.684033e+02,0.5,379395.2,25599.94,7.64855230165814E-11,-1.13352766850159E-09,9.54190965808858E-06,0.000141412625307421,474.991776713627,7039.45400358837,14.8201597347494,689979.601861276,46556.8262562957
,651768.604,287.9907,-0.019,2.791500e+02,0.5,381446.1,20518.46,8.01690607944685E-11,-1.49037381853769E-09,5.79501686950132E-06,0.000107731602873972,497.867349563291,9255.54641080539,18.5903864130154,693709.43071904,37315.4928201688
,651770.18,287.9907,-0.019,2.115173e+02,0.5,382983,16792.28,8.59777693180902E-11,-1.96090251155591E-09,3.59362867014943E-06,8.19602036757272E-05,533.940696168353,12177.6322000732,22.8070875426089,696504.483608747,30538.9490134379
,651771.787,287.9907,-0.019,1.602760e+02,0.5,384289.8,14217.45,9.54697942387405E-11,-2.58049566793249E-09,2.3054665819555E-06,6.23154849629409E-05,592.888240799672,16025.4408124704,27.0294462087083,698881.069669172,25856.2851888548
,651773.378,287.9907,-0.019,1.214445e+02,0.5,385516.6,12617.88,1.11141865086872E-10,-3.39573953357851E-09,1.55037624083166E-06,4.73689539832526E-05,690.215218289545,21088.2829939136,30.5531991111027,701112.165306553,22947.2587389966
,651774.189,287.9907,-0.019,9.202165e+01,0.5,386366.9,11840.26,1.37051122326049E-10,-4.4722005491971E-09,1.10236531550541E-06,3.59719693333885E-05,851.117355635186,27773.340638885,32.6316229542257,702658.546640483,21533.0554544021
,651774.985,287.9907,-0.019,6.972812e+01,0.5,387541.6,11775.51,1.78795896896174E-10,-5.88431821267855E-09,8.30725642591288E-07,2.73398557422019E-05,1110.36150877087,36542.8992618984,32.9108123554733,704794.891639857,21415.2991432508
,651775.796,287.9907,-0.019,5.283509e+01,0.5,389063.7,12310.27,2.44733404407383E-10,-7.73475186428347E-09,6.58050250453123E-07,2.07975507626737E-05,1519.84780904795,48034.4957523343,31.604806393361,707563.0288013,22387.8298760891
,651776.623,287.9907,-0.019,4.003407e+01,0.5,391092.2,13300.27,3.45293368329802E-10,-1.01532933591207E-08,5.38723012248296E-07,1.58410594710343E-05,2144.34711356879,63054.1658334206,29.4048316312376,711252.120340612,24188.2738612599
,651777.418,287.9907,-0.019,3.033521e+01,0.5,393787.8,14480.28,4.89260432655331E-10,-1.33053220933843E-08,4.44422071547887E-07,1.20859534364173E-05,3038.41397714248,82628.9516189044,27.1947641896427,716154.420145083,26334.2757874633
,651778.198,287.9907,-0.019,2.298591e+01,0.5,397190.1,15522.43,6.80238159553399E-10,-1.74060287349874E-08,3.60987330062581E-07,9.23699406125778E-06,4224.42730665031,108095.234081981,25.5881392282007,722341.94597412,28229.561342156
,651779.025,287.9907,-0.019,1.741690e+01,0.5,401183.7,16022.86,9.08256657616318E-10,-2.27411190294459E-08,2.82348754918744E-07,7.06950682891163E-06,5640.47190237071,141227.308204598,25.0382079104479,729604.827892482,29139.6584972055
,651779.852,287.9907,-0.019,1.319742e+01,0.5,405421.9,15693.51,1.14971221017637E-09,-2.97013548086378E-08,2.09546068492401E-07,5.41335655476178E-06,7139.9635366635,184451.890174017,25.8337299941186,737312.546779301,28540.6926118358
,651780.648,287.9907,-0.019,1.000008e+01,0.5,409413.5,14508.08,1.37581722281445E-09,-3.88251336188347E-08,1.46785433529043E-07,4.14223922739211E-06,8544.12497063228,241112.546158,28.219688614896,744571.791437086,26384.8337094711
,651850.38,285.9713,-0.019,5.000000e+05,0.5,23907.14,53018.48,4.98928414639915E-12,-2.24977243006108E-12,0.0268207115340228,0.0120940190202265,30.9845425351082,13.9715773862771,0.450920886453176,43478.2489046825,96421.0135544415
,651851.956,285.9713,-0.019,3.788642e+05,0.5,34830.58,63015.86,5.10631198112151E-12,-2.82239753553171E-12,0.0241549687379089,0.0133511082927891,31.7113109083555,17.5277041604819,0.552727202326525,63343.9477383934,114602.5516236
,651853.547,285.9713,-0.019,2.870762e+05,0.5,49027.01,72303.23,5.25262210938749E-12,-3.56167154196516E-12,0.0210004161406365,0.0142398563955047,32.6199287099385,22.1187569498824,0.678074962902764,89162.0053185934,131492.844001939
,651855.122,285.9713,-0.019,2.175258e+05,0.5,66323.34,79536.33,5.42606720921205E-12,-4.52466062212604E-12,0.0175044850489242,0.0145965486894444,33.6970606020755,28.0991291314555,0.833874784013796,120617.634928724,144647.178738442
,651855.918,285.9713,-0.019,1.648255e+05,0.5,85536.69,83747.91,5.64308185887237E-12,-5.76361300964991E-12,0.0139659781644573,0.0142642788912578,35.0447688996666,35.7932936295655,1.02135910018531,155559.615173654,152306.485686993
,651856.729,285.9713,-0.019,1.248930e+05,0.5,105026.2,84231.62,5.92199575631795E-12,-7.38398134456158E-12,0.010643540672695,0.0132711519901742,36.7768850240354,45.8561343342481,1.24687379869935,191003.828358932,153186.175343627
,651857.525,285.9713,-0.019,9.463495e+04,0.5,122947.5,81777.99,6.30774717428668E-12,-9.4832576064857E-12,0.00782998612077195,0.0117718376128297,39.172485448328,58.8930976985166,1.50343020169608,223596.047340186,148723.929509955
,651858.32,285.9713,-0.019,7.170755e+04,0.5,138379.5,77921.99,6.85736885463633E-12,-1.21778110828554E-11,0.00565324991810318,0.0100394496732201,42.5857559363002,75.626862373346,1.77587225377586,251661.149945393,141711.29111923
,651859.116,285.9713,-0.019,5.433485e+04,0.5,151383.9,74150.96,7.64370027962938E-12,-1.56051001735026E-11,0.00407632232635786,0.00832207123712391,47.4690455565102,96.9110749964961,2.04156358865752,275311.345663327,134853.18174408
,651860.894,285.9713,-0.019,4.117107e+04,0.5,162436,71292.39,8.75792132547407E-12,-1.99544679091935E-11,0.00296967213147,0.0067662433865306,54.3886012233094,123.921597078026,2.27844795215871,295411.029469899,129654.499761565
,651862.486,285.9713,-0.019,3.119651e+04,0.5,172549.2,70255.66,1.03264820450916E-11,-2.53620308412863E-11,0.00221748268230437,0.0054461784693998,64.1297053396116,157.503742084064,2.45601849018286,313803.201299019,127769.071183033
,651864.155,285.9713,-0.019,2.363846e+04,0.5,182238.5,71080.47,1.25074409970968E-11,-3.20669979552672E-11,0.0016999760357771,0.00435845574453805,77.6739360213821,199.143049977478,2.56383363812873,331424.455749035,129269.095630921
,651865.746,285.9713,-0.019,1.791157e+04,0.5,192296.4,74099.23,1.55036083437979E-11,-4.02337253912394E-11,0.00134282615956875,0.00348479513634483,96.28078860226,249.860208228556,2.59512008424379,349716.057323226,134759.103999279
,651867.322,285.9713,-0.019,1.357207e+04,0.5,203245.5,79178.8,1.95153368897502E-11,-5.00942727576791E-11,0.00108724796435718,0.00279087654952787,121.194497688378,311.096357609905,2.56691816496335,369628.422210128,143996.963851555
,651868.897,285.9713,-0.019,1.028394e+04,0.5,216115.6,86240.26,2.46504542433803E-11,-6.17733261597389E-11,0.000897311708264731,0.00224863721675534,153.084696241442,383.625826024145,2.50597110908525,393034.375880377,156839.148885418
,651870.489,285.9713,-0.019,7.792469e+03,0.5,231865.9,94633.43,3.08179423005694E-11,-7.55085166803064E-11,0.000746090393984757,0.00182803181373253,191.386141987054,468.924354314919,2.45014790227935,421678.348506271,172103.222060181
,651872.064,285.9713,-0.019,5.904585e+03,0.5,251396.7,103163.5,3.76573173878608E-11,-9.17662285804653E-11,0.000616291991883935,0.00150182741954323,233.860152704339,569.888290445429,2.43687641462339,457197.652936143,187616.265721379
,651873.64,285.9713,-0.019,4.474074e+03,0.5,274755.2,109914,4.4648748640912E-11,-1.11609766386297E-10,0.00049753892021045,0.00124371240724754,277.278465369051,693.120987391659,2.49972887894172,499678.128519589,199892.929480869
,651875.215,285.9713,-0.019,3.390107e+03,0.5,301923.3,113046.2,5.10611737023457E-11,-1.36373960965388E-10,0.000387742676837452,0.00103558145732981,317.101023323099,846.912035920596,2.67079565699687,549086.858048395,205589.243269104
,651876.807,285.9713,-0.019,2.568774e+03,0.5,329721.5,110558.9,5.663922840907E-11,-1.68916037966018E-10,0.000287339237252128,0.0008569362060913,351.741959427809,1049.00543036767,2.98231530885347,599641.506521703,201065.764153634
,651878.382,285.9713,-0.019,1.946446e+03,0.5,356269.6,102665.8,6.1066297065476E-11,-2.11911515119916E-10,0.000202181125945433,0.000701606463575301,379.235021170796,1316.01671928248,3.47018773535101,647922.685271917,186711.133427016
,651879.973,285.9713,-0.019,1.474880e+03,0.5,378301.8,90529.95,6.45647321502614E-11,-2.69799711465231E-10,0.000135089217264537,0.000564503725582148,400.961065931963,1675.51504194999,4.17874747528304,687991.111504321,164640.509045769
,651881.565,285.9713,-0.019,1.117550e+03,0.5,395537.1,76604.64,6.72109293686154E-11,-3.4703401896761E-10,8.66157899129894E-05,0.000447228240435476,417.394527699729,2155.15693360377,5.16335694548006,719335.750107971,139315.518509265
,651883.156,285.9713,-0.019,8.467957e+02,0.5,407936.7,62818.26,6.93042230705961E-11,-4.50056019626823E-10,5.38197265415077E-05,0.000349500951478839,430.394338062165,2794.94602314302,6.49391912478951,741886.038227692,114243.190278681
,651884.747,285.9713,-0.019,6.416440e+02,0.5,416310.2,50427.56,7.11265872096505E-11,-5.87193267859223E-10,3.27368680913725E-05,0.000270262771042122,441.711616758697,3646.59823943765,8.25560863940274,757114.338944689,91709.0879685236
,651886.338,285.9713,-0.019,4.861923e+02,0.5,422033.4,40034.56,7.29224453448032E-11,-7.68728507199316E-10,1.96932694483749E-05,0.000207601069236524,452.864287390979,4773.97166213871,10.541726947917,767522.723809264,72808.0633848066
,651887.929,285.9713,-0.019,3.684033e+02,0.5,425955.3,31703.41,7.50715724055831E-11,-1.00863390233075E-09,1.18168665267708E-05,0.00015876705144559,466.210835086834,6263.83648076541,13.4356304258753,774655.209935973,57656.7816605081
,651889.505,285.9713,-0.019,2.791500e+02,0.5,428558.2,25258.46,7.81383895521052E-11,-1.32576758746768E-09,7.13373234626889E-06,0.000121037446210053,485.256438330817,8233.305821078,16.9669172229819,779388.922712742,45935.8003855319
,651891.081,285.9713,-0.019,2.115173e+02,0.5,430466.2,20458.18,8.28855209002564E-11,-1.74401707370616E-09,4.37814889860565E-06,9.21218368113372E-05,514.737159183866,10830.7263360022,21.0412754213718,782858.869302343,37205.8657864051
,651892.687,285.9713,-0.019,1.602760e+02,0.5,432037.2,17041.12,9.05183703326973E-11,-2.29487869735684E-09,2.76334593609217E-06,7.00580854345629E-05,562.138818613151,14251.6971422614,25.3526294046401,785715.937484872,30991.4969743166
,651894.279,285.9713,-0.019,1.214445e+02,0.5,433451.4,14794.65,1.03076734630181E-10,-3.01992645536598E-09,1.8178389595891E-06,5.32587686770853E-05,640.128999434499,18754.4018267065,29.297847532723,788287.844438234,26905.998591118
