Repository: AlexiLJ/BunchOfScripts

ScriptCutter.py:                filters out a threshold values from an CSV file

From_dat_to_csv.py:             converts .dat file from PPMS to .csv 
                    
Convert_all_files_to_csv.py     Converts all files in a rectory from .dat to .csv
                                and removes LCR head

temp_script.py:                 Script for measuring RaspberryPi CPU and GPU temperatures
                                Run in bash with "watch python3 temp_script.py"

File: Scripts/Data_examples/Nb-PrO2/Jan 31 2019 Pr0.994Nb0.006O2 1300C 10h air.dat (part 10 of 45)
Comment,Time Stamp (sec),Temperature (K),Magnetic Field (Oe),Frequency (Hz),AC Voltage (Vrms),Re[Impedance] (Ohm),-Im[Impedance] (Ohm),Re[Cp] (F),Im[Cp] (F),Re[Modulus],Im[Modulus],Re[Permittivity],Im[Permittivity],Loss Factor,Re[Sp.Impedance] (Ohm-cm),-Im[Sp.Impedance] (Ohm-cm)
,651895.074,285.9713,-0.019,9.202165e+01,0.5,434380.6,13539.04,1.23980725590028E-10,-3.97774302832636E-09,1.26052705778761E-06,4.0442195286964E-05,769.947341714397,24702.6516106241,32.0835598388069,789977.715701891,24622.5082151379
,651895.885,285.9713,-0.019,6.972812e+01,0.5,435607.4,13122.21,1.57702225638136E-10,-5.23511332957189E-09,9.25731143234376E-07,3.07307485860502E-05,979.365210476657,32511.1953692396,33.1961918000093,792208.811339273,23864.4485521695
,651896.697,285.9713,-0.019,5.283509e+01,0.5,437157.3,13432.86,2.11536260600491E-10,-6.88420935945191E-09,7.18058733667234E-07,2.33684127766825E-05,1313.68630688714,42752.4413241674,32.5438737543606,795027.506422723,24429.4060511526
,651897.524,285.9713,-0.019,4.003407e+01,0.5,439197.8,14305.94,2.94525992351498E-10,-9.04206000329895E-09,5.79457341079796E-07,1.77895607975496E-05,1829.07063817886,56153.1643731729,30.7003804014277,798738.421525492,26017.2157830444
,651898.319,285.9713,-0.019,3.033521e+01,0.5,441925.3,15493.71,4.15717863718177E-10,-1.18574725897809E-08,4.75525797440534E-07,1.35633673724142E-05,2581.69858701603,73637.4904768862,28.5228844479469,803698.735636152,28177.3302802831
,651899.099,285.9713,-0.019,2.298591e+01,0.5,445408.2,16660.58,5.80667317496647E-10,-1.55237083393862E-08,3.87455977671926E-07,1.0358347043986E-05,3606.07066460767,96405.6139579597,26.7342553500538,810032.843066406,30299.4354045015
,651899.926,285.9713,-0.019,1.741690e+01,0.5,449595.2,17370.12,7.84077560549595E-10,-2.02944773928336E-08,3.06089659073922E-07,7.92259589969854E-06,4869.29263052826,126033.130115444,25.8832523897359,817647.448082477,31589.8263390854
,651900.753,285.9713,-0.019,1.319742e+01,0.5,454175.3,17259.33,1.00759014933423E-09,-2.65145030746222E-08,2.30453528006989E-07,6.0643315944844E-06,6257.35454705149,164660.845966412,26.3147700403202,825976.95666478,31388.3402894722
,651901.548,285.9713,-0.019,1.000008e+01,0.5,458637.8,16205.61,1.22462731495782E-09,-3.46583916034116E-08,1.63960185596757E-07,4.64026585914929E-06,7605.20267368442,215236.169623528,28.3011747166568,834092.594325209,29472.0131823468
,651969.846,283.9777,-0.019,5.000000e+05,0.5,22727.27,54902.87,4.94954665873465E-12,-2.04888530036153E-12,0.0277739768974885,0.0114971525518244,30.7377640713746,12.7240245044827,0.413954133909575,41332.5015867194,99848.0222829424
,651971.421,283.9777,-0.019,3.788642e+05,0.5,33464.34,66046.7,5.06111681446903E-12,-2.56435119179473E-12,0.0253167373061646,0.0128274070453812,31.4306390679802,15.9251800951171,0.506676942224214,60859.2622936462,120114.529045837
,651972.997,283.9777,-0.019,2.870762e+05,0.5,47778.32,76963.56,5.19957984617163E-12,-3.22785471144966E-12,0.0223540053143524,0.0138771753696273,32.2905246887311,20.0456816387664,0.620791449875759,86891.0998642066,139968.261292253
,651974.588,283.9777,-0.019,2.175258e+05,0.5,65797.52,86271.62,5.36195476258836E-12,-4.08944825344074E-12,0.0189867986420353,0.0144808253674301,33.298908327891,25.3963654175333,0.762678618994288,119661.36275066,156896.181131251
,651976.366,283.9777,-0.019,1.648255e+05,0.5,86731.45,92644.77,5.55450317353148E-12,-5.19997096727626E-12,0.0154496373088137,0.0144635195895841,34.4946759478291,32.2929536360805,0.936172112036114,157732.441896606,168486.584751545
,651977.755,283.9777,-0.019,1.248930e+05,0.5,108745.8,95191.95,5.80768542500809E-12,-6.63460930982971E-12,0.0120284922875536,0.0137411621109122,36.0669929395709,41.2023705870926,1.1423844138081,197768.405578368,173118.963448664
,651978.55,283.9777,-0.019,9.463495e+04,0.5,129923.4,93756.38,6.14239374804789E-12,-8.51185465869229E-12,0.00897687940402816,0.0124397581643117,38.1456046136658,52.8604735641792,1.38575529473301,236282.630366603,170508.192366046
,651979.346,283.9777,-0.019,7.170755e+04,0.5,148649.6,89946.91,6.61331383441607E-12,-1.09294077602045E-11,0.00652565933687184,0.0107845466860647,41.0701210409858,67.8740055071833,1.65263709448162,270338.664866709,163580.174842623
,651980.157,283.9777,-0.019,5.433485e+04,0.5,164525.6,85527.65,7.28611375297748E-12,-1.40159613514094E-11,0.00470173642008035,0.00904451373977387,45.2483552490592,87.0421763764656,1.92365392946024,299211.239319811,155543.17475585
,651981.936,283.9777,-0.019,4.117107e+04,0.5,177845.7,81681.61,8.24408083732484E-12,-1.79498705690378E-11,0.00340243328734808,0.00740813176542088,51.1975397415112,111.472610464055,2.17730404677381,323435.576619683,148548.649922793
,651983.511,283.9777,-0.019,3.119651e+04,0.5,189737.9,79667.77,9.59776013179131E-12,-2.2858162743978E-11,0.00251455755042095,0.00598870621138279,59.6041833496053,141.954175194926,2.38161429647146,345063.091731246,144886.219503504
,651985.087,283.9777,-0.019,2.363846e+04,0.5,200861.8,79644.1,1.14853167494239E-11,-2.89658794042425E-11,0.00190478568010362,0.00480385465238274,71.3263215542757,179.884427531614,2.52199221285695,365293.3531925,144843.172524586
,651986.772,283.9777,-0.019,1.791157e+04,0.5,212005.4,81991.2,1.41002082928932E-11,-3.64590382774998E-11,0.00148584443069697,0.00384196161133978,87.5653682543508,226.418578126811,2.58570919806028,385559.441670429,149111.679673671
,651988.347,283.9777,-0.019,1.357207e+04,0.5,223781,86657.6,1.7646235783433E-11,-4.55689090149324E-11,0.00118994351008198,0.00307286087578763,109.586972233468,282.99286194607,2.58235861597829,406974.904490405,157598.136049833
,651989.938,283.9777,-0.019,1.028394e+04,0.5,237206.9,93667.62,2.22876309458137E-11,-5.6441914986209E-11,0.000974591821862453,0.00246808774290779,138.41104831557,350.516600044781,2.5324322321844,431391.652874753,170346.770741679
,651991.514,283.9777,-0.019,7.792469e+03,0.5,253474.3,102578.5,2.80198709367218E-11,-6.92378731583703E-11,0.000808729362122512,0.00199839253794363,174.009508657406,429.98229063868,2.47102755450704,460976.039222599,186552.367002869
,651993.09,283.9777,-0.019,5.904585e+03,0.5,273584.5,112302.7,3.46107934437462E-11,-8.43165535549062E-11,0.00067088897407459,0.00163437588346237,214.940574672534,523.624184026724,2.43613466105445,497549.058041368,204237.091649937
,651994.665,283.9777,-0.019,4.474074e+03,0.5,298272.6,121095.9,4.1568069533919E-11,-1.02386754438943E-10,0.000548155133358013,0.00135016674247469,258.146776327742,635.844071986699,2.46311064206137,542447.584455807,220228.67149883
,651996.257,283.9777,-0.019,3.390107e+03,0.5,326906.3,126476.4,4.83270547468944E-11,-1.24911988775809E-10,0.000433807575068992,0.00112127186793565,300.121548395344,775.730689173576,2.58472173464773,594521.698534781,230013.81176369
,651997.832,283.9777,-0.019,2.568774e+03,0.5,358643.2,126593.1,5.42227132995041E-11,-1.536150659903E-10,0.000329011638098627,0.000932102829656068,336.734873641141,953.983057798998,2.83303908348875,652239.386123636,230226.045918305
,651999.408,283.9777,-0.019,1.946446e+03,0.5,389492.5,120143.1,5.91297676089914E-11,-1.91693081087845E-10,0.000236599405377202,0.000767032762587947,367.208750957614,1190.45583501973,3.24190486178565,708342.857468816,218495.880560375
,652000.999,283.9777,-0.019,1.474880e+03,0.5,416500,108136.8,6.30198611282624E-11,-2.42727472608042E-10,0.000161362241661371,0.000621503259315617,391.367080003755,1507.39053515144,3.85160278462096,757459.514973362,196660.859732945
,652002.59,283.9777,-0.019,1.117550e+03,0.5,438580.2,93079.9,6.59440238151618E-11,-3.10719534009581E-10,0.000105244134866009,0.00049589646871517,409.526767945601,1929.63606311282,4.71186797579284,797615.235459592,169277.925348785
,652004.181,283.9777,-0.019,8.467957e+02,0.5,454486.5,77199.29,6.8274062653953E-11,-4.01942035689393E-10,6.61407157249907E-05,0.000389382627707405,423.99681723335,2496.14769093764,5.88718497281516,826542.914410422,140396.967010055
,652005.773,283.9777,-0.019,6.416440e+02,0.5,465681.2,62439.59,7.01565449240573E-11,-5.23235082550813E-10,4.05349103051859E-05,0.000302313735128807,435.687442633335,3249.40396165994,7.45810790878031,846901.934896069,113554.529547504
,652007.364,283.9777,-0.019,4.861923e+02,0.5,473406.3,49764.15,7.18929403462888E-11,-6.83917456350753E-10,2.44793202377982E-05,0.000232871744424272,446.470836851668,4247.27654208605,9.5129988154123,860951.035734295,90502.5904491275
,652008.955,283.9777,-0.019,3.684033e+02,0.5,478504.3,39390.69,7.38219576953973E-11,-8.96763275577698E-10,1.46821596202871E-05,0.000178353730579326,458.450455239919,5569.09549361178,12.1476496095905,870222.41294278,71637.101901239
,652010.531,283.9777,-0.019,2.791500e+02,0.5,481925.3,31259.29,7.6415156984016E-11,-1.17809449459885E-09,8.82854331556238E-06,0.000136109885602501,474.55478830706,7316.22371209699,15.417026426384,876443.947158203,56849.0915769788
,652012.106,283.9777,-0.019,2.115173e+02,0.5,484406.7,25110.08,8.03030470828211E-11,-1.54915213481335E-09,5.3736778685054E-06,0.000103665363198593,498.699433631619,9620.57257234391,19.2913244402248,880956.696354974,45665.9520233909
,652013.713,283.9777,-0.019,1.602760e+02,0.5,486294.2,20627.93,8.64634889992172E-11,-2.03833798214766E-09,3.34497418805183E-06,7.88562665667041E-05,536.957121306393,12658.5233583784,23.574551590974,884389.361023671,37514.5782778018
,652015.304,283.9777,-0.019,1.214445e+02,0.5,487953.3,17560.78,9.65311754838821E-11,-2.6822672814214E-09,2.15771715077904E-06,5.99554919650055E-05,599.479649781618,16657.4647250171,27.7865390945049,887406.650534577,31936.5663898053
,652016.115,283.9777,-0.019,9.202165e+01,0.5,488993.2,15682.16,1.1331375862882E-10,-3.53329244414891E-09,1.46005824671133E-06,4.55267995126795E-05,703.703150798013,21942.5165639684,31.1814954062451,889297.844171121,28520.0511580664
,652016.911,283.9777,-0.019,6.972812e+01,0.5,490294.1,14804.43,1.40442267665073E-10,-4.6511763861767E-09,1.04440653737696E-06,3.45887253529756E-05,872.177107679081,28884.8196148125,33.1180666867958,891663.700312847,26923.7847953351
,652017.722,283.9777,-0.019,5.283509e+01,0.5,491884.8,14791.72,1.83992867829003E-10,-6.11851055817007E-09,7.90697121235559E-07,2.62938924844121E-05,1142.63583153883,37997.2847964476,33.2540637599955,894556.59551205,26900.670004374
,652018.549,283.9777,-0.019,4.003407e+01,0.5,493957,15493.67,2.52195318715331E-10,-8.04029278064324E-09,6.27565949652229E-07,2.00075639788614E-05,1566.18792407924,49931.9714705689,31.8812134245792,898325.16119495,28177.2575350716
,652019.345,283.9777,-0.019,3.033521e+01,0.5,496704.6,16638.68,3.53435310194539E-10,-1.05508937233034E-08,5.10666688311442E-07,1.52446283690208E-05,2194.91034801765,65523.3507975371,29.8524041570605,903322.0297744,30259.6074011932
,652020.125,283.9777,-0.019,2.298591e+01,0.5,500262.5,17889.86,4.94329926986445E-10,-1.3823178331136E-08,4.16043931046451E-07,1.16340305097483E-05,3069.89664241567,85844.9517814263,27.9634664552993,909792.534476258,32535.0412449972
,652021.575,283.9777,-0.019,1.741690e+01,0.5,505029.7,18814.62,6.73141841068315E-10,-1.80687477106728E-08,3.31544089586335E-07,8.89944160979918E-06,4180.35762140248,112210.863436498,26.8424076595754,918462.308785456,34216.8377901755
,652022.402,283.9777,-0.019,1.319742e+01,0.5,509949.6,18945.15,8.77360866081087E-10,-2.36160612459497E-08,2.52963275870014E-07,6.80905251975324E-06,5448.60229966026,146660.890162961,26.9171582172746,927409.787939639,34454.2236016749
,652023.198,283.9777,-0.019,1.000008e+01,0.5,514892.2,18060.24,1.08287177754392E-09,-3.08723600493405E-08,1.8272439620119E-07,5.20941949573774E-06,6724.86987448756,191724.088073504,28.5097097270025,936398.550001361,32844.8994734754
,652090.216,281.9681,-0.019,5.000000e+05,0.5,21514.81,56645.34,4.91090045836501E-12,-1.86523887561865E-12,0.0286554485131721,0.0108837996245707,30.4977627397131,11.5835401600557,0.379816062539302,39127.4851076687,103016.931000963
,652091.807,281.9681,-0.019,3.788642e+05,0.5,31982.63,68884.47,5.01690303458583E-12,-2.32931680393325E-12,0.0264044991114526,0.0122594443336345,31.1560618534478,14.4655652938309,0.464293766069478,58164.5796095378,125275.38351836
,652093.383,281.9681,-0.019,2.870762e+05,0.5,46246.54,81412.7,5.14843796583821E-12,-2.92457371300369E-12,0.0236462545190968,0.0134322710764732,31.9729224596298,18.1622405035844,0.568050684966842,84105.3583615754,148059.602052033
,652094.958,281.9681,-0.019,2.175258e+05,0.5,64744.35,92883.7,5.3013626737386E-12,-3.69530154833914E-12,0.0204419959776716,0.0142490419985096,32.9226182431478,22.9486284294311,0.697047490571543,117746.035890193,168921.110086269
,652096.737,281.9681,-0.019,1.648255e+05,0.5,87037.34,101782.4,5.47978235328814E-12,-4.68593469803365E-12,0.016973447766351,0.0145145304513563,34.0306433601565,29.1006763109995,0.855131535511051,158288.742715418,185104.555430551
,652098.125,281.9681,-0.019,1.248930e+05,0.5,111520.1,106714.3,5.7079192783923E-12,-5.96497122427113E-12,0.0134844609709296,0.0140917237514013,35.4474234136277,37.0437720514505,1.04503426438631,202813.831586508,194073.858148192
,652098.936,281.9681,-0.019,9.463495e+04,0.5,136120,106920.7,6.00175917135003E-12,-7.64079788482647E-12,0.0102373217662017,0.0130330631843541,37.2722332249573,47.4510210518748,1.27309304933469,247551.954809541,194449.223439645
,652099.732,281.9681,-0.019,7.170755e+04,0.5,158627,103649.8,6.40705992881596E-12,-9.80544772231388E-12,0.00751980568465219,0.0115084082780606,39.7892393105453,60.8939685760501,1.5304129868075,288483.866702712,188500.665630458
,652100.528,281.9681,-0.019,5.433485e+04,0.5,178003.1,98800.71,6.98251193677908E-12,-1.25799578822225E-11,0.0054314002142792,0.0097854162736519,43.3629217656757,78.124281691374,1.80163786272386,323721.829027022,179681.963686972
,652102.306,281.9681,-0.019,4.117107e+04,0.5,194207.5,93963.12,7.8038052156545E-12,-1.61292803114586E-11,0.00391401745473775,0.00808967970455836,48.463332122436,100.166347958305,2.06684814212214,353191.641666721,170884.175991798
,652103.897,281.9681,-0.019,3.119651e+04,0.5,208356.6,90828.85,8.96940978434759E-12,-2.0575353829465E-11,0.00286683524044356,0.00657636911024418,55.7019906710482,127.777434036117,2.2939473526308,378923.623475387,165184.097638867
,652105.473,281.9681,-0.019,2.363846e+04,0.5,221258.5,89765.71,1.06007268591538E-11,-2.61291413365537E-11,0.00214685631418189,0.0052916665817205,65.8328254380081,162.267665539275,2.46484431527362,402387.409588796,163250.639034428
,652107.158,281.9681,-0.019,1.791157e+04,0.5,233692.7,91131.65,1.28702361017762E-11,-3.30036844966766E-11,0.00165148765492791,0.0042349788366256,79.9269727341899,204.960077657754,2.56434180660616,425000.622316483,165734.778890089
,652108.733,281.9681,-0.019,1.357207e+04,0.5,246672.5,95317.48,1.59832629080332E-11,-4.13631520648869E-11,0.00130885711955291,0.00338719674316732,99.259548041815,256.874194159819,2.58790412839282,448606.079729331,173347.256108723
,652110.309,281.9681,-0.019,1.028394e+04,0.5,260876.4,102077.2,2.01303059026154E-11,-5.14465692120577E-11,0.00106209172730788,0.00271436389604986,125.013589361208,319.494413479506,2.55567746764214,474437.722477783,185640.687639469
,652111.884,281.9681,-0.019,7.792469e+03,0.5,277724.7,111271.1,2.53890300419219E-11,-6.33692014519829E-11,0.00087726186019166,0.00218958280221163,157.67141300758,393.536559592798,2.49592841267858,505078.551159958,202360.992644784
,652113.476,281.9681,-0.019,5.904585e+03,0.5,298385.7,121982.8,3.16415639519348E-11,-7.73993563755943E-11,0.000728717257436784,0.00178253662780617,196.501012044713,480.666881147752,2.44612929035897,542653.271541385,221841.614701303
,652115.254,281.9681,-0.019,4.474074e+03,0.5,324092,132563.7,3.84611463140919E-11,-9.40298877537867E-11,0.000600065507188365,0.00146704135714145,238.852105622822,583.946107535559,2.44480200839295,589403.527315118,241084.359916145
,652117.423,281.9681,-0.019,3.390107e+03,0.5,354588.3,140659.8,4.53793914404601E-11,-1.1439658854845E-10,0.000482455910728716,0.00121621971032411,281.815916481534,710.42776072573,2.52089296302142,644865.022168617,255808.172591237
,652118.998,281.9681,-0.019,2.568774e+03,0.5,389533.8,143671.6,5.16393465419541E-11,-1.40008678736815E-10,0.000373398143060331,0.00101238656477156,320.691602736063,869.484425884232,2.71127905584681,708417.966899713,261285.523292789
,652120.589,281.9681,-0.019,1.946446e+03,0.5,424789.4,139421.7,5.70334588185056E-11,-1.73769282338672E-10,0.000274565008865917,0.00083654341739591,354.190216238078,1079.14513624237,3.04679544145567,772534.868883134,253556.5264316
,652122.165,281.9681,-0.019,1.474880e+03,0.5,457920.4,128432.9,6.12738426219947E-11,-2.18468496179724E-10,0.00019164817755908,0.000683310975047085,380.523924335104,1356.73700150896,3.5654446796732,832787.908956561,233571.961922262
,652123.756,281.9681,-0.019,1.117550e+03,0.5,484986.6,112481.6,6.46277430463931E-11,-2.78655258866729E-10,0.000127181364401385,0.00054836753303997,401.352377337383,1730.50992239419,4.31169720203127,882011.320059015,204562.44460847
,652125.956,281.9681,-0.019,8.467957e+02,0.5,506200.3,94750.62,6.71458555234772E-11,-3.58723269670856E-10,8.11778686330744E-05,0.000433688575920905,416.990404931123,2227.74972948204,5.34244841880718,920591.197400649,172316.347343638
,652127.547,281.9681,-0.019,6.416440e+02,0.5,521158.5,77396.55,6.91562978299955E-11,-4.6567182184004E-10,5.02447599700901E-05,0.000338328823944635,429.475690060785,2891.92356013987,6.73361409520192,947794.632975377,140755.710020676
,652129.138,281.9681,-0.019,4.861923e+02,0.5,531198.4,61976.58,7.09336762599261E-11,-6.07969257667828E-10,3.04866967297446E-05,0.000261300067285506,440.51359769387,3775.62166665581,8.57095373768608,966053.499204383,112712.485537834
,652130.729,281.9681,-0.019,3.684033e+02,0.5,538070.8,49146.12,7.27275712007436E-11,-7.96249681928931E-10,1.83183178197129E-05,0.000200556054555419,451.654076461228,4944.88415860203,10.9483881942257,978551.853995987,89378.6223722032
,652132.305,281.9681,-0.019,2.791500e+02,0.5,542782.3,38915.1,7.49244107629141E-11,-1.04503506351106E-09,1.09907693354341E-05,0.000153297693148839,465.296929195123,6489.8956294977,13.9478582863721,987120.330598141,70772.1795225447
,652133.896,281.9681,-0.019,2.115173e+02,0.5,545922.6,31047.24,7.81318460995298E-11,-1.3738400117194E-09,6.64425865892007E-06,0.000116830061614178,485.215802063429,8531.84605857243,17.5836112968496,992831.375291708,56463.4510243975
,652135.487,281.9681,-0.019,1.602760e+02,0.5,548270.6,25214.9,8.31200448171129E-11,-1.80735504974858E-09,4.08878591571272E-06,8.89062065397588E-05,516.193603848896,11224.0689789924,21.7439133210919,997101.519208052,45856.5808501844
,652137.079,281.9681,-0.019,1.214445e+02,0.5,550255.2,21096.96,9.11792617465981E-11,-2.3781560427771E-09,2.59221244280148E-06,6.76106119628713E-05,566.243098410459,14768.8676171575,26.0822033127048,1000710.77287772,38367.5704418065
,652138.685,281.9681,-0.019,9.202165e+01,0.5,552056.7,18430.32,1.04474567604278E-10,-3.12940225810212E-09,1.71592055593928E-06,5.13982090150363E-05,648.809847021454,19434.2704344889,29.9537229955855,1003987.03534164,33517.9381704774
,652139.497,281.9681,-0.019,6.972812e+01,0.5,553390.6,16960.85,1.26296568151903E-10,-4.1207447520332E-09,1.1965352681238E-06,3.90399873796531E-05,784.32922902679,25590.7234984492,32.6275275118877,1006412.90628288,30845.5155210947
,652140.308,281.9681,-0.019,5.283509e+01,0.5,555038.4,16527.56,1.61465386745113E-10,-5.42242714075088E-09,8.83487120703203E-07,2.96697926309578E-05,1002.73526156299,33674.4549831618,33.5825977942298,1009409.64527153,30057.521203585
,652141.135,281.9681,-0.019,4.003407e+01,0.5,557135.8,16948.28,2.16865200628393E-10,-7.12894565373362E-09,6.86484443851707E-07,2.25666002575409E-05,1346.78018651329,44272.3070799651,32.872704486827,1013224.04043768,30822.6553383739
,652141.93,281.9681,-0.019,3.033521e+01,0.5,559913.8,17974.32,3.00495028518464E-10,-9.36064971019106E-09,5.516595348339E-07,1.71846159662831E-05,1866.13965441086,58131.6759260919,31.150763978832,1018276.19537789,32688.642759126
,652142.71,281.9681,-0.019,2.298591e+01,0.5,563521.7,19268.98,4.19653498992712E-10,-1.22727748517732E-08,4.48116541239308E-07,1.31051770834416E-05,2606.1397402934,76216.6080865566,29.2450197156258,1024837.63159415,35043.1506478545
,652143.537,281.9681,-0.019,1.741690e+01,0.5,568039.2,20355.82,5.75734097302006E-10,-1.60661440337041E-08,3.58702530781026E-07,1.0009771093615E-05,3575.43429143854,99774.257905666,27.9054933674988,1033053.29392042,37019.7107901202
,652144.364,281.9681,-0.019,1.319742e+01,0.5,573264.5,20734.71,7.59895376197701E-10,-2.1009266244297E-08,2.76858202010263E-07,7.65445857435731E-06,4719.115992426,130472.124753136,27.6475774196987,1042556.18276458,37708.7716199599
,652145.159,281.9681,-0.019,1.000008e+01,0.5,578692.4,20069.1,9.52643602722344E-10,-2.74694736088833E-08,2.03049028130374E-07,5.85491772956604E-06,5916.12451069805,170591.421229387,28.8349950919573,1052427.52610509,36498.2731139301
,652209.635,279.9762,-0.019,5.000000e+05,0.5,20314.16,58219.9,4.87398433375756E-12,-1.70063668253371E-12,0.0294519786957237,0.010276421078386,30.268505555803,10.5613246470961,0.348921245141266,36943.94665232,105880.473507317
,652211.21,279.9762,-0.019,3.788642e+05,0.5,30443.08,71478.23,4.97470075260091E-12,-2.11875997751329E-12,0.0273987280518121,0.0116693106415696,30.8939764795,13.1579614867847,0.425907020920915,55364.7073495684,129992.474014296
,652212.786,279.9762,-0.019,2.870762e+05,0.5,44518.98,85540.23,5.09980793172259E-12,-2.65416924079114E-12,0.0248450923529385,0.0129305026366965,31.6709193432856,16.4829697655167,0.520444941520499,80963.5654211495,155566.053124873
,652214.377,279.9762,-0.019,2.175258e+05,0.5,63244.74,99168.34,5.24477146464643E-12,-3.34485993857498E-12,0.0218251297847994,0.0139190053872626,32.5711744941493,20.772309613906,0.637751322649951,115018.799723929,180350.546739768
,652216.156,279.9762,-0.019,1.648255e+05,0.5,86560.93,110760.6,5.41225974597068E-12,-4.22975531924516E-12,0.0184706713407199,0.0144350833146179,33.6113132444284,26.267702892175,0.781513733222825,157422.329059887,201432.581882734
,652218.527,279.9762,-0.019,1.248930e+05,0.5,113348.1,118422.7,5.61592822485894E-12,-5.37527681790851E-12,0.0149639390055701,0.0143227105512478,34.8761389111984,33.3816411964971,0.957148418335336,206138.287753066,215367.109012811
,652219.915,279.9762,-0.019,9.463495e+04,0.5,141341.9,121217.9,5.87983405968294E-12,-6.85597521224424E-12,0.0116062338361352,0.0135330437356499,36.5150516939609,42.5771011131413,1.16601508523081,257048.660310716,220450.544393972
,652220.711,279.9762,-0.019,7.170755e+04,0.5,168066.8,119143.9,6.23065715612877E-12,-8.78909125962523E-12,0.00864390453731345,0.0121932669242131,38.6937396249678,54.5821733114456,1.41062026675306,305651.372895858,216678.705176554
,652221.506,279.9762,-0.019,5.433485e+04,0.5,191636.9,114262.6,6.72333898537958E-12,-1.12761292041953E-11,0.00628139119773632,0.0105349111329645,41.7534012210535,70.0272212820197,1.67716208103089,348516.670648256,207801.425151489
,652223.285,279.9762,-0.019,4.117107e+04,0.5,211477.5,108531.9,7.42543884832669E-12,-1.44686791998206E-11,0.00452087745698368,0.00880905855706263,46.1135944730411,89.8536529368099,1.94852849715153,384599.386741366,197379.400559754
,652224.876,279.9762,-0.019,3.119651e+04,0.5,228515.5,104165.4,8.42590404294897E-12,-1.8484541655161E-11,0.00328777739181878,0.00721264541373782,52.3267014976314,114.793034501687,2.19377547630979,415585.209589184,189438.351406978
,652226.452,279.9762,-0.019,2.363846e+04,0.5,243682.4,101856.3,9.83123555918342E-12,-2.35203819108603E-11,0.00243601750372392,0.00582796146875012,61.0541166664228,146.066700627785,2.3924136258631,443168.193305029,185238.952208838
,652228.027,279.9762,-0.019,1.791157e+04,0.5,257934.8,102147.8,1.17930305743241E-11,-2.97787420050376E-11,0.00185112231236947,0.00467429414452936,73.237291508381,184.932481539064,2.52511360988685,469088.039622451,185769.082937805
,652231.272,279.9762,-0.019,1.357207e+04,0.5,272651.1,105648.2,1.44900076212327E-11,-3.73950196684609E-11,0.00145071395863539,0.00374392329076401,89.9861070847518,232.231226669033,2.58074534161491,495851.548530501,192135.0163981
,652232.848,279.9762,-0.019,1.028394e+04,0.5,287901.9,111908,1.81519377569523E-11,-4.66988720101183E-11,0.00116437912697027,0.00299555852106269,112.727491764694,290.010178551039,2.57266593987919,523587.115327513,203519.278275244
,652234.439,279.9762,-0.019,7.792469e+03,0.5,305514.5,121133.9,2.29053977764337E-11,-5.77702125413965E-11,0.00095502022040108,0.00240867771223188,142.247515046762,358.765617517095,2.52212221351744,555617.923138845,220297.779449776
,652236.014,279.9762,-0.019,5.904585e+03,0.5,326816.5,132587.4,2.87312760409398E-11,-7.0820116211901E-11,0.000792068443245063,0.00195238036481445,178.427489486829,439.808365032214,2.46491370974919,594358.385534914,241127.461453971
,652237.793,279.9762,-0.019,4.474074e+03,0.5,353343.8,144847.2,3.53325295717241E-11,-8.619103622635E-11,0.000655668245023446,0.00159945314259382,219.422713412337,535.265130174598,2.43942444175655,642601.736775137,263423.505059423
,652239.961,279.9762,-0.019,3.390107e+03,0.5,385721.3,155736,4.22533861631425E-11,-1.04651660760835E-10,0.000534166504667626,0.00132300430598483,262.402742038478,649.909634141408,2.47676388246777,701484.438926517,283226.206539955
,652241.537,279.9762,-0.019,2.568774e+03,0.5,422829.9,161737.2,4.88952350710194E-11,-1.27826915240004E-10,0.000420350091067249,0.00109892212163284,303.650072108143,793.833018158339,2.6143020900572,768971.262833697,294140.170624609
,652243.705,279.9762,-0.019,1.946446e+03,0.5,463343.1,160768.2,5.46516625713321E-11,-1.57509201172589E-10,0.000316602955338785,0.00091246773177677,339.39874215782,978.166486453818,2.88205689931218,842649.795419577,292377.917875487
,652245.297,279.9762,-0.019,1.474880e+03,0.5,502633.2,151569.4,5.93438777607423E-11,-1.96795680257959E-10,0.000226172571698709,0.000750031625546791,368.53842168982,1222.1440885621,3.31619179069126,914103.961300141,275648.701581761
,652246.888,279.9762,-0.019,1.117550e+03,0.5,536228.4,135521.8,6.30914957074372E-11,-2.49638447812868E-10,0.000153232594754445,0.000606305916192262,391.811946361392,1550.30919821206,3.95676857892974,975201.209553281,246464.050171229
,652248.479,279.9762,-0.019,8.467957e+02,0.5,563407.6,116005.3,6.58927834958611E-11,-3.20024128265887E-10,9.93878774000675E-05,0.000482701096200486,409.208554389047,1987.41962244658,4.85674016618206,1024630.12587828,210970.752154476
,652250.07,279.9762,-0.019,6.416440e+02,0.5,582869.2,95812.51,6.81121571349008E-11,-4.14355897152616E-10,6.22001441547698E-05,0.000378390549035563,422.991348654183,2573.24047764728,6.08343524243337,1060023.58109222,174247.532660217
,652251.661,279.9762,-0.019,4.861923e+02,0.5,596350.2,77273.92,6.99534470830981E-11,-5.39855518636753E-10,3.80115612084201E-05,0.000293348676098657,434.42616075254,3352.62049408144,7.71735405684091,1084540.53600544,140532.691388452
,652253.253,279.9762,-0.019,3.684033e+02,0.5,605704.9,61489.72,7.16678342126585E-11,-7.05964482436981E-10,2.29191690738792E-05,0.000225765428952629,445.072878674157,4384.19338175621,9.85050671884666,1101553.27676108,111827.067195793
,652254.828,279.9762,-0.019,2.791500e+02,0.5,611882.8,48645.54,7.36128169195175E-11,-9.25931062387256E-10,1.3738931914286E-05,0.000172813707664109,457.151645415517,5750.23381015924,12.5783946483069,1112788.59281763,88468.2524226105
,652256.419,279.9762,-0.019,2.115173e+02,0.5,616036.2,38628.75,7.62892818704291E-11,-1.21663163587194E-09,8.26673825662953E-06,0.000131834709174091,473.773076402786,7555.54776298694,15.9476089700029,1120342.09185602,70251.4147395612
,652258.011,279.9762,-0.019,1.602760e+02,0.5,619040.4,31078.59,8.03315399194319E-11,-1.60008766820957E-09,5.03962740570894E-06,0.00010038206254148,498.876380360249,9936.89334196825,19.9185484283553,1125805.62096738,56520.4650839279
,652259.602,279.9762,-0.019,1.214445e+02,0.5,621478.1,25631.35,8.68208784016892E-11,-2.10512807750715E-09,3.14935916813606E-06,7.63618674798939E-05,539.176587429701,13073.3044151125,24.2467954282549,1130238.89602057,46613.9494336434
,652261.209,279.9762,-0.019,9.202165e+01,0.5,623597.2,21921.95,9.73785596483291E-11,-2.77005454061938E-09,2.04100225233599E-06,5.80588537858365E-05,604.742090227276,17202.6427479251,28.4462467983003,1134092.75546398,39867.9222431459
,652262.02,279.9762,-0.019,6.972812e+01,0.5,625087.4,19675.14,1.14821058518423E-10,-3.64791289589447E-09,1.38801999400226E-06,4.40979738491766E-05,713.063811801114,22654.3345639649,31.7704168814047,1136802.87831923,35781.8055256494
,652262.815,279.9762,-0.019,5.283509e+01,0.5,626832.9,18667.18,1.42985445350714E-10,-4.80136696421096E-09,9.97861336449447E-07,3.35075954335086E-05,887.970795683795,29817.5358556451,33.5794104947828,1139977.29748702,33948.6989405052
,652263.658,279.9762,-0.019,4.003407e+01,0.5,628987.4,18710.95,1.87852023460254E-10,-6.31483467279877E-09,7.57880805880425E-07,2.54769254153655E-05,1166.60202955391,39216.5003596202,33.6160056009983,1143895.53644263,34028.3003882133
,652264.453,279.9762,-0.019,3.033521e+01,0.5,631807.9,19533.74,2.56492609830138E-10,-8.29611007325269E-09,5.99520533848643E-07,1.93911565065261E-05,1592.87503898902,51520.6526423548,32.3444409519119,1149024.98317008,35524.651202919
,652265.233,279.9762,-0.019,2.298591e+01,0.5,635477.6,20803.54,3.56313653622318E-10,-1.08841738209527E-08,4.83804041020002E-07,1.47785728225914E-05,2212.7854883688,67593.0928805112,30.5466088944478,1155698.81073814,37833.9479426865
,652266.045,279.9762,-0.019,1.741690e+01,0.5,640139.6,22029.58,4.90670680242576E-10,-1.42579991530574E-08,3.88196893961682E-07,1.12802969653472E-05,3047.17192218427,88545.2839045624,29.0581844955737,1164177.26514104,40063.6614210489
,652266.887,279.9762,-0.019,1.319742e+01,0.5,645665.4,22657.79,6.54638817390412E-10,-1.86548482392108E-08,3.02535940986207E-07,8.62118456174391E-06,4065.4498095093,115850.675526463,28.4963979276002,1174226.65238675,41206.1431543056
,652267.683,279.9762,-0.019,1.000008e+01,0.5,651585.1,22245.41,8.32937376987356E-10,-2.43973738437747E-08,2.25067834674286E-07,6.59240929086171E-06,5172.72274520032,151513.01177203,29.290766050165,1184992.39810293,40456.176396119
,652328.741,277.9885,-0.019,5.000000e+05,0.5,19126.04,59659.86,4.83817034875875E-12,-1.55104352603532E-12,0.0301804181338316,0.00967538114310674,30.0460928992001,9.63231852427774,0.320584728157257,34783.1956344805,108499.2283769
,652330.317,277.9885,-0.019,3.788642e+05,0.5,28872.89,73864.02,4.93345062193713E-12,-1.92844875120014E-12,0.0283132388252145,0.0110674321563347,30.6378041728871,11.9760872712494,0.390892480533824,52509.1122575732,134331.343969226
,652331.908,277.9885,-0.019,2.870762e+05,0.5,42636.61,89390.65,5.05253580355537E-12,-2.40990527048664E-12,0.0259634438057883,0.0123837697544912,31.3773491189921,14.9660372446146,0.476969459333834,77540.2303258304,162568.543558592
,652333.484,277.9885,-0.019,2.175258e+05,0.5,61370.23,105146.3,5.19033145692716E-12,-3.02941554089735E-12,0.0231407689580309,0.013506460173408,32.2330901747772,18.8133311170894,0.583665140856121,111609.759062674,191222.245856527
,652335.262,277.9885,-0.019,1.648255e+05,0.5,85389.51,119554.9,5.34830636281898E-12,-3.81991252262345E-12,0.0199372273630934,0.0142397348439347,33.2141487890911,23.7224897529719,0.714228442330678,155291.949167858,217426.162224943
,652337.649,277.9885,-0.019,1.248930e+05,0.5,114056.3,130431.2,5.536515567432E-12,-4.84143732875029E-12,0.0164813377943866,0.0144121989821293,34.3829689914923,30.06638155736,0.874455651715234,207426.241723064,237206.130826875
,652339.038,277.9885,-0.019,9.463495e+04,0.5,145318.5,136210.2,5.77442201235289E-12,-6.16055438727866E-12,0.0130416995515245,0.0139137907166879,35.8604198934113,38.2583861434804,1.06686944149557,264280.625514181,247715.995261524
,652339.833,277.9885,-0.019,7.170755e+04,0.5,176495.7,136124.7,6.08141338607381E-12,-7.88500038982247E-12,0.00987586365706035,0.0128047846515542,37.7669032681519,48.9675718598077,1.29657365636068,320980.425730814,247560.502371895
,652340.629,277.9885,-0.019,5.433485e+04,0.5,204910.2,131819.7,6.50420187584398E-12,-1.01106079532844E-11,0.00724656277091754,0.0112645881207533,40.3925119848037,62.7890801550036,1.55447326916993,372655.896050647,239731.298981834
,652342.407,277.9885,-0.019,4.117107e+04,0.5,229194.5,125498.3,7.10513802747259E-12,-1.29759411692235E-11,0.00522760990418278,0.00954705711698262,44.1244565292849,80.5834242535651,1.82627573441234,416820.059554771,228235.009478947
,652343.998,277.9885,-0.019,3.119651e+04,0.5,249826.1,119844.9,7.96359167024917E-12,-1.66007318540116E-11,0.00378267018361935,0.00788527287819428,49.4556408492292,103.094164844425,2.0845784843577,454341.31220573,217953.565008478
,652345.574,277.9885,-0.019,2.363846e+04,0.5,267850.8,116114.9,9.17302999759833E-12,-2.11601045454176E-11,0.00277702929365343,0.00640597819856458,56.9665165976841,131.40886349558,2.3067737215465,487121.577558768,211170.074034046
,652347.15,277.9885,-0.019,1.791157e+04,0.5,284354,115090.2,1.08673123949897E-11,-2.68499294359112E-11,0.00208566447006264,0.00515306285609193,67.488379748402,166.743916814612,2.47070558570582,517134.796928536,209306.52357788
,652350.394,277.9885,-0.019,1.357207e+04,0.5,300901.2,117566.1,1.32101481202945E-11,-3.38103366665592E-11,0.00161436524552548,0.00413184106317136,82.0379004919477,209.969563534962,2.55942146588175,547228.036030978,213809.270308067
,652351.97,277.9885,-0.019,1.028394e+04,0.5,317503.7,123074.9,1.64261590671049E-11,-4.23755475778924E-11,0.0012805683652103,0.00330355900396604,102.010029769599,263.161391063148,2.57975996730446,577421.84538835,223827.740838883
,652353.546,277.9885,-0.019,7.792469e+03,0.5,336020.7,132002.5,2.06856328917053E-11,-5.26565848693307E-11,0.00104070831240052,0.00264918873224857,128.462291060582,327.008874572683,2.54556315221303,611097.422432196,240063.74459849
,652355.137,277.9885,-0.019,5.904585e+03,0.5,358127.3,143936.8,2.60433635612771E-11,-6.47981577686773E-11,0.000859869015469614,0.00213942903318534,161.734966849716,402.410689924176,2.48808713268601,651301.15475803,261767.824045181
,652356.806,277.9885,-0.019,4.474074e+03,0.5,385426.1,157585,3.23310026799055E-11,-7.90761320684425E-11,0.000713327426363918,0.00174467752620162,200.782576887552,491.080023845665,2.44582986959419,700947.579265484,286588.853942562
,652358.491,277.9885,-0.019,3.390107e+03,0.5,419006.3,170854.2,3.91734199402043E-11,-9.60696883511861E-11,0.000586021156455692,0.00143717015144035,243.275480162603,596.613714053595,2.45242025071669,762017.548064304,310720.622960772
,652360.659,277.9885,-0.019,2.568774e+03,0.5,458709.8,180374.7,4.59992928907965E-11,-1.16980521337409E-10,0.000468788389877082,0.00119217289654723,285.665639666649,726.474546809285,2.54309390396769,834223.535705949,328034.892618165
,652362.828,277.9885,-0.019,1.946446e+03,0.5,503925.5,183190,5.21006360516732E-11,-1.43320263511422E-10,0.000360758504408907,0.000992387192060213,323.556311182305,890.050089473763,2.75083519842786,916454.177221389,333154.882468115
,652364.419,277.9885,-0.019,1.474880e+03,0.5,548704.9,176469.5,5.73205725321869E-11,-1.78229546857765E-10,0.000263328618054735,0.000818780033019087,355.97325500936,1106.84435153149,3.1093469409728,997891.350342153,320932.777617267
,652366.01,277.9885,-0.019,1.117550e+03,0.5,590199.9,161437.3,6.14075271853536E-11,-2.24500263594863E-10,0.000182534886410539,0.000667330732773724,381.354134625426,1394.19559247158,3.65590789736944,1073355.41414484,293594.763401222
,652367.601,277.9885,-0.019,8.467957e+02,0.5,623661.6,140530,6.46248201223325E-11,-2.86800104726436E-10,0.00012039948529103,0.000534323885546005,401.33422534158,1781.09119128507,4.43792499822102,1134209.87525453,255572.114379848
,652369.193,277.9885,-0.019,6.416440e+02,0.5,649298.9,117692.5,6.70415209451417E-11,-3.69862020128789E-10,7.64043282650173E-05,0.000421515783059368,416.342464447987,2296.92379879234,5.51690974361153,1180834.64553838,214039.145176476
,652370.784,277.9885,-0.019,4.861923e+02,0.5,667462.3,95812.44,6.89796134669303E-11,-4.80535632510228E-10,4.71307839383336E-05,0.000328329196587449,428.378441637555,2984.23106567183,6.96634278388067,1213867.15491238,174247.405356097
,652372.671,277.9885,-0.019,3.684033e+02,0.5,679996.8,76608.61,7.06778158095761E-11,-6.27353617060813E-10,2.85544589421593E-05,0.000253456376592653,438.924648503104,3896.00276552774,8.87624511135237,1236662.77625795,139322.738471509
,652374.855,277.9885,-0.019,2.791500e+02,0.5,688521.8,60755.66,7.25046825465504E-11,-8.21669199797673E-10,1.71591861483604E-05,0.000194458816403347,450.269889314576,5102.74490766247,11.3326363338,1252166.59946359,110492.083446546
,652376.431,277.9885,-0.019,2.115173e+02,0.5,694266,48113.35,7.47485298422908E-11,-1.07860630821774E-09,1.0296488265854E-05,0.000148576262562914,464.204670324659,6698.38037982431,14.4297996294168,1262613.17556422,87500.3955696124
,652378.038,277.9885,-0.019,1.602760e+02,0.5,698122.4,38440.7,7.80853228547283E-11,-1.41810926950128E-09,6.23344898255151E-06,0.000113205804368194,484.926882568141,8806.76780295336,18.1610220417422,1269626.54140706,69909.4213138931
,652379.629,277.9885,-0.019,1.214445e+02,0.5,701075.3,31300.16,8.32903837483766E-11,-1.86557611122462E-09,3.84589363650863E-06,8.61420847364161E-05,517.251445756925,11585.6344667078,22.3984573880773,1274996.77478464,56923.4189968514
,652381.236,277.9885,-0.019,9.202165e+01,0.5,703591.7,26300.38,9.17578123172516E-11,-2.45471872104418E-09,2.44864780812348E-06,6.5506592452994E-05,569.836023615583,15244.3385448016,26.7521495887132,1279573.1760415,47830.6676552583
,652382.827,277.9885,-0.019,6.972812e+01,0.5,705952.2,23089.28,1.05635704304791E-10,-3.22980005667205E-09,1.62887696286362E-06,4.98027342326348E-05,656.020759134384,20057.7626568082,30.5748901654794,1283866.05283644,41990.8639372968
,652383.638,277.9885,-0.019,5.283509e+01,0.5,707697,21342.83,1.28252000512914E-10,-4.25264859472654E-09,1.14088924344295E-06,3.78302172165943E-05,796.472890399133,26409.8751251261,33.158536145394,1287039.19896303,38814.7170707297
,652384.465,277.9885,-0.019,4.003407e+01,0.5,709967.6,20859.26,1.64374781437645E-10,-5.59467445526875E-09,8.44897387832757E-07,2.87570014797213E-05,1020.80323703944,34744.1483673498,34.0360875697412,1291168.58089508,37935.2820223367
,652385.261,277.9885,-0.019,3.033521e+01,0.5,712827.4,21383.05,2.20589454728246E-10,-7.3535911612868E-09,6.56278702967902E-07,2.18777696124726E-05,1369.90861660115,45667.4046690903,33.3360956458503,1296369.49979285,38887.8623809151
,652386.041,277.9885,-0.019,2.298591e+01,0.5,716556.8,22530.92,3.03535447091806E-10,-9.65341799867355E-09,5.2397573412498E-07,1.66641386735316E-05,1885.02131675881,59949.8308399514,31.8032641365732,1303151.89958911,40975.4135296605
,652386.867,277.9885,-0.019,1.741690e+01,0.5,721331.4,23840.33,4.18230559667631E-10,-1.26543061747818E-08,4.20105242906197E-07,1.2711028035806E-05,2597.30297679204,78586.0008008937,30.2567707745656,1311835.13176244,43356.7462151378
,652387.694,277.9885,-0.019,1.319742e+01,0.5,727123.3,24701.52,5.62782209858645E-10,-1.65662703191427E-08,3.29824647372476E-07,9.70884326222884E-06,3495.00024606784,102880.15119805,29.4363788139353,1322368.4565278,44922.9324329047
,652388.49,277.9885,-0.019,1.000008e+01,0.5,733516.6,24551.67,7.25429144847356E-10,-2.1673243403375E-08,2.48401409753186E-07,7.42135087011857E-06,4505.07317987736,134595.567700887,29.8764442500245,1333995.5055484,44650.4106842402
,652448.223,275.9913,-0.019,5.000000e+05,0.5,17958.4,60978.78,4.80340342789509E-12,-1.41461406934529E-12,0.0308476264894173,0.00908470152317824,29.830182739204,8.78506184780544,0.294502448228712,32659.6901649403,110897.856236416
,652449.798,275.9913,-0.019,3.788642e+05,0.5,27279.9,76061.05,4.89351029307923E-12,-1.75509635278729E-12,0.0291553949263333,0.0104568140730489,30.3897660211099,10.899531075094,0.35865794647852,49612.0523950103,138326.929270983
,652451.389,275.9913,-0.019,2.870762e+05,0.5,40639.66,92968.7,5.00660618442185E-12,-2.18855134135253E-12,0.0270026856069084,0.0118037572016351,31.0921161685515,13.5913810752483,0.437132712407509,73908.5165721064,169075.693660754
,652452.965,275.9913,-0.019,2.175258e+05,0.5,59182.41,110801.4,5.1376102088255E-12,-2.74415444027689E-12,0.0243853525766134,0.0130249611844588,31.905679727431,17.0417974769047,0.534130525426574,107630.923345869,201506.781998486
