Repository: AlexiLJ/BunchOfScripts

ScriptCutter.py:                filters out a threshold values from an CSV file

From_dat_to_csv.py:             converts .dat file from PPMS to .csv 
                    
Convert_all_files_to_csv.py     Converts all files in a rectory from .dat to .csv
                                and removes LCR head

temp_script.py:                 Script for measuring RaspberryPi CPU and GPU temperatures
                                Run in bash with "watch python3 temp_script.py"

File: Scripts/Data_examples/Nb-PrO2/Jan 31 2019 Pr0.994Nb0.006O2 1300C 10h air.dat (part 11 of 45)
Comment,Time Stamp (sec),Temperature (K),Magnetic Field (Oe),Frequency (Hz),AC Voltage (Vrms),Re[Impedance] (Ohm),-Im[Impedance] (Ohm),Re[Cp] (F),Im[Cp] (F),Re[Modulus],Im[Modulus],Re[Permittivity],Im[Permittivity],Loss Factor,Re[Sp.Impedance] (Ohm-cm),-Im[Sp.Impedance] (Ohm-cm)
,652454.743,275.9913,-0.019,1.648255e+05,0.5,83578.82,128064.8,5.28773124303073E-12,-3.45092748178767E-12,0.0213563562414345,0.0139377803593082,32.8379640859203,21.4310121868272,0.652629137749015,151998.973491587,232902.524113231
,652457.13,275.9913,-0.019,1.248930e+05,0.5,113721.3,142462.9,5.46357598985918E-12,-4.36131065853336E-12,0.0180016681443391,0.0143698682502099,33.9299983092293,27.0846902367098,0.798252036144147,206817.000576567,259087.344863622
,652459.392,275.9913,-0.019,9.463495e+04,0.5,148065.5,151739.2,5.67746278466509E-12,-5.54000789474855E-12,0.014528552609046,0.0141768073532397,35.2582819461003,34.4046571056808,0.975789380726931,269276.402915458,275957.505004672
,652460.781,275.9913,-0.019,7.170755e+04,0.5,183796,154905.7,5.95071736535239E-12,-7.06054101871208E-12,0.0112384275072892,0.0133344223106686,36.9552524793038,43.8474993798557,1.18650249797135,334256.972422675,281716.197811786
,652461.576,275.9913,-0.019,5.433485e+04,0.5,217702.5,152055.4,6.31626544921553E-12,-9.04319595987939E-12,0.00835898580225091,0.0119678229554132,39.22538579317,56.1602189112493,1.43173146103328,395920.360284486,276532.555901754
,652463.37,275.9913,-0.019,4.117107e+04,0.5,247403.8,145588.7,6.82972873075069E-12,-1.1605988932911E-11,0.00606447202915972,0.0103055623479558,42.4141047396394,72.0757221280552,1.69933380818704,449936.044058983,264772.019418013
,652464.946,275.9913,-0.019,3.119651e+04,0.5,272702,138761.1,7.56151084605961E-12,-1.48603544562716E-11,0.00437972308889425,0.00860730597975687,46.9586312514406,92.2860416898566,1.96526259881191,495944.116812162,252355.139263314
,652466.522,275.9913,-0.019,2.363846e+04,0.5,294447.7,133432.6,8.59668264492034E-12,-1.89704272601052E-11,0.00319120318691521,0.00704207546446561,53.3872738566315,117.810490062813,2.20671485079358,535491.505467039,242664.567773432
,652468.097,275.9913,-0.019,1.791157e+04,0.5,313867.6,130815.4,1.00529183261347E-11,-2.41201368341947E-11,0.00237063652610763,0.00568790828084261,62.4308149903416,149.791309486976,2.39931689999801,570809.123797966,237904.848583544
,652469.688,275.9913,-0.019,1.357207e+04,0.5,332160,131556.5,1.20867043137809E-11,-3.05170759701382E-11,0.001806475177989,0.00456107296196559,75.0610694702377,189.517696466797,2.52484673885365,604076.236479116,239252.635490019
,652472.933,275.9913,-0.019,1.028394e+04,0.5,351175.9,136399.6,1.48730731416731E-11,-3.82923765633688E-11,0.001419209057146,0.00365391113999893,92.3650274996943,237.804008668133,2.57461092261268,638659.12817367,248060.44383808
,652474.509,275.9913,-0.019,7.792469e+03,0.5,371019.6,144737.3,1.86385205677311E-11,-4.77779842903754E-11,0.00114110953371647,0.00292512021956794,115.749277126088,296.711701127562,2.56340003578898,674747.482020674,263223.637590766
,652476.1,275.9913,-0.019,5.904585e+03,0.5,394093.1,156791.6,2.34931512954427E-11,-5.90496482132336E-11,0.000936662748691826,0.00235428636665792,145.897592568011,366.711192038759,2.51348350294276,716709.647972025,285145.952672022
,652477.769,275.9913,-0.019,4.474074e+03,0.5,422200.8,171514.8,2.93795527895022E-11,-7.23207017200268E-11,0.000776382338847747,0.00191114262190429,182.453429461574,449.127328262169,2.46159981529291,767827.162519484,311922.010129059
,652479.454,275.9913,-0.019,3.390107e+03,0.5,456964.9,187114.5,3.60269946076714E-11,-8.79839455958524E-11,0.000641793152756142,0.00156736620555807,223.735492723771,546.399488329171,2.44216722915648,831050.207716328,340292.097033573
,652481.622,275.9913,-0.019,2.568774e+03,0.5,498807.8,200158.7,4.29298978839413E-11,-1.06983947825967E-10,0.000520206407511086,0.00129638638578542,266.604027347858,664.393645404996,2.49206154916074,907146.972996229,364014.674236971
,652483.198,275.9913,-0.019,1.946446e+03,0.5,547926.1,207129.8,4.93591406879297E-11,-1.30571078891056E-10,0.000407903471076565,0.00107903815908404,306.531027150523,810.874872836163,2.64532722959227,996475.001073819,376692.527838006
,652484.789,275.9913,-0.019,1.474880e+03,0.5,598948.8,204135.5,5.50145186523677E-11,-1.61416705714651E-10,0.000304611953402216,0.000893754216958409,341.652157547096,1002.43294174822,2.93407467099059,1089266.42867197,371247.003166494
,652486.38,275.9913,-0.019,1.117550e+03,0.5,648433.1,191082.2,5.95492365429346E-11,-2.02078979905865E-10,0.000216053958236888,0.000733174193654959,369.813744508704,1254.95453147591,3.39347725743162,1179260.07543499,347507.876427474
,652487.972,275.9913,-0.019,8.467957e+02,0.5,690186.3,169730.7,6.31486637868428E-11,-2.56785264003418E-10,0.000145417269750845,0.000591319115312889,392.166972600832,1594.69248522259,4.06636100599361,1255193.70957805,308677.391832147
,652489.563,275.9913,-0.019,6.416440e+02,0.5,723604.8,144502.2,6.58283062577157E-11,-3.29639814369284E-10,9.38088112990818E-05,0.000469754136188306,408.808136679965,2047.13512998888,5.00756943492902,1315969.6058593,262796.077610045
,652491.154,275.9913,-0.019,4.861923e+02,0.5,747300.8,118882.9,6.79649156275887E-11,-4.27229112180386E-10,5.84792984487455E-05,0.000367602291954404,422.076946785623,2653.18595016149,6.28602431468277,1359063.86916496,216204.042671372
,652493.042,275.9913,-0.019,3.684033e+02,0.5,763878.4,95678.19,6.97430304863751E-11,-5.56816496414527E-10,3.56622962877817E-05,0.000284721709604212,433.119427802491,3457.95186466929,7.98382996166629,1389212.39462816,174003.254239926
,652494.617,275.9913,-0.019,2.791500e+02,0.5,775217.7,76021.07,7.14353787323701E-11,-7.28455545278919E-10,2.14705871243525E-05,0.000218944289631679,443.629279451268,4523.86778650799,10.1974057981557,1409834.38905346,138254.220432067
,652496.801,275.9913,-0.019,2.115173e+02,0.5,783161.5,60192.98,7.34099356372072E-11,-9.55125253950521E-10,1.28815871739711E-05,0.000167600327040595,455.891708411156,5931.53610598518,13.0108444539546,1424281.22433568,109468.776556065
,652498.408,275.9913,-0.019,1.602760e+02,0.5,788249.6,47842.43,7.61806747357211E-11,-1.25514917173234E-09,7.75801030174507E-06,0.000127820608550745,473.098602412884,7794.7500599889,16.4759524129523,1433534.59710431,87007.6922519736
,652499.999,275.9913,-0.019,1.214445e+02,0.5,791983.4,38574.77,8.04052779525829E-11,-1.65081076078566E-09,4.73973495575691E-06,9.73120878065949E-05,499.334309625768,10251.8948077738,20.5311243592638,1440324.99887384,70153.2450766122
,652501.606,275.9913,-0.019,9.202165e+01,0.5,795044.6,31909.54,8.71700675819863E-11,-2.17189252846306E-09,2.97087818424025E-06,7.40211440728388E-05,541.345128385125,13487.9262145083,24.9155769716517,1445892.18991162,58031.6559217841
,652503.197,275.9913,-0.019,6.972812e+01,0.5,797772.8,27427.62,9.82498508166721E-11,-2.85774188885506E-09,1.93493337012577E-06,5.62803922651207E-05,610.152998380396,17747.2003019702,29.0864756037892,1450853.77706348,49880.7004611613
,652504.009,275.9913,-0.019,5.283509e+01,0.5,799708.1,24722.41,1.16336134670675E-10,-3.7631828457998E-09,1.32154600120914E-06,4.27487062017641E-05,722.472765090985,23370.186089166,32.3474976751862,1454373.37225995,44960.9236196221
,652504.835,275.9913,-0.019,4.003407e+01,0.5,802082.2,23537.65,1.45324749655421E-10,-4.95216790622979E-09,9.53384683863267E-07,3.24880727124141E-05,902.498385535353,30754.0425899206,34.0765624435744,1458690.98242681,42806.2831995504
,652505.631,275.9913,-0.019,3.033521e+01,0.5,805016.1,23609.29,1.90974288987872E-10,-6.51173234439872E-09,7.24605433705344E-07,2.47071826505704E-05,1185.99197933582,40439.2778366568,34.0974294440875,1464026.66182892,42936.5698733864
,652506.411,275.9913,-0.019,2.298591e+01,0.5,808804.7,24547.12,2.59581813797009E-10,-8.55297855852522E-09,5.70864182317188E-07,1.88094421553241E-05,1612.05966926914,53115.8619498061,32.9490669373841,1470916.72453824,44642.1359164295
,652507.238,275.9913,-0.019,1.741690e+01,0.5,813682.4,25848.21,3.56393600482769E-10,-1.12190051142984E-08,4.55487341858959E-07,1.43384022914321E-05,2213.28197580577,69672.4682270216,31.4792552366295,1479787.45749426,47008.3375979102
,652508.065,275.9913,-0.019,1.319742e+01,0.5,819706.9,26901.03,4.82300774834522E-10,-1.46962875773606E-08,3.59193391083075E-07,1.09450567916989E-05,2995.19298442065,91267.1505946501,30.4712087232348,1490743.79566463,48923.0279377763
,652508.86,275.9913,-0.019,1.000008e+01,0.5,826560.7,27052.57,6.29526755098924E-10,-1.92344784751798E-08,2.73704254148363E-07,8.36272412942095E-06,3909.49842662876,119450.305688634,30.5538697432444,1503208.32393287,49198.6231716276
,652569.139,273.9742,-0.019,5.000000e+05,0.5,16805.11,62188.36,4.77014590306906E-12,-1.28903265204493E-12,0.0314595224973248,0.00850128120624209,29.6236462577474,8.00517386151578,0.2702291875843,30562.2820400336,113097.635060237
,652570.73,273.9742,-0.019,3.788642e+05,0.5,25671.56,78085.16,4.8550617041692E-12,-1.59616766927649E-12,0.0299312680759195,0.00984031209370709,30.1509918997047,9.91254929378107,0.328763621666396,46687.0765575259,142008.037023331
,652572.306,273.9742,-0.019,2.870762e+05,0.5,38542.7,96295.4,4.96230062931722E-12,-1.98618484855543E-12,0.0279689229987242,0.0111946968231393,30.8169690098811,12.3346410260214,0.400254840833519,70094.9216032744,175125.731040014
,652573.881,273.9742,-0.019,2.175258e+05,0.5,56724.02,116136.3,5.08656085271238E-12,-2.48440995227568E-12,0.0255594660576793,0.0124839147092263,31.588652093914,15.428727565354,0.488426271544728,103160.020832027,211208.992722211
,652575.66,273.9742,-0.019,1.648255e+05,0.5,81192.91,136273.8,5.22935984087639E-12,-3.11569019810038E-12,0.0227253064009314,0.0135399009738721,32.4754649498086,19.3491155517639,0.595807191110837,147659.885301022,247831.660147844
,652578.047,273.9742,-0.019,1.248930e+05,0.5,112380.4,154422.7,5.3949744587515E-12,-3.92616751076284E-12,0.0195129131819782,0.0142004315981781,33.5039678414891,24.382356399763,0.727745337958733,204378.399223319,280837.799382658
,652580.309,273.9742,-0.019,9.463495e+04,0.5,149334.5,167918.9,5.59239531730609E-12,-4.97345777343852E-12,0.0160777081512433,0.014298310124184,34.7299944236025,30.886257307852,0.889325144459617,271584.244750995,305382.397476255
,652581.697,273.9742,-0.019,7.170755e+04,0.5,189499.6,174956.7,5.8375914229555E-12,-6.32282867482925E-12,0.0126931300130631,0.0137482191892248,36.2527157082622,39.2661448554379,1.08312285268298,344629.712133604,318181.553717503
,652582.508,273.9742,-0.019,5.433485e+04,0.5,229345.4,174622.4,6.15574482069989E-12,-8.08482622046968E-12,0.0095995680676581,0.0126078714890202,38.2285176862302,50.2085338430554,1.31337903957339,417094.490865238,317573.585612207
,652584.287,273.9742,-0.019,4.117107e+04,0.5,265381.6,168811.7,6.59667753159179E-12,-1.03703525171412E-11,0.00703182206342183,0.0110544244866096,40.9668059726593,64.4021505376338,1.5720569131168,482631.015651512,307006.070597428
,652585.862,273.9742,-0.019,3.119651e+04,0.5,296480.1,161141.5,7.21977443956907E-12,-1.32834772409397E-11,0.00508611670078324,0.00935781526211364,44.8363736465409,82.4932903216354,1.83987427199077,539187.689664475,293056.812562017
,652587.438,273.9742,-0.019,2.363846e+04,0.5,322988.7,154151.8,8.10312875518338E-12,-1.69781930705272E-11,0.00368672809664742,0.00772466825031964,50.3221965747613,105.438281309895,2.09526388923126,587397.032518311,280345.132437625
,652589.029,273.9742,-0.019,1.791157e+04,0.5,346173.5,149668.1,9.34985414808473E-12,-2.16256619475493E-11,0.00271228513350209,0.00627335576293402,58.0646331312823,134.300076484381,2.3129411010095,629561.612020723,272190.939815089
,652590.605,273.9742,-0.019,1.357207e+04,0.5,367425.2,148699.2,1.10986644139116E-11,-2.74240143323862E-11,0.00204187108798745,0.00504531895852841,68.9251262355796,170.309109209284,2.47092923163003,668210.597313302,270428.868928996
,652593.85,273.9742,-0.019,1.028394e+04,0.5,388832,152213,1.35103607530755E-11,-3.45125619516064E-11,0.00158374414745618,0.0040457149149132,83.9022864072485,214.330535685541,2.55452556614744,707141.652163558,276819.172035151
,652596.018,273.9742,-0.019,7.792469e+03,0.5,410619,159659.3,1.68003017505699E-11,-4.32077749590362E-11,0.00125875464981382,0.00323732206988193,104.33353742117,268.329704579335,2.57184517281486,746764.150249332,290361.238749067
,652597.594,273.9742,-0.019,5.904585e+03,0.5,434896.3,171401.1,2.11431047931752E-11,-5.36464354374864E-11,0.00102393894478277,0.00259804201088518,131.303291327112,333.156062452242,2.5373016859285,790915.583341439,311715.231865308
,652599.372,273.9742,-0.019,4.474074e+03,0.5,464108.5,186866.1,2.6555937703034E-11,-6.59554430335335E-11,0.000845871841784831,0.00210084285851203,164.918164044273,409.597683781816,2.4836420303094,844041.775042051,339840.349270021
,652600.948,273.9742,-0.019,3.390107e+03,0.5,499947.5,204479.8,3.29026541463766E-11,-8.04460865271073E-11,0.000701355242468892,0.00171479432239378,204.332657151253,499.587739772468,2.4449725596367,909219.665935521,371873.15757467
,652602.632,273.9742,-0.019,2.568774e+03,0.5,544008.6,221086.4,3.97242558390031E-11,-9.77461155684741E-11,0.000574596866853947,0.0014138618978897,246.696291211922,607.024692642289,2.46061539741929,989350.516920378,402074.423316222
,652604.801,273.9742,-0.019,1.946446e+03,0.5,595817.8,232383.6,4.64578869167974E-11,-1.19115273089043E-10,0.000457636115427467,0.00117335192111035,288.513608571212,739.731820700603,2.56394082887088,1083572.29724008,422619.853406395
,652606.392,273.9742,-0.019,1.474880e+03,0.5,653951.1,234523.5,5.24343417258436E-11,-1.46209209095853E-10,0.000349957069954636,0.000975828907762384,325.628696188278,907.991071529678,2.78842461416447,1189295.27736446,426511.540359796
,652607.983,273.9742,-0.019,1.117550e+03,0.5,711027.6,224525.8,5.7512788270997E-11,-1.82131317708856E-10,0.000253868166769609,0.000803948915156276,357.166956662808,1131.07519935464,3.16679686699702,1293096.32900042,408329.420328946
,652609.574,273.9742,-0.019,8.467957e+02,0.5,763317.3,204158.9,6.14594666771709E-11,-2.29787063720749E-10,0.000174913730004859,0.000653974311774984,381.676690195773,1427.02777411699,3.73883920808743,1388191.96117353,371289.559115234
,652611.166,273.9742,-0.019,6.416440e+02,0.5,805492.9,176876.5,6.45087629605171E-11,-2.93771928732644E-10,0.00011482575498326,0.000522914747725987,400.613485058755,1824.38773867124,4.55398484253137,1464893.78475027,321672.960144504
,652612.757,273.9742,-0.019,4.861923e+02,0.5,836672.4,147473.9,6.68847599477848E-11,-3.79461264867458E-10,7.25434037317431E-05,0.000411564783357641,415.368944470385,2356.53720187439,5.67335915033101,1521597.76781656,268200.501237047
,652614.535,273.9742,-0.019,3.684033e+02,0.5,859169.1,119761.9,6.87544207490683E-11,-4.93242623872854E-10,4.46390589306474E-05,0.000320239576077962,426.979945753085,3063.14425297801,7.17397686576449,1562510.94781777,217802.61869457
,652616.22,273.9742,-0.019,2.791500e+02,0.5,874367.8,95562.61,7.04248566300431E-11,-6.44365269606242E-10,2.69896930395154E-05,0.000246947195410804,437.353716836776,4001.6488374731,9.1496852168437,1590151.76397677,173793.056951233
,652617.796,273.9742,-0.019,2.115173e+02,0.5,884316.8,75642.05,7.22522131639758E-11,-8.44686863167841E-10,1.61877624449376E-05,0.000189248047672788,448.701999394167,5245.68961652747,11.6908095431047,1608245.31671259,137564.92318029
,652619.995,273.9742,-0.019,1.602760e+02,0.5,891785.9,59965.43,7.45377963596595E-11,-1.10850127833013E-09,9.72384604395247E-06,0.000144609799275476,462.895969444018,6884.03466325525,14.8716668920743,1621828.84819708,109054.947234019
,652621.587,273.9742,-0.019,1.214445e+02,0.5,896712.1,47986.86,7.7986021983614E-11,-1.45729496665489E-09,5.8962113775147E-06,0.000110180246975424,484.310202504522,9050.11952728842,18.6866175448862,1630787.78472208,87270.3570244768
,652623.209,273.9742,-0.019,9.202165e+01,0.5,900423.4,39168.03,8.33961555823162E-11,-1.91717198838844E-09,3.64666635265402E-06,8.38322406289602E-05,517.908311910776,11906.0561151266,22.9887334134497,1637537.26731012,71232.1656813015
,652624.8,273.9742,-0.019,6.972812e+01,0.5,903655.2,33026.59,9.21921137723423E-11,-2.5225093783333E-09,2.32992330696072E-06,6.37500665959231E-05,572.533130357445,15665.3333093057,27.3614442181285,1643414.71667504,60063.1568850518
,652626.407,273.9742,-0.019,5.283509e+01,0.5,906733.4,29065.37,1.06383011180707E-10,-3.31876144807792E-09,1.55370060997953E-06,4.84697850627331E-05,660.661697794955,20610.2322967639,31.1963480939689,1649012.82442772,52859.1622154173
,652627.234,273.9742,-0.019,4.003407e+01,0.5,909125.2,26983.18,1.29673551552522E-10,-4.3689992613879E-09,1.0929447304181E-06,3.68238138214363E-05,805.301032344979,27132.4381370482,33.6922927542269,1653362.62435068,49072.4284159398
,652628.029,273.9742,-0.019,3.033521e+01,0.5,912154.8,26402.53,1.66348629902974E-10,-5.74701368540899E-09,8.10334266789402E-07,2.79954341896945E-05,1033.0612664355,35690.2082063054,34.5480073311156,1658872.34667137,48016.4407391828
,652628.809,273.9742,-0.019,2.298591e+01,0.5,916008.2,26982.47,2.224678260242E-10,-7.5523980152425E-09,6.27500320748342E-07,2.13025508527615E-05,1381.57371195519,46902.0385848811,33.9482708588206,1665880.25662334,49071.1371884352
,652629.636,273.9742,-0.019,1.741690e+01,0.5,920996.2,28178.24,3.03276776028978E-10,-9.91249837714987E-09,4.96546245788926E-07,1.62294453271697E-05,1883.41491305166,61558.7764865338,32.6846602200847,1674951.58450014,51245.8007279783
,652630.463,273.9742,-0.019,1.319742e+01,0.5,927244.4,29355.23,4.1133504323044E-10,-1.29928505196241E-08,3.91962858289203E-07,1.23809408189497E-05,2554.48031604944,80688.4350068821,31.5870255487693,1686314.75026594,53386.3103907118
,652631.259,273.9742,-0.019,1.000008e+01,0.5,934523.2,29790.46,5.42345530097496E-10,-1.7013315010658E-08,3.01404843792536E-07,9.45503423298939E-06,3368.08400823586,105656.396216957,31.3698814989765,1699552.19640661,54177.8328509804
,652688.698,271.9836,-0.019,5.000000e+05,0.5,15708.52,63275.46,4.73850326148184E-12,-1.17636242001327E-12,0.032009458963037,0.0079465439889342,29.4271385533526,7.30546715121645,0.248256116984373,28567.9902524594,115074.668046378
,652690.289,271.9836,-0.019,3.788642e+05,0.5,24105.19,79908.24,4.8185958889983E-12,-1.45358187638125E-12,0.0306300832695344,0.00923989787446136,29.924531235592,9.02706042699577,0.301660880029394,43838.428633231,145323.545528871
,652691.865,271.9836,-0.019,2.870762e+05,0.5,36439.38,99312.55,4.9200047277266E-12,-1.80522926735268E-12,0.0288452518371277,0.0105837891876585,30.5543022377669,11.2108674067561,0.366916165177513,66269.7601458103,180612.811413608
,652693.441,271.9836,-0.019,2.175258e+05,0.5,54123.38,121026.9,5.03790764611793E-12,-2.25295855661631E-12,0.0266357972711042,0.0119115616223082,31.2865050714231,13.9913639269663,0.447201242037927,98430.4181597093,220103.186008954
,652695.219,271.9836,-0.019,1.648255e+05,0.5,78393.78,143928.2,5.17393438646469E-12,-2.81810148412158E-12,0.0240017702943231,0.0130731121494169,32.1312607915855,17.5010247444085,0.544672829924921,142569.302702829,261752.183824703
,652697.606,271.9836,-0.019,1.248930e+05,0.5,110183.3,165856.4,5.33071429208554E-12,-3.54135078332309E-12,0.0209576800164447,0.013922805176984,33.1048981936295,21.9925606074782,0.664329504318193,200382.686617441,301631.47250715
,652699.868,271.9836,-0.019,9.463495e+04,0.5,149188.7,183942.5,5.51504277904903E-12,-4.4730394696751E-12,0.0176119176079052,0.0142843502313521,34.2496182931802,27.7785505179922,0.811061608926703,271319.088454997,334523.401759874
,652702.145,271.9836,-0.019,7.170755e+04,0.5,193474,195515.7,5.73559483172479E-12,-5.67570008174854E-12,0.014184687981055,0.0140365623959949,35.6192946348794,35.2473351766055,0.989557360355204,351857.676350435,355570.773809549
,652703.534,271.9836,-0.019,5.433485e+04,0.5,239346.6,199327.7,6.01804297684499E-12,-7.22628177198517E-12,0.0109576997219127,0.0131576703702534,37.3733592080016,44.8767855998634,1.20076938629202,435282.976102096,362503.392467601
,652705.312,271.9836,-0.019,4.117107e+04,0.5,282558.1,195293.9,6.39900679519606E-12,-9.25830864116947E-12,0.00813493350799557,0.0117699086128423,39.7392275946628,57.4961155705094,1.4468352570152,513868.718794225,355167.401611659
,652706.888,271.9836,-0.019,3.119651e+04,0.5,320696.9,187413.7,6.92994284898291E-12,-1.18583176621879E-11,0.00591534737808435,0.0101221712530876,43.0364562670074,73.642738560814,1.71117106166732,583229.095624155,340836.231215758
,652708.479,271.9836,-0.019,2.363846e+04,0.5,353252.1,178876,7.68160358156408E-12,-1.51699646490028E-11,0.00427803746058044,0.00844845433053459,47.7044333268909,94.208788501723,1.97484346698271,642434.968377722,325309.311405462
,652710.055,271.9836,-0.019,1.791157e+04,0.5,381279.2,172321,8.74616378656059E-12,-1.93518510895874E-11,0.00312280096086082,0.00690954121735741,54.3155843427543,120.179215218911,2.21261018680254,693405.901323965,313388.189867286
,652711.63,271.9836,-0.019,1.357207e+04,0.5,406343.6,169301.6,1.02454187227116E-11,-2.45902007263606E-11,0.00232477405520687,0.00557972906800265,63.626284430595,152.710508761594,2.40011671478592,738988.778315797,307897.017575544
,652713.206,271.9836,-0.019,1.028394e+04,0.5,429975.5,170554.4,1.23360043283819E-11,-3.10996352430553E-11,0.00177458254434838,0.00447380435097229,76.6092769244032,193.135516587134,2.52104607093103,781966.467419997,310175.397600415
,652714.797,271.9836,-0.019,7.792469e+03,0.5,454072.9,176825.5,1.52096772613466E-11,-3.90571623556768E-11,0.0013940930489527,0.00357991281578615,94.4554124842906,242.55349521103,2.56791526109074,825790.728923284,321580.209999813
,652716.373,271.9836,-0.019,5.904585e+03,0.5,480039.4,187871,1.90566429489494E-11,-4.86926638343752E-11,0.0011223290486192,0.00286772393345291,118.34590829112,302.392060554978,2.55515433462323,873014.192297968,341667.890846484
,652718.151,271.9836,-0.019,4.474074e+03,0.5,510475.7,203565.1,2.39762190570755E-11,-6.01246343627368E-11,0.000921461870612772,0.00231072955739645,148.897548707701,373.387090443538,2.50767788781083,928366.569334183,370209.656450189
,652719.727,271.9836,-0.019,3.390107e+03,0.5,547399.9,222697.8,2.99361720736822E-11,-7.35842814770349E-11,0.000763842049514371,0.0018775536243284,185.910156595262,456.974434095133,2.45803910052098,995518.037816246,405004.964162388
,652721.412,271.9836,-0.019,2.568774e+03,0.5,593079.2,242462.7,3.65923920368796E-11,-8.95073204881365E-11,0.000630153224028924,0.00154139490315209,227.246734052285,555.859978604306,2.44606366257573,1078591.79633323,440950.009942693
,652722.987,271.9836,-0.019,1.946446e+03,0.5,647666.4,258274.8,4.34375567378269E-11,-1.08926794240801E-10,0.000508624000079204,0.00127545805895464,269.756699532883,676.459145307031,2.5076639300466,1177865.73159314,469706.373920389
,652725.187,271.9836,-0.019,1.474880e+03,0.5,711598.2,266032.6,4.97409881477386E-11,-1.33049850402365E-10,0.000396975097200979,0.00106185018156813,308.902383143328,826.268584453569,2.67485338263055,1294134.03944278,483814.943969033
,652726.778,271.9836,-0.019,1.117550e+03,0.5,777020.2,260639.3,5.52611706924936E-11,-1.64745093712711E-10,0.000294701193711877,0.000878565820573649,343.183920502343,1023.10295701958,2.98120889673967,1413112.47014767,474006.525236486
,652728.369,271.9836,-0.019,8.467957e+02,0.5,839767.9,242493.8,5.96536809205893E-11,-2.06583617205691E-10,0.000207757266820365,0.000719473585169921,370.462366869555,1282.92931140951,3.4630489521794,1527227.33787323,441006.569344651
,652730.553,271.9836,-0.019,6.416440e+02,0.5,892528.1,214405.7,6.31176918153963E-11,-2.62746342808896E-10,0.000139189187796086,0.000579416784741187,391.97462990426,1631.71208450453,4.16280024271743,1623178.63559687,389924.699950838
,652732.144,271.9836,-0.019,4.861923e+02,0.5,934091.2,181743.3,6.56981295738687E-11,-3.37663312437985E-10,8.94007521835342E-05,0.000459485746588843,407.999711086356,2096.96280263596,5.1396183518182,1698766.54812217,330523.870030392
,652734.032,271.9836,-0.019,3.684033e+02,0.5,963643.7,149119.3,6.77517605989761E-11,-4.37827680689968E-10,5.55814931158982E-05,0.00035918057339143,420.753207576384,2719.005371778,6.46223325887394,1752511.61970981,271192.875513006
,652735.608,271.9836,-0.019,2.791500e+02,0.5,983735.1,119703.1,6.94942704105898E-11,-5.71112636613326E-10,3.38076777609822E-05,0.000277835739115926,431.574573486112,3546.73401278512,8.21812551220478,1789050.44827916,217695.683233632
,652737.292,271.9836,-0.019,2.115173e+02,0.5,997593.7,94995.65,7.11779719898241E-11,-7.47473136252292E-10,2.03295259118762E-05,0.000213489848994922,442.030727448773,4641.97117351493,10.5014671724442,1814254.11798915,172761.966323119
,652738.899,271.9836,-0.019,1.602760e+02,0.5,1007002,75123.69,7.31580245613882E-11,-9.8065306761911E-10,1.21818720521743E-05,0.000163292957524898,454.327285697447,6090.06939557815,13.4045864892952,1831364.33732822,136622.217984176
,652740.491,271.9836,-0.019,1.214445e+02,0.5,1013317,59738.85,7.59804472016933E-11,-1.28881421080383E-09,7.34019452511884E-06,0.000124507651145107,471.855145764045,8003.81729377424,16.9624457116265,1842848.98759727,108642.881983353
,652742.097,271.9836,-0.019,9.202165e+01,0.5,1017992,48256.03,8.03557424173026E-11,-1.69515608587931E-09,4.49278763608134E-06,9.47782457701082E-05,499.026683149733,10527.2889467485,21.0956433838424,1851351.08419391,87759.8777391116
,652743.689,271.9836,-0.019,6.972812e+01,0.5,1021904,40029.18,8.7358645583172E-11,-2.23017681991052E-09,2.82393427358156E-06,7.20921520228515E-05,542.516238894664,13849.8843741344,25.5289766115619,1858465.56588076,72798.2791538569
,652745.295,271.9836,-0.019,5.283509e+01,0.5,1025460,34506.47,9.87354881955084E-11,-2.93421186591865E-09,1.84455671774487E-06,5.48163614469593E-05,613.168912403263,18222.0955349258,29.7179050769319,1864932.61518507,62754.5114757331
,652746.122,271.9836,-0.019,4.003407e+01,0.5,1027962,31354.94,1.17851757598171E-10,-3.86373338440869E-09,1.27002141502876E-06,4.16372588764576E-05,731.88511397436,23994.6268604345,32.7846903869055,1869482.82816578,57023.0435640309
,652746.918,271.9836,-0.019,3.033521e+01,0.5,1031184,29984.83,1.47821189971437E-10,-5.08359880511265E-09,9.20280565266089E-07,3.16486234677117E-05,918.001824282925,31570.2571324021,34.3901899727295,1875342.45495388,54531.3200200689
,652747.698,271.9836,-0.019,2.298591e+01,0.5,1035159,30084.2,1.94231016394346E-10,-6.68324185784416E-09,6.99633693633581E-07,2.40735041871828E-05,1206.21696670681,41504.3893152967,34.4087261752016,1882571.51034888,54712.0373117926
,652748.525,271.9836,-0.019,1.741690e+01,0.5,1040259,31080.71,2.62221177057265E-10,-8.77643848626409E-09,5.47692470039092E-07,1.83310491037816E-05,1628.45069066687,54503.5968297516,33.469602206642,1891846.52481794,56524.3205801385
,652749.351,271.9836,-0.019,1.319742e+01,0.5,1046702,32227.25,3.54404602090125E-10,-1.15106317112673E-08,4.30311226476533E-07,1.39759868240523E-05,2200.92986205743,71483.5329876187,32.4787873616272,1903563.95976386,58609.4529506009
,652750.147,271.9836,-0.019,1.000008e+01,0.5,1054382,32851.29,4.69845644162982E-10,-1.50799798115646E-08,3.32372777420467E-07,1.06677050977951E-05,2917.84390692801,93649.963038729,32.0956041604454,1917531.04037609,59744.3509955564
,652808.211,269.9876,-0.019,5.000000e+05,0.5,14656.96,64262.32,4.70835825305787E-12,-1.07388308702112E-12,0.0325086865415052,0.00741458631265383,29.2399314774822,6.66904814622624,0.228080156458715,26655.5913867562,116869.401532444
,652809.786,269.9876,-0.019,3.788642e+05,0.5,22585.06,81563.89,4.78359592691935E-12,-1.32457881821513E-12,0.0312647199148316,0.00865720817336774,29.707173838831,8.22592330479124,0.276900231217516,41073.8741734556,148334.560765284
,652811.377,269.9876,-0.019,2.870762e+05,0.5,34335.67,102069.6,4.8794222869835E-12,-1.6414116782716E-12,0.0296460348356264,0.00997276827698524,30.3022764311608,10.1935244557549,0.336394675789853,62443.889422534,185626.86604928
,652812.953,269.9876,-0.019,2.175258e+05,0.5,51414.73,125536.5,4.99106709671682E-12,-2.04414148227471E-12,0.0276282773839863,0.011315437518672,30.9956150453792,12.694564359705,0.409560008443759,93504.3852299792,228304.481155951
,652814.731,269.9876,-0.019,1.648255e+05,0.5,75253.21,151080.7,5.12078261685615E-12,-2.55065888383245E-12,0.0251945362847972,0.0125493840701854,31.8011767118001,15.8401478768645,0.498099426333079,136857.766979084,274759.93695999
,652817.118,269.9876,-0.019,1.248930e+05,0.5,107246.9,176772.4,5.26934541803724E-12,-3.19688458782988E-12,0.0223370300750467,0.0135517605166617,32.7237841034141,19.8533504176017,0.606694823400033,195042.460639608,321483.640731518
,652819.38,269.9876,-0.019,9.463495e+04,0.5,147723.3,199724.3,5.44289669057252E-12,-4.02576281749617E-12,0.0191229754727512,0.0141440427762364,33.8015753512372,25.0008649727821,0.739636088347787,268654.067630887,363224.661239842
,652821.658,269.9876,-0.019,7.170755e+04,0.5,195501.7,216734.4,5.64638118802865E-12,-5.09322526146113E-12,0.0157241072648445,0.0141836722793403,35.0652584531938,31.6300395255149,0.902033548896714,355545.312985517,394159.744302623
,652823.046,269.9876,-0.019,5.433485e+04,0.5,247188,225430.3,5.89987994994983E-12,-6.46931457336568E-12,0.0123926455561405,0.0135887379368756,36.6395410438161,40.1758542287298,1.09651630681412,449543.583642822,409974.371424488
,652824.825,269.9876,-0.019,4.117107e+04,0.5,298076.9,224547.4,6.23266800279006E-12,-8.27359549476348E-12,0.00935348297306411,0.0124163415332965,38.7062274212288,51.3808322003055,1.3274564746686,542091.678508435,408368.702743168
,652827.087,269.9876,-0.019,3.119651e+04,0.5,344560.2,217696.4,6.68591220822948E-12,-1.05821651053944E-11,0.00687116165444897,0.010875369707029,41.5209727734983,65.7175528995019,1.58275561745624,626627.615777009,395909.266639728
,652828.678,269.9876,-0.019,2.363846e+04,0.5,384576.3,208012,7.32611969836488E-12,-1.35446609183811E-11,0.0049748603963095,0.00919761073509817,45.4968008937932,84.1152979134458,1.84881785666212,699402.107246699,378296.923478125
,652830.253,269.9876,-0.019,1.791157e+04,0.5,418781.7,199321.6,8.23353704800608E-12,-1.72989512525334E-11,0.00361210580254477,0.00758916147858316,51.1320605106151,107.43025956614,2.10103521143719,761609.083701608,362492.298822844
,652831.829,269.9876,-0.019,1.357207e+04,0.5,448726.3,193896,9.51554239191821E-12,-2.2021465785878E-11,0.00266249338581792,0.00616170939984603,59.0935932562194,136.758104631185,2.31426280067665,816067.240225189,352625.138331993
,652833.42,269.9876,-0.019,1.028394e+04,0.5,476209.4,192948.8,1.13107240660619E-11,-2.79155564640201E-11,0.00200759155104159,0.0049548583249369,70.2420629181242,173.36169303464,2.46806095710365,866048.838294731,350902.53172315
,652834.996,269.9876,-0.019,7.792469e+03,0.5,503310,197440.3,1.37958314283313E-11,-3.51679971930422E-11,0.00155662022622945,0.0039680983368823,85.6751215516191,218.400931462044,2.54917562422667,915334.810279094,359070.909661933
,652836.572,269.9876,-0.019,5.904585e+03,0.5,531533.2,207279.1,1.71651524319287E-11,-4.40172135088913E-11,0.00123827176680618,0.00317534452185552,106.599339713406,273.356494483783,2.56433571932723,966662.376624823,376964.049340012
,652838.35,269.9876,-0.019,4.474074e+03,0.5,563539.2,222647.3,2.15722315779569E-11,-5.4601147759962E-11,0.00100783974043136,0.00255092786236749,133.968262237943,339.085034163722,2.53108481441275,1024869.45762419,404913.123332842
,652839.926,269.9876,-0.019,3.390107e+03,0.5,601825.4,242869.5,2.70714404450567E-11,-6.70824474642655E-11,0.000833029947509722,0.00206423030216646,168.119548485103,416.596627056368,2.47797850285853,1094497.90055858,441689.828743872
,652843.17,269.9876,-0.019,2.568774e+03,0.5,649789.7,265711,3.34045181585877E-11,-8.1689925644453E-11,0.000690574852585365,0.00168878377744613,207.449342105831,507.312251928394,2.4454753472758,1181727.22928376,483230.072468396
,652844.746,269.9876,-0.019,1.946446e+03,0.5,707590.1,286479.7,4.01963528930449E-11,-9.92829207906352E-11,0.000564168284925554,0.00139346659867104,249.628116865151,616.568588194639,2.46994848151544,1286844.78738524,521000.659331847
,652846.337,269.9876,-0.019,1.474880e+03,0.5,774892.2,299693.9,4.68512205410927E-11,-1.21139086774114E-10,0.000447204647411785,0.00115629778611824,290.956296150203,752.300145006897,2.58561218630076,1409242.4248947,545032.403684214
,652848.537,269.9876,-0.019,1.117550e+03,0.5,850324.6,301088.7,5.2696032358657E-11,-1.48822365757872E-10,0.000340436761851176,0.000961450075497342,327.253852083498,924.219344237627,2.82416643334672,1546426.0722351,547569.029209988
,652850.721,269.9876,-0.019,8.467957e+02,0.5,923709.4,286850.6,5.76287465755736E-11,-1.85574703075661E-10,0.000245760083935267,0.000791390708877008,357.887083020624,1152.45937336276,3.22017593827588,1679885.89219768,521675.189305685
,652852.312,269.9876,-0.019,6.416440e+02,0.5,989910.3,259441.2,6.14497271441835E-11,-2.34464371241795E-10,0.000168425605797056,0.00064263594973445,381.616205572075,1456.07487377762,3.81554780042645,1800280.85403394,471827.624288372
,652854.309,269.9876,-0.019,4.861923e+02,0.5,1043214,223906.5,6.43829570951429E-11,-2.99969863327114E-10,0.000110141113971093,0.00051316398617387,399.832203200982,1862.87826405267,4.65915013632923,1897220.57731914,407203.142591556
,652856.508,269.9876,-0.019,3.684033e+02,0.5,1082652,186256.6,6.66750722708586E-11,-3.87561570135982E-10,6.94237428065355E-05,0.00040353874169818,414.066738271226,2406.8418639813,5.81269066438451,1968943.7186193,338731.894109454
,652858.084,269.9876,-0.019,2.791500e+02,0.5,1110403,150872.9,6.8499701748937E-11,-5.04148023409935E-10,4.26109464672586E-05,0.000313610481339481,425.398085217087,3130.86916218426,7.35985720430906,2019412.52774301,274382.025586133
,652859.66,269.9876,-0.019,2.115173e+02,0.5,1129114,120197,7.0144537310706E-11,-6.58928085568196E-10,2.57227359992777E-05,0.000241635825645303,435.612872735988,4092.08710023064,9.39386174363753,2053440.91906274,218593.904732901
,652861.266,269.9876,-0.019,1.602760e+02,0.5,1141438,95088.94,7.19743606638227E-11,-8.63972931945529E-10,1.54193876879168E-05,0.000185092767294707,446.976474778437,5365.46030924469,12.0038986658175,2075853.71873269,172931.626342692
,652862.967,269.9876,-0.019,1.214445e+02,0.5,1150233,75314.48,7.42833184666747E-11,-1.13448468674123E-09,9.2539935696481E-06,0.00014133070806035,461.315606235977,7045.3972955483,15.2724018010879,2091848.5721161,136969.194456833
,652864.574,269.9876,-0.019,9.202165e+01,0.5,1156414,60331.36,7.78152678167575E-11,-1.49154047110902E-09,5.61703870533843E-06,0.000107665767809564,483.249781892914,9262.79157767888,19.1677097947071,2103089.52592654,109720.438615326
,652866.165,269.9876,-0.019,6.972812e+01,0.5,1161166,49333.68,8.33656070213753E-11,-1.96217489639091E-09,3.48033783839451E-06,8.19166534192706E-05,517.718598685775,12185.5339873605,23.5369832536312,2111731.65705536,89719.7246690301
,652867.772,269.9876,-0.019,5.283509e+01,0.5,1165334,41715.79,9.24155682294323E-11,-2.58163644478691E-09,2.2299337104182E-06,6.2293380288291E-05,573.920831263468,16032.5252854994,27.9350816561307,2119311.70809596,75865.599183987
,652869.41,269.9876,-0.019,4.003407e+01,0.5,1169432,36863.53,1.0705420239628E-10,-3.39611019391487E-09,1.49314502064284E-06,4.73674541689416E-05,664.829941606669,21090.5848754303,31.7232777219111,2126764.45501639,67041.1321824873
,652870.221,269.9876,-0.019,3.033521e+01,0.5,1172606,34457.61,1.31365269947282E-10,-4.47041172419686E-09,1.05755706497314E-06,3.59890822297277E-05,815.80697248024,27762.2316455542,34.0303927057042,2132536.78755067,62665.6531998589
,652871.001,269.9876,-0.019,2.298591e+01,0.5,1176716,33761.46,1.68686933506345E-10,-5.87938476736053E-09,7.85151506846198E-07,2.73655327859053E-05,1047.58264171354,36512.261490664,34.8538244495351,2140011.35803456,61399.613724832
,652871.812,269.9876,-0.019,1.741690e+01,0.5,1181928,34349.96,2.24504389862822E-10,-7.72484231427884E-09,6.05301952180114E-07,2.08274864289897E-05,1394.2212174954,47972.9552858841,34.4084243475102,2149490.05909588,62469.8776493502
,652872.639,269.9876,-0.019,1.319742e+01,0.5,1188577,35398.56,3.01911482333556E-10,-1.01372780118053E-08,4.72655835328896E-07,1.58703589860071E-05,1874.93614148094,62954.7070342124,33.5769873124783,2161582.13188114,64376.8933694008
,652873.45,269.9876,-0.019,1.000008e+01,0.5,1196625,36160.49,4.0155208952131E-10,-1.32881846767961E-08,3.65853593395724E-07,1.210684800447E-05,2493.72604020041,82522.5245248285,33.0920571043147,2176218.46843937,65762.5623447757
,652928.768,267.9744,-0.019,5.000000e+05,0.5,13646.38,65165.64,4.67942176670452E-12,-9.79920823438875E-13,0.0329656533414383,0.0069033593845704,29.0602295872063,6.08552199954239,0.209410664884132,24817.7199902573,118512.206644247
,652930.344,267.9744,-0.019,3.788642e+05,0.5,21100.22,83083.09,4.74983911738258E-12,-1.20629420910294E-12,0.0318470531323205,0.00808804568346763,29.4975366904445,7.49135008852523,0.253965277410843,38373.4991765455,151097.423898891
,652931.919,267.9744,-0.019,2.870762e+05,0.5,32241.15,104608.7,4.83998855852261E-12,-1.49171911240281E-12,0.030383514428484,0.00936441659456544,30.0573843783208,9.26390097906863,0.30820715676612,58634.7319116048,190244.550213671
,652933.511,267.9744,-0.019,2.175258e+05,0.5,48630.62,129711.7,4.94552184522267E-12,-1.85414109565076E-12,0.028547162200224,0.0107027060553324,30.7127691017961,11.5146205264227,0.374913134281642,88441.1184587127,235897.626334622
,652935.289,267.9744,-0.019,1.648255e+05,0.5,71839.37,157783.3,5.06896047721851E-12,-2.30791805747679E-12,0.026312276002064,0.011980084909204,31.4793499240792,14.3326744120284,0.455304015063698,130649.254156523,286949.488328683
,652937.66,267.9744,-0.019,1.248930e+05,0.5,103647.3,187184.3,5.21037442112404E-12,-2.88507765201766E-12,0.0236526818591396,0.0130969136431784,32.3575613530996,17.9169613521707,0.5537179133079,188496.119054738,340419.037427679
,652939.922,267.9744,-0.019,9.463495e+04,0.5,145033.9,215164.3,5.37436195766517E-12,-3.62264871417709E-12,0.0206013070593397,0.013886541159075,33.3759597148873,22.4974384862777,0.674061170928449,263763.043334202,391304.312887354
,652942.2,267.9744,-0.019,7.170755e+04,0.5,195653.6,238229.8,5.56382079525097E-12,-4.56946011097569E-12,0.0172836011675233,0.0141946926429445,34.5525404105501,28.3773437263919,0.821280964849906,355821.562926271,433251.929796401
,652944.368,267.9744,-0.019,5.433485e+04,0.5,252714.2,252750.8,5.79537795487398E-12,-5.79453874552965E-12,0.013894543361877,0.0138925313394144,35.9905608662153,35.9853491931852,0.999855193336678,459593.698340651,459660.260209193
,652946.147,267.9744,-0.019,4.117107e+04,0.5,311705.3,257122.2,6.08773347795988E-12,-7.38006593778184E-12,0.0107103806131658,0.012984030169861,37.8061524169524,45.8318188043346,1.21228466464584,566876.699526113,467610.220650381
,652948.409,267.9744,-0.019,3.119651e+04,0.5,367583.7,252584,6.47812553867722E-12,-9.42757005420559E-12,0.00797232060487605,0.0116020615142946,40.2305722446735,58.5472658553764,1.45529289266145,668498.850213958,459356.912677147
,652950,267.9744,-0.019,2.363846e+04,0.5,416835.1,242605.4,7.02222617284661E-12,-1.20653140819666E-11,0.0058022037016654,0.00996911923726376,43.6095558319219,74.9282314662193,1.71816084885167,758068.937982888,441209.528484798
,652951.575,267.9744,-0.019,1.791157e+04,0.5,458939.4,231888.9,7.79307970019513E-12,-1.54235555119703E-11,0.00420229037513106,0.00831689927110967,48.3967243325787,95.7836430599268,1.97913483569071,834641.093220085,421720.177002896
,652953.151,267.9744,-0.019,1.357207e+04,0.5,495263.5,223779.2,8.88458186173363E-12,-1.96631729351017E-11,0.00307283615899051,0.00680073747259888,55.1751907736533,122.112591767811,2.21317933033991,900701.201666289,406971.630955887
,652954.727,267.9744,-0.019,1.028394e+04,0.5,527755.2,220153.4,1.04194961821307E-11,-2.49777804544452E-11,0.00229064967376361,0.00549118149756963,64.7073434137099,155.117463390396,2.39721575955675,959791.591396565,400377.64125747
,652956.318,267.9744,-0.019,7.792469e+03,0.5,558520.2,222023.2,1.25530676941556E-11,-3.15784200892218E-11,0.00175043192201484,0.00440337580563703,77.9572877596818,196.108874887827,2.51559386586627,1015741.75220846,403778.116170069
,652957.893,267.9744,-0.019,5.904585e+03,0.5,590063.9,230387.6,1.54764938282449E-11,-3.96380721298373E-11,0.0013763204322203,0.00352500308994754,96.1124015479615,246.161071584392,2.56117907387377,1073108.08042567,418989.867351445
