Repository: AlexiLJ/BunchOfScripts

ScriptCutter.py:                filters out a threshold values from an CSV file

From_dat_to_csv.py:             converts .dat file from PPMS to .csv 
                    
Convert_all_files_to_csv.py     Converts all files in a rectory from .dat to .csv
                                and removes LCR head

temp_script.py:                 Script for measuring RaspberryPi CPU and GPU temperatures
                                Run in bash with "watch python3 temp_script.py"

File: Scripts/Data_examples/Nb-PrO2/Jan 31 2019 Pr0.994Nb0.006O2 1300C 10h air.dat (part 12 of 45)
Comment,Time Stamp (sec),Temperature (K),Magnetic Field (Oe),Frequency (Hz),AC Voltage (Vrms),Re[Impedance] (Ohm),-Im[Impedance] (Ohm),Re[Cp] (F),Im[Cp] (F),Re[Modulus],Im[Modulus],Re[Permittivity],Im[Permittivity],Loss Factor,Re[Sp.Impedance] (Ohm-cm),-Im[Sp.Impedance] (Ohm-cm)
,652959.672,267.9744,-0.019,4.474074e+03,0.5,624327.1,244879.4,1.93686764415619E-11,-4.938099976396E-11,0.00110847601086106,0.0028260915915363,120.283704323685,306.66677677936,2.54952887012954,1135420.17371123,445345.093759827
,652961.248,267.9744,-0.019,3.390107e+03,0.5,664245.6,265538.6,2.43607009545446E-11,-6.09383661056134E-11,0.000910783799611747,0.00227832839159122,151.285265132854,378.440542012843,2.50150298299381,1208017.1668648,482916.540606736
,652962.839,267.9744,-0.019,2.568774e+03,0.5,712881.8,290280.7,3.03562834476598E-11,-7.45500544317204E-11,0.000754430759776135,0.00185275823712902,188.519139839058,462.972094744568,2.45583602354549,1296468.43328052,527913.27305673
,652964.414,267.9744,-0.019,1.946446e+03,0.5,772921.1,315351.8,3.70025782651306E-11,-9.06925963178926E-11,0.00062102649560924,0.00152212380622352,229.794079976797,563.220799973724,2.45098046055231,1405657.72273392,573508.334871492
,652966.099,267.9744,-0.019,1.474880e+03,0.5,844537.1,334899,4.3783855099724E-11,-1.10412661765909E-10,0.000499737863244996,0.00126022223352451,271.907287875659,685.686706652973,2.52176656245614,1535900.749443,609057.464838088
,652967.69,267.9744,-0.019,1.117550e+03,0.5,927366.7,343293.1,4.99965372796781E-11,-1.35059876788907E-10,0.000388156683827231,0.00104856049528465,310.489398978877,838.751286629485,2.70138461856647,1686537.16875017,624323.22933902
,652969.282,267.9744,-0.019,8.467957e+02,0.5,1011643,334631.5,5.53930874894592E-11,-1.67461907223615E-10,0.000286696508661248,0.000866728075843401,344.003152577875,1039.97496136299,3.02315532160003,1839804.60049507,608570.981236035
,652970.873,267.9744,-0.019,6.416440e+02,0.5,1091686,309730.6,5.96608670340452E-11,-2.10282527102355E-10,0.000201072782344846,0.000708707313603872,370.506994201152,1305.90034846889,3.52463075976349,1985373.22464156,563285.450296298
,652972.464,267.9744,-0.019,4.861923e+02,0.5,1157770,272366.2,6.30268243331791E-11,-2.67913443034506E-10,0.000133978766476513,0.000569514853397789,391.410323024716,1663.80090366692,4.25078442185557,2105555.58859714,495333.420761435
,652974.648,267.9744,-0.019,3.684033e+02,0.5,1209975,230137.2,6.55386192602314E-11,-3.44577455706416E-10,8.57794343020125E-05,0.000450996062433964,407.009117255125,2139.9011400624,5.25762458220574,2200497.18278486,418534.482327317
,652976.239,267.9744,-0.019,2.791500e+02,0.5,1247011,188348.3,6.75162159996784E-11,-4.47009418348746E-10,5.31951021588314E-05,0.000352192600295232,419.290424250821,2776.02596485044,6.62077119889057,2267851.97413312,342535.92308297
,652977.815,267.9744,-0.019,2.115173e+02,0.5,1271962,150934.3,6.92208175941752E-11,-5.83341557145873E-10,3.23006660077688E-05,0.000272205984567945,429.876371865814,3622.6782759862,8.42725609752058,2313228.61845029,274493.689485819
,652979.406,267.9744,-0.019,1.602760e+02,0.5,1289044,119647.8,7.08924001037548E-11,-7.63770190503666E-10,1.94017917773226E-05,0.000209028191741153,440.25726376318,4743.17943422566,10.7736540078464,2344294.46103078,217595.112978703
,652980.997,267.9744,-0.019,1.214445e+02,0.5,1300803,94603.58,7.28846247395058E-11,-1.00216649850908E-09,1.16240717719314E-05,0.00015983145070349,452.629413184749,6223.67249272133,13.7500399033525,2365679.73458798,172048.935946083
,652982.62,267.9744,-0.019,9.202165e+01,0.5,1308707,75275.92,7.57644702715957E-11,-1.31720067447504E-09,7.00842408027863E-06,0.00012184472342323,470.513881931229,8180.10342325372,17.3854666937315,2380054.18838474,136899.068072926
,652984.211,267.9744,-0.019,6.972812e+01,0.5,1314653,60903.43,8.02608348512986E-11,-1.73249925857647E-09,4.29654775230657E-06,9.27446843669246E-05,498.437286468873,10759.1981924198,21.5858614202845,2390867.76407749,110760.822444211
,652985.818,267.9744,-0.019,5.283509e+01,0.5,1319651,50621.55,8.74339990195699E-11,-2.27931314312135E-09,2.70599456030008E-06,7.05424552882036E-05,542.984200166607,14155.0316561635,26.0689567980435,2399957.27825717,92061.8840581027
,652987.456,267.9744,-0.019,4.003407e+01,0.5,1324325,43773.98,9.91153065943514E-11,-2.99860507099342E-09,1.77305049925277E-06,5.36413436114999E-05,615.527667485004,18621.9913803149,30.253703227351,2408457.55622352,79608.6858565513
,652988.251,267.9744,-0.019,3.033521e+01,0.5,1327647,39897.68,1.18649214362668E-10,-3.94820634936552E-09,1.22452118298505E-06,4.07475290549864E-05,736.837494378932,24519.2223933749,33.2762957645658,2414499.04604043,72559.1292709781
,652989.031,267.9744,-0.019,2.298591e+01,0.5,1331938,38158.82,1.48809791442684E-10,-5.19422288201224E-09,8.87415858866081E-07,3.09753525980722E-05,924.141254998302,32257.2567731373,34.9051149904531,2422302.78860646,69396.7858082973
,652989.858,267.9744,-0.019,1.741690e+01,0.5,1337280,38114.84,1.9460054706462E-10,-6.82766658809471E-09,6.71645237986673E-07,2.35650403846591E-05,1208.51183275074,42401.2983840655,35.0855467319291,2432017.91160523,69316.8024482287
,652990.685,267.9744,-0.019,1.319742e+01,0.5,1344104,38896.45,2.59426535772591E-10,-8.96473185697106E-09,5.19361071921531E-07,1.79470181524025E-05,1611.09535887687,55672.9397219499,34.5559556206286,2444428.24469089,70738.2620676725
,652991.481,267.9744,-0.019,1.000008e+01,0.5,1352480,39719.46,3.45292669528988E-10,-1.17574969469516E-08,4.01861456211952E-07,1.36837102593424E-05,2144.34277386335,73016.6199337732,34.0508153937642,2459661.09198361,72235.0129810416
,653048.78,265.9747,-0.019,5.000000e+05,0.5,12695.53,65984.17,4.65182904335325E-12,-8.95024294080875E-13,0.0333797270193699,0.00642234835667738,28.8888727582002,5.5582960393063,0.19240266263863,23088.4753808638,120000.810093925
,653050.371,265.9747,-0.019,3.788642e+05,0.5,19678.94,84458.31,4.71774133759056E-12,-1.09924232106899E-12,0.0323741965547502,0.00754324673971259,29.2982024785483,6.82653451961332,0.233001820661578,35788.716320744,153598.440643625
,653051.947,265.9747,-0.019,2.870762e+05,0.5,30208.08,106906.4,4.80240163767371E-12,-1.35699390179614E-12,0.0310508795816914,0.00877391301619081,29.8239614034743,8.42722804240966,0.282565683626051,54937.3292318764,194423.217026526
,653053.522,265.9747,-0.019,2.175258e+05,0.5,45840.77,133510,4.90226258986525E-12,-1.68319595432265E-12,0.0293830982505966,0.0100887113234439,30.4441196927168,10.453013921701,0.343350835143435,83367.4127495928,242805.329757727
,653055.301,265.9747,-0.019,1.648255e+05,0.5,68281.96,163944.6,5.01912075682716E-12,-2.09043422444437E-12,0.0273397473892864,0.0113868437121159,31.169834392173,12.9820523833843,0.416494108375634,124179.640583507,298154.615122453
,653057.672,265.9747,-0.019,1.248930e+05,0.5,99603.05,196894,5.15338505957491E-12,-2.60695028674359E-12,0.0248796033747137,0.0125858806205968,32.0036449905204,16.1897297641018,0.505871433360082,181141.123512287,358077.39193557
,653059.949,265.9747,-0.019,9.463495e+04,0.5,141339.3,229878.3,5.30897815627741E-12,-3.2641935159758E-12,0.0220101264223619,0.0135327947938024,32.9699120503806,20.2713535390785,0.614844028340213,257043.931871967,418063.63894574
,653062.211,265.9747,-0.019,7.170755e+04,0.5,194002.5,259339.2,5.48748550931475E-12,-4.10499418337388E-12,0.0188150907229261,0.0140749051357237,34.0784816388669,25.4929090324343,0.748064696736938,352818.82245767,471642.123998991
,653064.38,265.9747,-0.019,5.433485e+04,0.5,255793.9,280965.4,5.70047508929116E-12,-5.18977338470372E-12,0.0154455927873903,0.0140618325847184,35.4011933759959,32.2296244245738,0.910410676901853,465194.534038762,510972.186334445
,653066.158,265.9747,-0.019,4.117107e+04,0.5,322520.3,291732.3,5.96291504665233E-12,-6.59221193443723E-12,0.0121520583215073,0.0134345271177379,37.0310027400582,40.939073640541,1.1055351087281,586545.186091388,530553.196782865
,653068.436,265.9747,-0.019,3.119651e+04,0.5,388466.4,291280.6,6.3033744975581E-12,-8.40649600048271E-12,0.00919370320044286,0.0122611831510389,39.1453301723178,52.20617332171,1.33365009547495,706476.760930247,529731.721481752
,653070.698,265.9747,-0.019,2.363846e+04,0.5,448688.7,282639.8,6.76718626913954E-12,-1.07428607356716E-11,0.00675967515066841,0.0107309368877834,42.0257024147407,66.7155078055422,1.587492985772,815998.859726358,514017.300888758
,653072.289,265.9747,-0.019,1.791157e+04,0.5,500656.4,270475.6,7.42197834188385E-12,-1.37382483208302E-11,0.00490155850749129,0.00907289469641611,46.0921039734173,85.3175178972034,1.85102242124613,910508.892946721,491895.118338845
,653073.865,265.9747,-0.019,1.357207e+04,0.5,545097.4,259526.5,8.34978509278549E-12,-1.75375005813901E-11,0.00356370213771544,0.00748503435927788,51.8539862182721,108.91170291749,2.10035352844507,991330.641578008,471982.753451943
,653075.44,265.9747,-0.019,1.028394e+04,0.5,584059.5,252768.4,9.65848499664434E-12,-2.23173858674486E-11,0.00263000186686987,0.00607701585864009,59.9812980022826,138.595832867416,2.31065077754973,1062188.29672409,459692.268102263
,653077.016,265.9747,-0.019,7.792469e+03,0.5,619930.7,251742,1.14848784526941E-11,-2.82822442762572E-11,0.00198473507683818,0.00488753646788715,71.3235996360064,175.638904310243,2.46256365644191,1127424.74751284,457825.625974607
,653078.607,265.9747,-0.019,5.904585e+03,0.5,655460.8,257816.6,1.4007991402609E-11,-3.56132586154158E-11,0.00154017948164558,0.00391567988710966,86.9926812564517,221.166101990713,2.5423529749442,1192040.86351033,468873.077522404
,653081.945,265.9747,-0.019,4.474074e+03,0.5,693666.1,271085.2,1.73859403869272E-11,-4.44879966262722E-11,0.00122709971152932,0.00313996290172857,107.970481059971,276.280160303823,2.55884902606265,1261522.17925441,493003.755362441
,653083.521,265.9747,-0.019,3.390107e+03,0.5,735646.9,291388.8,2.18497215301041E-11,-5.51623120363045E-11,0.000999448661807765,0.00252323119408855,135.691535351496,342.569986689841,2.52462311523298,1337869.73365104,529928.497278919
,653085.097,265.9747,-0.019,2.568774e+03,0.5,786154.2,317712.4,2.73784920415128E-11,-6.77459126810974E-11,0.000825724918405871,0.0020431909886093,170.026405856162,420.716890731134,2.47442089134702,1429723.83919873,577801.393529466
,653086.688,265.9747,-0.019,1.946446e+03,0.5,848224.2,346616.8,3.3755246902616E-11,-8.26042398977023E-11,0.000682597076101321,0.00167041920298838,209.62744408775,512.990342820592,2.44715259041108,1542606.22117807,630367.810827416
,653088.279,265.9747,-0.019,1.474880e+03,0.5,924290.4,372880.1,4.05070526327974E-11,-1.0040836151028E-10,0.000556413439337174,0.00137923048296311,251.557630001611,623.55782048235,2.47878714900581,1680942.51639504,678131.043671593
,653089.87,265.9747,-0.019,1.117550e+03,0.5,1012331,388779.4,4.70826140951566E-11,-1.2259700439263E-10,0.000439587404012317,0.00114462843528024,292.393300579669,761.354131338022,2.6038699581305,1841055.81813325,707045.992210407
,653091.446,265.9747,-0.019,8.467957e+02,0.5,1109783,388662.2,5.28310513512714E-11,-1.50853370000396E-10,0.000332987467672947,0.000950809805626805,328.092349470489,936.832323473719,2.85539216316894,2018284.97696442,706832.848740647
,653093.037,265.9747,-0.019,6.416440e+02,0.5,1203582,368261.4,5.76584568489206E-11,-1.88444080240659E-10,0.00023907016074036,0.000781348634975602,358.071590296866,1170.27883126682,3.2682817151078,2188870.67935335,669731.335960171
,653096.298,265.9747,-0.019,4.861923e+02,0.5,1288963,332219.1,6.13792357151018E-11,-2.38142731122457E-10,0.000163420810724449,0.000634049572868683,381.178438425796,1478.9182907564,3.87985820201187,2344147.15197745,604183.71752914
,653098.497,265.9747,-0.019,3.684033e+02,0.5,1357591,286065.2,6.42031995490821E-11,-3.04691678257397E-10,0.000106625573916308,0.000506017227955774,398.715869641198,1892.20176443015,4.74573978239926,2468956.11138584,520246.837077449
,653100.073,265.9747,-0.019,2.791500e+02,0.5,1406553,237083.4,6.6436284989996E-11,-3.94148877405731E-10,6.69593284524633E-05,0.000397251955694906,412.58381718603,2447.75047858459,5.9327350628513,2557999.8875494,431167.052034179
,653101.648,265.9747,-0.019,2.115173e+02,0.5,1441036,191613.4,6.82235398554165E-11,-5.1307777524479E-10,4.10061890240522E-05,0.000308388633605291,423.683059637208,3186.32486834096,7.52053875146519,2620711.71577228,348473.932836487
,653103.255,265.9747,-0.019,1.602760e+02,0.5,1464833,152548.4,6.98397674961605E-11,-6.70630410680828E-10,2.47368718251713E-05,0.000237533701869578,433.72018572817,4164.76109104227,9.60241470903661,2663989.66073703,277429.140633763
,653104.846,265.9747,-0.019,1.214445e+02,0.5,1480333,120624.4,7.16613010835195E-11,-8.79445525257491E-10,1.4821285653737E-05,0.000181890548310735,445.03230651756,5461.54848773598,12.2722517168997,2692178.43020183,219371.187318014
,653106.453,265.9747,-0.019,9.202165e+01,0.5,1491258,95541.8,7.4001018228707E-11,-1.15504010225582E-09,8.89524102519324E-06,0.000138840793670913,459.562460198526,7173.05090830121,15.6084352607968,2712046.96609879,173755.211254939
,653108.044,265.9747,-0.019,6.972812e+01,0.5,1499128,76602.59,7.75976929306317E-11,-1.51860236328448E-09,5.40407471115111E-06,0.000105758822431181,481.898594404704,9430.85182932765,19.5701999109952,2726359.58646575,139311.790317175
,653109.651,265.9747,-0.019,5.283509e+01,0.5,1505221,62738.63,8.32688040131134E-11,-1.99777955695594E-09,3.3537177644833E-06,8.04621715069857E-05,517.117430895165,12406.6466935834,23.9919328809061,2737440.50081085,114098.372748843
,653111.289,265.9747,-0.019,4.003407e+01,0.5,1510708,53136.31,9.24445811617247E-11,-2.62827374196038E-09,2.15226856168779E-06,6.11907250294617E-05,574.101007899696,16322.1530708876,28.4308037197163,2747419.32520139,96635.3027612825
,653112.1,265.9747,-0.019,3.033521e+01,0.5,1514427,47196.68,1.07861797399827E-10,-3.46102349255981E-09,1.44853872271688E-06,4.64800946216546E-05,669.84528268653,21493.7106153042,32.0875748039904,2754182.81124265,85833.3117434645
,653112.88,265.9747,-0.019,2.298591e+01,0.5,1518983,43987.09,1.31891335979422E-10,-4.55453400531906E-09,1.02295724163823E-06,3.53252433788041E-05,819.073957256175,28284.6493554099,34.5324730506155,2762468.49083501,79996.2541572379
,653113.692,265.9747,-0.019,1.741690e+01,0.5,1524508,42951.56,1.68741630528419E-10,-5.98925779817123E-09,7.56876081287469E-07,2.68643011087699E-05,1047.92232214811,37194.5969714107,35.4936584375515,2772516.42317649,78113.0079350522
,653114.519,265.9747,-0.019,1.319742e+01,0.5,1531516,43213.14,2.22004024958933E-10,-7.86804005191488E-09,5.76999256011672E-07,2.04494186853807E-05,1378.69340620132,48862.2444629532,35.4409792947238,2785261.38423516,78588.7252458006
,653115.33,265.9747,-0.019,1.000008e+01,0.5,1540238,43968.87,2.94737908346948E-10,-1.03247257997871E-08,4.44854842593379E-07,1.55833509718658E-05,1830.38668272197,64118.798673296,35.0301929524229,2801123.47760754,79963.1187133896
,653168.588,263.9730,-0.019,5.000000e+05,0.5,11798.02,66730.86,4.6254710262827E-12,-8.17783551380933E-13,0.0337574586536102,0.00596832068917539,28.7251837244432,5.07861418367237,0.176800059222974,21456.2365110349,121358.76314371
,653170.18,263.9730,-0.019,3.788642e+05,0.5,18328.87,85707.06,4.68704102841435E-12,-1.00234643090631E-12,0.0328528620400973,0.00702574370723809,29.1075468639151,6.22478991214501,0.213854844630069,33333.4381277546,155869.455215829
,653171.755,263.9730,-0.019,2.870762e+05,0.5,28239.43,108994.2,4.76653688972405E-12,-1.23496740963996E-12,0.0316572794454101,0.00820212017601944,29.6012334978771,7.66941691646853,0.259091125949821,51357.0827153042,198220.15334192
,653173.331,263.9730,-0.019,2.175258e+05,0.5,43087.99,136974.9,4.86059135900426E-12,-1.52898897440963E-12,0.0301456590859534,0.00948287501753218,30.1853322620521,9.49535494936647,0.314568508536966,78361.123665251,249106.701842796
,653175.109,263.9730,-0.019,1.648255e+05,0.5,64635.87,169600.8,4.97130843653549E-12,-1.89459510706206E-12,0.0282829872348396,0.0107788140511292,30.8729094569899,11.7658487588724,0.38110592638714,117548.750876546,308441.151757729
,653177.481,263.9730,-0.019,1.248930e+05,0.5,95208.16,205924.9,5.0984687174137E-12,-2.35724686719536E-12,0.0260207514549838,0.0120305405895369,31.6626025303922,14.6390170772451,0.462344087577559,173148.443445633,374501.260203933
,653179.758,263.9730,-0.019,9.463495e+04,0.5,136800,243806.8,5.24628770342582E-12,-2.94369212765457E-12,0.0233437366233851,0.0130981710521572,32.5805906676072,18.2809700276148,0.56110001853927,248788.623405416,443394.430912863
,653182.02,263.9730,-0.019,7.170755e+04,0.5,190770,279859.8,5.41472548236919E-12,-3.69101664573322E-12,0.0203038627662149,0.0138403868648188,33.6266260051529,22.922018249863,0.681662746846814,346940.100051544,508961.508687976
,653184.189,263.9730,-0.019,5.433485e+04,0.5,256330.5,309345.9,5.61411980542252E-12,-4.65197740388302E-12,0.0170057622819349,0.0140913312528452,34.8649082321461,28.8897941094423,0.828620970893747,466170.411051331,562585.823224485
,653185.967,263.9730,-0.019,4.117107e+04,0.5,330322.6,328102.6,5.85126358401212E-12,-5.89085426435573E-12,0.0136670568553368,0.0137595305700189,36.3376228098373,36.5834895680948,1.00676617619001,600734.68518785,596697.325948376
,653188.245,263.9730,-0.019,3.119651e+04,0.5,406589.9,333780.4,6.15356982601917E-12,-7.49588454026705E-12,0.0105351263754781,0.0128332160291408,38.2150104949738,46.5510775816984,1.21813593608253,739436.706955745,607023.144997874
,653190.507,263.9730,-0.019,2.363846e+04,0.5,479015.2,328118.4,6.55315221494783E-12,-9.56685001168383E-12,0.007847351275217,0.0114562320813716,40.696504264972,59.4122247633366,1.45988521216732,871151.551156945,596726.060306928
,653192.784,263.9730,-0.019,1.791157e+04,0.5,543231.9,315887.1,7.108004478415E-12,-1.22236545209282E-11,0.00572450565748538,0.00984444785772048,44.1422578147086,75.9115601206064,1.71970270390909,987937.986775649,574481.847664686
,653195.046,263.9730,-0.019,1.357207e+04,0.5,598382.3,302654.3,7.89287248487254E-12,-1.56051151135297E-11,0.00415591385041131,0.00821671883865842,49.0164592866934,96.9111677773221,1.97711481383215,1088236.17461379,550416.276788961
,653196.637,263.9730,-0.019,1.028394e+04,0.5,645714,292365.6,9.00566074757102E-12,-1.98897586581905E-11,0.00304200237770437,0.00671851792179723,55.9271170577154,123.519738518504,2.20858404682357,1174315.03781875,531704.935344288
,653198.213,263.9730,-0.019,7.792469e+03,0.5,688232.8,287810.8,1.05630329624091E-11,-2.52590443173471E-11,0.00226910166064009,0.00542603053598747,65.598738119521,156.864173312693,2.39126815255022,1251641.01531034,523421.438108272
,653199.789,263.9730,-0.019,5.904585e+03,0.5,728598.1,290392.5,1.2723710127138E-11,-3.19239340671109E-11,0.00173478577455355,0.00435259732688257,79.017014479567,198.254592034867,2.50901142419312,1325050.57247662,528116.595922934
,653203.127,263.9730,-0.019,4.474074e+03,0.5,771388.7,301867.7,1.56497505237492E-11,-3.99911640491488E-11,0.00136644039434842,0.00349178358407976,97.1883634081858,248.353849400145,2.55538668098641,1402870.85368051,548985.74220438
,653204.718,263.9730,-0.019,3.390107e+03,0.5,816313.2,321064,1.95892179720002E-11,-4.98060735810336E-11,0.00110123307812328,0.00279991247211977,121.653315319995,309.306577876915,2.5425248548576,1484571.91005607,583896.714802899
,653206.294,263.9730,-0.019,2.568774e+03,0.5,869007.1,348059.2,2.46083808022727E-11,-6.14402884241493E-11,0.000904595333768568,0.00225852316982788,152.823410997438,381.557589062412,2.49672210934232,1580402.63259161,632991.003154901
,653207.87,263.9730,-0.019,1.946446e+03,0.5,933207.6,380056.1,3.06071929565466E-11,-7.51543392717963E-11,0.000748449534513248,0.00183777814334311,190.077342603713,466.724835374536,2.45544697217069,1697159.60639965,691181.534618649
,653209.461,263.9730,-0.019,1.474880e+03,0.5,1012381,412229.8,3.72298438147467E-11,-9.1431494062334E-11,0.000615131246787575,0.00151067969068236,231.205448598471,567.809516094104,2.45586563610879,1841146.74964765,749693.599917325
,653211.052,263.9730,-0.019,1.117550e+03,0.5,1106357,436666.7,4.39577814212524E-11,-1.11373272062817E-10,0.000493732901155835,0.00125094231212059,272.987408259514,691.652306071819,2.53364179132505,2012054.34959756,794135.286403405
,653212.643,263.9730,-0.019,8.467957e+02,0.5,1214554,446160.3,5.00865409320024E-11,-1.36347426328894E-10,0.000382249131696374,0.00104057266390209,311.048341286416,846.747250041705,2.72223682833278,2208824.69087384,811400.634906049
,653214.234,263.9730,-0.019,6.416440e+02,0.5,1323903,433295.2,5.53862918912181E-11,-1.69228918284023E-10,0.000281289195967936,0.000859459348752394,343.960950430919,1050.94848537059,3.05542964703971,2407690.09424196,788003.774387241
,653215.826,263.9730,-0.019,4.861923e+02,0.5,1427045,399595.2,5.95623551618611E-11,-2.12710665998886E-10,0.000196563567674461,0.000701973037794249,369.895213992942,1320.97962050735,3.57122658130028,2595267.25941215,726715.933679912
,653217.417,263.9730,-0.019,3.684033e+02,0.5,1511639,350279.4,6.28492849182383E-11,-2.71227569204814E-10,0.000130560243105627,0.000563435803898109,390.307764542882,1684.38234987795,4.31552355062844,2749112.46999956,637028.726120432
,653218.992,263.9730,-0.019,2.791500e+02,0.5,1577244,294887.5,6.53010470581083E-11,-3.49271110732462E-10,8.32849072057587E-05,0.000445460116759237,405.533742073866,2169.04976129389,5.34862956212115,2868423.71004717,536291.339067724
,653220.568,263.9730,-0.019,2.115173e+02,0.5,1624168,240897.2,6.72340121678394E-11,-4.53302616529438E-10,5.15531592183267E-05,0.000347579762244273,417.53787691645,2815.10809787593,6.74216221691244,2953761.11768368,438102.944226749
,653222.175,263.9730,-0.019,1.602760e+02,0.5,1655697,192805,6.89069346570125E-11,-5.91732605434567E-10,3.12647826673511E-05,0.000268483736770235,427.927090379294,3674.78851564911,8.58741733876196,3011100.71203565,350641.012687729
,653223.766,263.9730,-0.019,1.214445e+02,0.5,1677348,152749,7.05647361424397E-11,-7.74876555912306E-10,1.87684793650594E-05,0.000206098051876108,438.222399111521,4812.15238531782,10.9810735258496,3050475.87640225,277793.957869546
,653225.373,263.9730,-0.019,9.202165e+01,0.5,1692257,120746.4,7.25546002016662E-11,-1.01685044087005E-09,1.1241868280945E-05,0.000157554430537947,450.579888838116,6314.86297683014,14.0149685622097,3077589.83536681,219593.060213156
,653226.964,263.9730,-0.019,6.972812e+01,0.5,1702326,96156.21,7.54959557845841E-11,-1.33656191760208E-09,6.78352184673045E-06,0.000120093809970851,468.846348413398,8300.34096507325,17.7037551708829,3095901.6237372,174872.59589022
,653228.571,263.9730,-0.019,5.283509e+01,0.5,1710039,77829.06,8.00078760275713E-11,-1.75791135488867E-09,4.16038254445525E-06,9.1410797020261E-05,496.866357012176,10917.0128519957,21.9717288118346,3109928.71914894,141542.285806561
,653230.209,263.9730,-0.019,4.003407e+01,0.5,1716603,64799.55,8.72975230528617E-11,-2.31259615174969E-09,2.62468421831542E-06,6.95304335170986E-05,542.13665465278,14361.7263975896,26.4909710021134,3121866.20835971,117846.424282094
,653231.8,263.9730,-0.019,3.033521e+01,0.5,1722830,56101.16,9.9060658322943E-11,-3.042088148953E-09,1.72183091372815E-06,5.2876303325961E-05,615.188289802707,18892.0307765615,30.709347186404,3133190.8191634,102027.268770811
,653232.58,263.9730,-0.019,2.298591e+01,0.5,1727223,51166,1.18649141201193E-10,-4.00526767019013E-09,1.18990890794689E-06,4.01680419362614E-05,736.837040030216,24873.5856387466,33.7572411366923,3141180.06201881,93052.0373184322
,653233.391,263.9730,-0.019,1.741690e+01,0.5,1732990,48822.12,1.4843191161449E-10,-5.26873922125454E-09,8.60324860511389E-07,3.0538091750576E-05,921.794538863024,32720.0194892035,35.4960005833421,3151668.10289,88789.3861588746
,653234.218,263.9730,-0.019,1.319742e+01,0.5,1740226,48277.03,1.92100657653761E-10,-6.92458834079425E-09,6.44614355551417E-07,2.32361986954007E-05,1192.98697437207,43003.2036035274,36.0466664995755,3164827.71165434,87798.0689751607
,653235.029,263.9730,-0.019,1.000008e+01,0.5,1749229,48689.17,2.53059600633932E-10,-9.09153292523353E-09,4.92612456411826E-07,1.76978164654851E-05,1571.555303263,56460.4020066769,35.9264493520838,3181200.84013767,88547.5992620781
,653288.148,261.9782,-0.019,5.000000e+05,0.5,10953.64,67405.82,4.60079673957585E-12,-7.47642728750834E-13,0.0340989038903844,0.00554117014836211,28.5719510234065,4.64302437991299,0.162502881798634,19920.6214684101,122586.265842933
,653289.723,261.9782,-0.019,3.788642e+05,0.5,17048.7,86836.42,4.6581011192921E-12,-9.14530660666056E-13,0.033285763463546,0.0065350344424719,28.9278237174978,5.6794348294472,0.196331216786689,31005.2821919,157923.343517943
,653291.299,261.9782,-0.019,2.870762e+05,0.5,26348.88,110888.9,4.73239976929491E-12,-1.12448976978922E-12,0.0322075935663929,0.00765301141926431,29.3892345359165,6.98332668173929,0.23761512649147,47918.8712242288,201665.91214869
,653292.89,261.9782,-0.019,2.175258e+05,0.5,40384.71,140130,4.8208905478111E-12,-1.3893546472211E-12,0.0308400386327323,0.00888793275224215,29.9387815672032,8.62819532822985,0.288194605009634,73444.8567801677,254844.662264627
,653294.668,261.9782,-0.019,1.648255e+05,0.5,60970.89,174772.3,4.92544461164598E-12,-1.71828568724998E-12,0.0291453974857639,0.010167634253888,30.5880851031521,10.6709288150063,0.348859001111732,110883.507243443,317846.198292386
,653297.04,261.9782,-0.019,1.248930e+05,0.5,90583.86,214254.5,5.04581326999992E-12,-2.13330055068068E-12,0.0270732829910896,0.0114462122205379,31.3356007196665,13.2482616169377,0.422786265866061,164738.551404598,389649.723051285
,653299.317,261.9782,-0.019,9.463495e+04,0.5,131607.6,256845,5.18617645884252E-12,-2.65740130010225E-12,0.0245921033910184,0.0126010150333617,32.2072867306138,16.5030415586363,0.512400864334521,239345.567497739,467106.096334533
,653301.579,261.9782,-0.019,7.170755e+04,0.5,186125.6,299475.6,5.34621216532865E-12,-3.32269789925822E-12,0.0217269914586871,0.0135034350759895,33.2011433660059,20.634678516994,0.621505057507189,338493.653541719,544635.396692332
,653303.748,261.9782,-0.019,5.433485e+04,0.5,254495.8,337340.4,5.53362081103463E-12,-4.17466527934664E-12,0.0185447120860268,0.013990471755245,34.3649919230208,25.9255817312208,0.754418385701801,462833.770061843,613497.468823337
,653305.526,261.9782,-0.019,4.117107e+04,0.5,334705.6,365378.3,5.75264437980036E-12,-5.26972261003926E-12,0.0152197696690192,0.0139421036742764,35.7251760463306,32.7261265479989,0.916052212186657,608705.741740379,664488.04297669
,653307.804,261.9782,-0.019,3.119651e+04,0.5,421198,379380.3,6.02321056334842E-12,-6.68712698804136E-12,0.0119743981517992,0.013294292172634,37.4054510470553,41.5285168210305,1.11022633489404,766003.440066626,689952.504269984
,653310.081,261.9782,-0.019,2.363846e+04,0.5,506821.9,379102.3,6.37177186330896E-12,-8.51842239450615E-12,0.00906669335624792,0.0121212631881446,39.570092728671,52.9012606357736,1.33690009266628,921721.657987701,689446.925049906
,653312.343,261.9782,-0.019,1.791157e+04,0.5,585134.7,368344.8,6.84634413735317E-12,-1.08757705359405E-11,0.0066751440356549,0.01060381035041,42.5172900378718,67.5409066481273,1.58855154192485,1064143.6880098,669883.009726194
,653314.621,261.9782,-0.019,1.357207e+04,0.5,653190.7,353319.2,7.51278658976023E-12,-1.38890904641358E-11,0.0048516216584276,0.00896932334049065,46.6560429947888,86.2542805004545,1.84872687360325,1187912.39089342,642556.998470051
,653316.789,261.9782,-0.019,1.028394e+04,0.5,711479.7,339659.2,8.4569156123042E-12,-1.77145909275165E-11,0.00353408230656809,0.00740279615347493,52.5192901058511,110.01147258406,2.09468696858498,1293918.53175364,617714.50873527
,653318.381,261.9782,-0.019,7.792469e+03,0.5,762675,331044.8,9.78113446324948E-12,-2.25341909214668E-11,0.00260995871394078,0.00601293318050846,60.7429779354004,139.942239530364,2.30384225941625,1387023.85493952,602048.099981881
,653319.956,261.9782,-0.019,5.904585e+03,0.5,809826.2,329859.4,1.16282046878122E-11,-2.85479959496474E-11,0.00197055845010725,0.00483784867591539,72.21368681046,177.289280153013,2.45506479427295,1472774.45537748,599892.295638425
,653323.388,261.9782,-0.019,4.474074e+03,0.5,858160.7,338348.7,1.41447433976214E-11,-3.5875600808938E-11,0.00153157602173162,0.00388456746224361,87.84194096624,222.795304220017,2.53632037007974,1560677.0410353,615331.193742779
,653324.979,261.9782,-0.019,3.390107e+03,0.5,907054.9,355530.8,1.75852097465042E-11,-4.48646099524834E-11,0.00121945243705813,0.00311115185618382,109.207987236526,278.619011185608,2.55126953839161,1649597.51406533,646579.081215105
,653326.555,261.9782,-0.019,2.568774e+03,0.5,962425.8,382134,2.20798146782227E-11,-5.56092452007417E-11,0.000993154708378109,0.00250131554568442,137.12046397647,345.345539101272,2.51855579456421,1750296.70988199,694960.466494191
,653328.131,261.9782,-0.019,1.946446e+03,0.5,1029134,416302.7,2.76202215975474E-11,-6.8279425364213E-11,0.000819830446167311,0.0020266872791984,171.527599111782,424.030120833482,2.47208101220578,1871614.26286337,757100.699217529
,653329.722,261.9782,-0.019,1.474880e+03,0.5,1111164,453665.1,3.39850270203256E-11,-8.32396817917295E-11,0.000676961196369136,0.00165808414798122,211.054428725624,516.936575549847,2.44930456409365,2020796.50539222,825049.091491816
,653331.313,261.9782,-0.019,1.117550e+03,0.5,1211166,487006.7,4.06997152195527E-11,-1.0121854849965E-10,0.000550651631721241,0.00136944837552602,252.75410667824,628.589258359397,2.48695962499079,2202663.17145793,885685.135103907
,653332.904,261.9782,-0.019,8.467957e+02,0.5,1326520,506312.3,4.7202381415712E-11,-1.23668540139298E-10,0.000433784532245908,0.00113649985930589,293.137081757325,768.008601988786,2.61996400245461,2412449.44970579,920794.88399291
,653334.496,261.9782,-0.019,6.416440e+02,0.5,1453438,504412.9,5.28600549517612E-11,-1.5231333803909E-10,0.000327457814157311,0.0009435516627215,328.272468154187,945.899043361272,2.88144494322013,2643266.36860469,917340.577623786
,653336.087,261.9782,-0.019,4.861923e+02,0.5,1575825,476455.7,5.75474454259251E-11,-1.90331867555175E-10,0.000234371764803062,0.000775158920904473,357.382185152408,1182.00240214944,3.3073903827785,2865843.07366842,866496.766934678
,653337.678,261.9782,-0.019,3.684033e+02,0.5,1682116,427067.6,6.12565780815395E-11,-2.4127484757965E-10,0.000159181640937311,0.000626977989261902,380.416707774093,1498.36941695911,3.93875817317914,3059147.10561568,776678.072405372
,653339.254,261.9782,-0.019,2.791500e+02,0.5,1768518,366224.6,6.40142317642243E-11,-3.09128117366235E-10,0.000103432603374053,0.000499481522688191,397.542338490057,1919.7530187261,4.82905299097876,3216280.39976389,666027.149789468
,653340.829,261.9782,-0.019,2.115173e+02,0.5,1830474,302801.2,6.61874289515409E-11,-4.00111914426505E-10,6.4800912900193E-05,0.000391730238321605,411.038366920546,2484.78223881054,6.04513456353541,3328955.45789039,550683.433578276
,653342.436,261.9782,-0.019,1.602760e+02,0.5,1873953,244338.8,6.79375393201899E-11,-5.21046005062183E-10,3.96213764124445E-05,0.000303875590746249,421.906933946874,3235.80931309537,7.66948597603,3408027.68418458,444361.942226106
,653344.027,261.9782,-0.019,1.214445e+02,0.5,1904027,194358.2,6.95340061938189E-11,-6.81188780361201E-10,2.38810589014009E-05,0.000233950411852228,431.82134136493,4230.33086916345,9.796484017654,3462721.17146743,353465.70925113
,653345.634,261.9782,-0.019,9.202165e+01,0.5,1923915,153542.5,7.12899573097771E-11,-8.93275921765243E-10,1.42952879798238E-05,0.000179122516395804,442.726180705709,5547.43826596822,12.5301789406842,3498890.09063619,279237.041003115
,653347.225,261.9782,-0.019,6.972812e+01,0.5,1937442,121693.1,7.37078535111189E-11,-1.17348223623434E-09,8.58507009007898E-06,0.000136680513237503,457.741843373473,7287.58058188334,15.92072188152,3523490.70254266,221314.757506854
,653348.832,261.9782,-0.019,5.283509e+01,0.5,1947522,97627.55,7.73427008188006E-11,-1.54286993153093E-09,5.21871849509595E-06,0.000104105542759254,480.315037785495,9581.55872003428,19.9484879012123,3541822.49584622,177548.419378242
,653350.47,261.9782,-0.019,4.003407e+01,0.5,1955460,80078.33,8.31146372470279E-11,-2.0296046202646E-09,3.24354611999704E-06,7.92052568505039E-05,516.160021659469,12604.2872766481,24.4193404133178,3556258.78307277,145632.876354566
,653352.061,261.9782,-0.019,3.033521e+01,0.5,1962732,67905.1,9.23709373875887E-11,-2.66989364098745E-09,2.08411199304616E-06,6.02392648024298E-05,573.643664003215,16580.6217196699,28.9040440261483,3569483.86252748,123494.271573152
,653352.841,261.9782,-0.019,2.298591e+01,0.5,1967587,60429.25,1.07976876639643E-10,-3.51574607953541E-09,1.40533367618242E-06,4.57579114736445E-05,670.55994986049,21833.5498134786,32.5601757427074,3578313.31257597,109898.464334223
,653353.652,261.9782,-0.019,1.741690e+01,0.5,1973712,56241.34,1.31820487443523E-10,-4.62605759238901E-09,9.91063538217382E-07,3.478000343061E-05,818.633972398692,28728.8264278726,35.0936161905104,3589452.42309028,102282.20436459
,653354.479,261.9782,-0.019,1.319742e+01,0.5,1981216,54473.6,1.67235299757303E-10,-6.08238213820943E-09,7.27353454812064E-07,2.64539942711504E-05,1038.56767958214,37772.9194301646,36.3702050167421,3603099.42477182,99067.3388591906
,653355.29,261.9782,-0.019,1.000008e+01,0.5,1990494,54302.4,2.179687878049E-10,-7.98980458161935E-09,5.49404285451108E-07,2.01388140075709E-05,1353.63370353263,49618.4287449445,36.6557279236277,3619972.67658436,98755.9893538763
,653408.097,259.9754,-0.019,5.000000e+05,0.5,10158.75,68026.74,4.57711422297531E-12,-6.83521790293794E-13,0.0344130116544264,0.00513905535006387,28.424877431,4.2448193695916,0.149334658694507,18475.010438741,123715.48976139
,653409.688,259.9754,-0.019,3.788642e+05,0.5,15832.47,87869.71,4.63043609234209E-12,-8.34317542631281E-13,0.0336818397473132,0.00606883438381831,28.7560178673768,5.18129387481428,0.180181202373378,28793.4094766634,159802.516008283
,653411.264,259.9754,-0.019,2.870762e+05,0.5,24533.13,112616.4,4.69986082507129E-12,-1.02384995971618E-12,0.0327093445792169,0.00712562826352755,29.1871605966978,6.35833151521151,0.217846867774143,44616.6932786997,204807.595971299
,653412.839,259.9754,-0.019,2.175258e+05,0.5,37760.82,143003.4,4.78289389349995E-12,-1.262948960595E-12,0.0314724211847005,0.00831046276745631,29.7028140582079,7.84318844968343,0.264055400081397,68672.9709536528,260070.314534314
,653414.618,259.9754,-0.019,1.648255e+05,0.5,57313.77,179513.9,4.8813713901783E-12,-1.55848542726362E-12,0.0299361167056775,0.00955776520682999,30.3143807870309,9.67853435372027,0.31927204522881,104232.558044405,326469.41566621
,653416.989,259.9754,-0.019,1.248930e+05,0.5,85806.84,221952.8,4.99491385338357E-12,-1.93103116442355E-12,0.0280460432105964,0.0108425860921995,31.019504243121,11.9921246204995,0.386599493225587,156050.918145971,403650.08459779
,653419.266,259.9754,-0.019,9.463495e+04,0.5,125899.9,269029.1,5.12819065685235E-12,-2.39988421653511E-12,0.0257586927617537,0.0120545206553325,31.8471822556074,14.903804314339,0.467978742820015,228965.371402628,489264.469627179
,653421.528,259.9754,-0.019,7.170755e+04,0.5,180326.7,318167,5.27986685340749E-12,-2.99245668505646E-12,0.0230830548179421,0.0130827241707613,32.7891245114154,18.5838085629014,0.566767452312779,327947.598364338,578628.142858414
,653423.697,259.9754,-0.019,5.433485e+04,0.5,250541.1,364735.1,5.45633035901981E-12,-3.74802153703391E-12,0.02005068890998,0.0137730688800288,33.8850013617016,23.2760310555859,0.686912501703291,455641.632861687,663318.299975415
,653425.491,259.9754,-0.019,4.117107e+04,0.5,335787.2,403077.1,5.66147169228037E-12,-4.71634267347386E-12,0.0167901066397654,0.0139871575345467,35.158973775301,29.2895164693845,0.833059481672365,610672.772259936,733048.222479878
,653427.753,259.9754,-0.019,3.119651e+04,0.5,431748.9,427508.7,5.90788243100087E-12,-5.96647914045714E-12,0.0134934770918735,0.0136273107227796,36.6892381962005,37.0531365397886,1.0099183946432,785191.626372827,777480.270225432
,653430.031,259.9754,-0.019,2.363846e+04,0.5,531072.2,435359.5,6.21580473933006E-12,-7.58233390493704E-12,0.0104121528311208,0.012701238656236,38.6015028778623,47.0879469878403,1.21984750533754,965823.988062031,791757.972890865
,653432.293,259.9754,-0.019,1.791157e+04,0.5,625447.2,428612.2,6.62467913728201E-12,-9.6669833880404E-12,0.00776730978810865,0.0113343534283559,41.1407020501529,60.03407486605,1.45923797782704,1137457.22149687,779487.128748296
,653434.57,259.9754,-0.019,1.357207e+04,0.5,709341.1,413292.7,7.1909619200394E-12,-1.23419669363114E-11,0.00567515100959704,0.00974035558773159,44.6574416172727,76.6463060198789,1.71631654757028,1290029.20901962,751626.622050495
,653436.739,259.9754,-0.019,1.028394e+04,0.5,781340.1,396342.8,7.99111193444655E-12,-1.5753474512396E-11,0.00412386320410475,0.00812967887465478,49.6265476910887,97.8325119962064,1.97137452730313,1420968.77112902,720801.020531054
,653438.314,259.9754,-0.019,7.792469e+03,0.5,843647.2,383199,9.11567502846145E-12,-2.006898168803E-11,0.00302114266474928,0.00665131837482945,56.610329732259,124.632752615996,2.20159029642562,1534282.35034966,696897.307750965
,653439.89,259.9754,-0.019,5.904585e+03,0.5,899607.8,377419.5,1.06890437614001E-11,-2.54781407486812E-11,0.00225467937236366,0.00537419807370169,66.3812926597426,158.224809928441,2.38357530546249,1636053.99244719,686386.534001173
,653441.668,259.9754,-0.019,4.474074e+03,0.5,953100,380850.1,1.28605851912717E-11,-3.21843784360332E-11,0.00172396371268484,0.00431432160464163,79.8670384754357,199.872008359556,2.5025594059185,1733336.52754168,692625.527067362
,653443.259,259.9754,-0.019,3.390107e+03,0.5,1007678,395564.8,1.58466554295368E-11,-4.03684201676306E-11,0.00135676700689339,0.00345628393621555,98.4111858111048,250.696692162099,2.54744102609737,1832593.73140295,719386.12616695
,653444.944,259.9754,-0.019,2.568774e+03,0.5,1067096,420850.8,1.98165085932797E-11,-5.02461134773997E-11,0.00109377850059061,0.00277335022973995,123.064839642166,312.039321590448,2.53556842472439,1940653.10585838,765372.011630615
,653446.52,259.9754,-0.019,1.946446e+03,0.5,1136670,455994.9,2.48577334523562E-11,-6.19634997744266E-11,0.000897996823746323,0.0022384593548036,154.371945329428,384.806845641478,2.49272524758501,2067182.48951926,829286.136336918
,653448.111,259.9754,-0.019,1.474880e+03,0.5,1221321,497452.1,3.08670808715549E-11,-7.57834052306308E-11,0.000742300363753657,0.00182246094158609,191.691303228254,470.63147215588,2.45515296849687,2221131.36203309,904681.455914718
,653449.702,259.9754,-0.019,1.117550e+03,0.5,1325746,538684.6,3.74629234134867E-11,-9.21992588311163E-11,0.000609083107014963,0.00149900237131832,232.652923733043,572.577502730516,2.46108019423611,2411041.82986284,979668.129266793
,653451.293,259.9754,-0.019,8.467957e+02,0.5,1449110,569139.5,4.41318795212003E-11,-1.123660331658E-10,0.000487611918158358,0.00124152919753849,274.068595424813,697.817569007337,2.54614202669117,2635395.336718,1035054.33282637
,653452.885,259.9754,-0.019,6.416440e+02,0.5,1590369,579575.8,5.01743848083381E-11,-1.3767963775101E-10,0.000376252519724367,0.0010324453566583,311.593870914096,855.020573481121,2.74402243848001,2892293.23257784,1054034.10410156
,653454.476,259.9754,-0.019,4.861923e+02,0.5,1732132,560773.8,5.53793068693807E-11,-1.71056974427611E-10,0.00027584840555233,0.000852047385962341,343.917571922123,1062.3011126565,3.08882476321112,3150107.71810285,1019840.21742562
,653456.66,259.9754,-0.019,3.684033e+02,0.5,1865896,515773.9,5.94571403528316E-11,-2.15095878941891E-10,0.000192245292676468,0.000695478624691653,369.24180708525,1335.79231301378,3.61766270065236,3393374.97995375,938002.036326336
,653458.251,259.9754,-0.019,2.791500e+02,0.5,1974186,450713.5,6.26673516841867E-11,-2.74491463761342E-10,0.000127294754860354,0.000557568217767481,389.177919486233,1704.65184681366,4.38013505253337,3590314.45384682,819681.222333604
,653459.827,259.9754,-0.019,2.115173e+02,0.5,2057792,378532.6,6.50605154773599E-11,-3.53684222350168E-10,8.10077966747939E-05,0.000440377383440733,404.039988506009,2196.45614678302,5.4362345541705,3742362.85770964,688410.851374803
,653461.418,259.9754,-0.019,1.602760e+02,0.5,2117402,308709.2,6.69520860529459E-11,-4.59216897043171E-10,5.00595215135076E-05,0.000343352679388058,415.787054264872,2851.83706956109,6.8588885592007,3850771.40918037,561427.901320083
,653463.009,259.9754,-0.019,1.214445e+02,0.5,2157427,246824.7,6.85979687255777E-11,-5.99596028572979E-10,3.03276897965746E-05,0.000265086017788149,426.00834457057,3723.62208807243,8.74072570532852,3923562.08645963,448882.875259173
