Repository: AlexiLJ/BunchOfScripts

ScriptCutter.py:                filters out a threshold values from an CSV file

From_dat_to_csv.py:             converts .dat file from PPMS to .csv 
                    
Convert_all_files_to_csv.py     Converts all files in a rectory from .dat to .csv
                                and removes LCR head

temp_script.py:                 Script for measuring RaspberryPi CPU and GPU temperatures
                                Run in bash with "watch python3 temp_script.py"

File: Scripts/Data_examples/Nb-PrO2/Jan 31 2019 Pr0.994Nb0.006O2 1300C 10h air.dat (part 13 of 45)
Comment,Time Stamp (sec),Temperature (K),Magnetic Field (Oe),Frequency (Hz),AC Voltage (Vrms),Re[Impedance] (Ohm),-Im[Impedance] (Ohm),Re[Cp] (F),Im[Cp] (F),Re[Modulus],Im[Modulus],Re[Permittivity],Im[Permittivity],Loss Factor,Re[Sp.Impedance] (Ohm-cm),-Im[Sp.Impedance] (Ohm-cm)
,653464.632,259.9754,-0.019,9.202165e+01,0.5,2184888,195426.2,7.024131094529E-11,-7.85306153364455E-10,1.81947917208763E-05,0.000203419920632147,436.213858109653,4876.92245982107,11.1801181213164,3973503.4927998,355408.006398769
,653466.207,259.9754,-0.019,6.972812e+01,0.5,2203882,154463.5,7.22331144671861E-11,-1.03062057235639E-09,1.08969199885525E-05,0.000155477027376765,448.583392322354,6400.37849613776,14.2679791665992,4008046.55649105,280911.99949841
,653467.939,259.9754,-0.019,5.283509e+01,0.5,2217070,123061.9,7.51848747386166E-11,-1.35452264459386E-09,6.57832152472993E-06,0.000118514335491594,466.914467282193,8411.88099628993,18.0158928149167,4032030.65272987,223804.098645139
,653469.577,259.9754,-0.019,4.003407e+01,0.5,2227047,99715.17,7.97665413158618E-11,-1.78151264785354E-09,4.03892979234639E-06,9.02057979468484E-05,495.367615825917,11063.5820279127,22.334084171947,4050175.12711376,181345.028340183
,653471.152,259.9754,-0.019,3.033521e+01,0.5,2235728,83077.15,8.70800952184261E-11,-2.34345312907943E-09,2.54976555020307E-06,6.86179320550166E-05,540.786380387633,14553.35495562,26.9114672325664,4065962.65664433,151086.62123498
,653472.697,259.9754,-0.019,2.298591e+01,0.5,2243802,72001.12,9.89200049413421E-11,-3.08268683775187E-09,1.67444736876349E-06,5.21815265502295E-05,614.31480163145,19144.157487137,31.1634319021704,4080646.27759006,130943.417605615
,653473.524,259.9754,-0.019,1.741690e+01,0.5,2249727,65651.79,1.18430770716541E-10,-4.05833416745852E-09,1.15689091489827E-06,3.96438349556248E-05,735.480911701666,25203.1401587048,34.267565286491,4091421.66204676,119396.333758783
,653474.35,259.9754,-0.019,1.319742e+01,0.5,2257571,62187.33,1.47035899925181E-10,-5.33780729338262E-09,8.30350285662007E-07,3.01439975755875E-05,913.125001851765,33148.9472784165,36.3027484859054,4105686.99802623,113095.761871041
,653475.162,259.9754,-0.019,1.000008e+01,0.5,2267206,61002.37,1.88742880801849E-10,-7.0147928975749E-09,6.17191201506271E-07,2.29384464112169E-05,1172.13444790961,43563.3935715507,37.1658674900664,4123209.50085161,110940.757724911
,653529.029,257.9669,-0.019,5.000000e+05,0.5,9411.749,68600.58,4.55432132254491E-12,-6.24836249972533E-13,0.0347033028341562,0.00476116638876912,28.2833285490038,3.88036936696101,0.137196347319512,17116.4917949364,124759.092565885
,653530.62,257.9669,-0.019,3.788642e+05,0.5,14681.35,88817.92,4.60393161338247E-12,-7.61016823993769E-13,0.0340453035309856,0.00562759201065095,28.5914192733505,4.72608042778759,0.165297160753145,26699.9477794818,161526.959433716
,653532.196,257.9669,-0.019,2.870762e+05,0.5,22798.61,114197.4,4.66866942260818E-12,-9.3206301881627E-13,0.0331685447825598,0.00662183829723895,28.993455185663,5.7883145967457,0.19964211094123,41462.242671469,207682.850456708
,653533.771,257.9669,-0.019,2.175258e+05,0.5,35207.37,145645.3,4.74622832442312E-12,-1.14732309743222E-12,0.0320538548396196,0.0077484953325976,29.4751128787803,7.12512662554152,0.241733650176147,64029.1894446283,264874.953892316
,653535.55,257.9669,-0.019,1.648255e+05,0.5,53692.79,183875.3,4.83877523498574E-12,-1.41295401040428E-12,0.0306634329714382,0.0089539229424208,30.0498493745739,8.77475251978176,0.292006539214348,97647.3341439773,334401.189804517
,653537.921,257.9669,-0.019,1.248930e+05,0.5,80925.99,229074.9,4.9457100397809E-12,-1.74718610036372E-12,0.0289459945712018,0.0102258399641739,30.7139378310412,10.850406682598,0.35327305610523,147174.456504536,416602.55137232
,653540.198,257.9669,-0.019,9.463495e+04,0.5,119804.1,280419.1,5.0716557673681E-12,-2.16677521152926E-12,0.026849249547456,0.0114708669192233,31.4960882636554,13.456146560444,0.427232310495255,217879.364892725,509978.668608083
,653542.476,257.9669,-0.019,7.170755e+04,0.5,173535.1,335888.5,5.21566852892064E-12,-2.69464884845148E-12,0.0243687518134072,0.0125899927589507,32.3904389169737,16.7343569562546,0.516644958073885,315596.188900009,610856.999508115
,653544.644,257.9669,-0.019,5.433485e+04,0.5,244551.1,391251.9,5.38339562116066E-12,-3.3648790482296E-12,0.0215084046814759,0.0134437788649719,33.4320607351161,20.8966326503192,0.625047699448872,444748.037436259,711542.555597614
,653546.423,257.9669,-0.019,4.117107e+04,0.5,333638.6,440785.1,5.57561191142268E-12,-4.22028637599226E-12,0.0183608268349149,0.013897657974472,34.6257658132007,26.2088986897337,0.756918961189931,606765.263223028,801625.133381716
,653548.7,257.9669,-0.019,3.119651e+04,0.5,437959.2,477588.6,5.80260764775537E-12,-5.32111822460759E-12,0.0150741513177157,0.0138233267121236,36.0354588355484,33.0453045220294,0.917021888713424,796485.866050712,868557.093188011
,653550.962,257.9669,-0.019,2.363846e+04,0.5,550858.6,496589.9,6.07853525172068E-12,-6.74281417888987E-12,0.0118765524427307,0.0131744545175591,37.7490294261999,41.8743464196016,1.10928273007566,1001808.13439353,903113.43288036
,653553.24,257.9669,-0.019,1.791157e+04,0.5,662890.2,497179.8,6.43412749147011E-12,-8.57862700706288E-12,0.00900989175527412,0.0120128954306511,39.9573347771033,53.2751444082422,1.33330074954775,1205552.19537238,904186.242887282
,653555.502,257.9669,-0.019,1.357207e+04,0.5,765694.7,484030,6.91716761762321E-12,-1.09423766787714E-11,0.00664648406123616,0.0105141780867364,42.9571192944386,67.954545319545,1.58191579034357,1392515.57282034,880271.618325465
,653557.671,257.9669,-0.019,1.028394e+04,0.5,855129.1,464865.5,7.59414168426124E-12,-1.39695708623996E-11,0.00483682743904457,0.00889743784988452,47.1612758723016,86.7540813235936,1.83951938786595,1555163.68145404,845418.478170106
,653559.262,257.9669,-0.019,7.792469e+03,0.5,931998.7,447012.2,8.54505607929206E-12,-1.78160264022487E-11,0.00352424622476426,0.00734788200402629,53.0666616261564,110.641409001628,2.08495137269184,1694961.06424443,812949.92604844
,653560.837,257.9669,-0.019,5.904585e+03,0.5,999596.6,435788.1,9.8784314306842E-12,-2.26588254049274E-11,0.00260336956567309,0.00597152461572561,61.3472133201888,140.716246851016,2.29376754436388,1817896.65259309,792537.437832323
,653562.616,257.9669,-0.019,4.474074e+03,0.5,1062382,434126.6,1.17249146033413E-11,-2.86928702966529E-11,0.00196512618773435,0.00480899970095728,72.8142764748993,178.188981439876,2.44717094045838,1932080.0826805,789515.783608726
,653564.191,257.9669,-0.019,3.390107e+03,0.5,1124094,444754,1.42875651154296E-11,-3.61111226000525E-11,0.00152548344388546,0.00385558485448355,88.728894978182,224.257945901789,2.52745113028775,2044311.39501672,808843.095131963
,653565.767,257.9669,-0.019,2.568774e+03,0.5,1188812,467338.3,1.7745513016246E-11,-4.5140915734639E-11,0.00121459810707872,0.0030896864324462,110.203505498082,280.334930345289,2.54379322216904,2162009.50999883,849915.587146399
,653567.452,257.9669,-0.019,1.946446e+03,0.5,1262135,502086.2,2.22506407588383E-11,-5.5933249059935E-11,0.000988765034097665,0.0024855392486606,138.181331188204,347.357673720616,2.51378149807742,2295356.93860961,913109.170532577
,653569.043,257.9669,-0.019,1.474880e+03,0.5,1350287,546600.3,2.77958294758933E-11,-6.86650687815493E-11,0.000815639538998545,0.002014904613473,172.618162330162,426.425050550296,2.47033710007111,2455672.83576191,994063.861037921
,653570.634,257.9669,-0.019,1.117550e+03,0.5,1458656,594965.5,3.41429022917266E-11,-8.37069532355082E-11,0.000672719129722125,0.00164928184051673,212.034868588023,519.838433111047,2.45166484443216,2652755.98144774,1082022.27864558
,653572.225,257.9669,-0.019,8.467957e+02,0.5,1590369,637494.6,4.0813741475382E-11,-1.0181875927492E-10,0.00054617534843671,0.00136255325569494,253.462234592023,632.316698158512,2.49471760231381,2892293.23257784,1159366.98802914
,653573.817,257.9669,-0.019,6.416440e+02,0.5,1741704,661103.8,4.72487350625008E-11,-1.24478653508417E-10,0.000429179359368272,0.00113068992634615,293.42494801197,773.039582668017,2.634539387007,3167515.64722008,1202303.3942258
,653575.408,257.9669,-0.019,4.861923e+02,0.5,1907389,656704.6,5.28263656843127E-11,-1.53433414074206E-10,0.000323037411571084,0.000938257483530888,328.063250456897,952.854959788207,2.90448551753711,3468835.40649586,1194302.87586261
,653577.607,257.9669,-0.019,3.684033e+02,0.5,2067295,619010.1,5.74247730154244E-11,-1.9178030557324E-10,0.000230724699028372,0.000770546420289197,356.620362732696,1190.9975180946,3.33967894869567,3759645.30133699,1125750.51646966
,653579.183,257.9669,-0.019,2.791500e+02,0.5,2204638,553363.8,6.10640679996047E-11,-2.43283288040368E-10,0.000156286220114539,0.000622654643727826,379.221178185654,1510.84227018982,3.98406617852487,4009421.44098882,1006364.16699116
,653580.759,257.9669,-0.019,2.115173e+02,0.5,2315855,473508.7,6.37658591875396E-11,-3.11868575653963E-10,0.000101333138792659,0.000495604106405379,395.999890627592,1936.77186228968,4.89083938690039,4211684.04573502,861137.263475791
,653582.366,257.9669,-0.019,1.602760e+02,0.5,2395261,390846,6.58936798003146E-11,-4.03822890274382E-10,6.33786221643812E-05,0.000388409608654247,409.214120635155,2507.82820805812,6.1284009558752,4356094.20238802,710804.373563694
,653583.957,257.9669,-0.019,1.214445e+02,0.5,2451009,315082.6,6.76174358195945E-11,-5.25992053356004E-10,3.87146316924448E-05,0.000301158841236766,419.919021404953,3266.52535155776,7.77894114114839,4457479.2036863,573018.759597949
,653585.564,257.9669,-0.019,9.202165e+01,0.5,2489491,250451.7,6.91923812730323E-11,-6.87772574303878E-10,2.33178382306947E-05,0.00023177941461276,429.699776110563,4271.2176652395,9.94000440004999,4527463.73443109,455479.047313935
,653587.155,257.9669,-0.019,6.972812e+01,0.5,2515034,197792.4,7.0934800247011E-11,-9.01973151670343E-10,1.39536392555119E-05,0.000177427834190531,440.520577898769,5601.44996023635,12.7155239533976,4573917.00787878,359711.249386356
,653588.762,257.9669,-0.019,5.283509e+01,0.5,2532365,156768.6,7.3357911013142E-11,-1.18498861585034E-09,8.38012622738457E-06,0.000135368551826136,455.568624150986,7359.03770843211,16.1535218149553,4605435.689401,285104.124175397
,653590.4,257.9669,-0.019,4.003407e+01,0.5,2545542,125846.6,7.70209480172646E-11,-1.55792892344937E-09,5.0973746723342E-06,0.000103106331980069,478.316882725079,9675.07834368002,20.2273402698206,4629399.78070665,228868.438408275
,653591.991,257.9669,-0.019,3.033521e+01,0.5,2555983,103241.5,8.27760866699959E-11,-2.04931418407362E-09,3.16864047516424E-06,7.84470507270014E-05,514.057548750223,12726.6879658591,24.757321425977,4648388.0995442,187758.118883847
,653593.535,257.9669,-0.019,2.298591e+01,0.5,2565449,87572.48,9.20229229323383E-11,-2.69582539644697E-09,2.03657260764963E-06,5.96617014811288E-05,571.482418346497,16741.66357587,29.2951507140143,4665603.25385089,159261.964527766
,653594.346,257.9669,-0.019,1.741690e+01,0.5,2571999,77914.38,1.07528843892091E-10,-3.54958967730493E-09,1.37297761968E-06,4.53227897705063E-05,667.777568798135,22043.725935716,33.0105816153578,4677515.28223762,141697.451342738
,653595.189,257.9669,-0.019,1.319742e+01,0.5,2580288,72042.2,1.30390486370814E-10,-4.67011012013479E-09,9.61936480465063E-07,3.44530449834436E-05,809.753353904635,29002.4022314683,35.8163409779268,4692589.90869528,131018.126937848
,653595.984,257.9669,-0.019,1.000008e+01,0.5,2590376,69356.21,1.64387444717596E-10,-6.13968513414714E-09,7.01711139777377E-07,2.62081174189299E-05,1020.88187876935,38128.7835306894,37.3488689765487,4710936.25104114,126133.304170446
,653647.512,255.9806,-0.019,5.000000e+05,0.5,8725.6,69115.87,4.53320254755113E-12,-5.72298549506968E-13,0.0349639750459278,0.00441406091916006,28.1521763510364,3.55409879046019,0.126245969268708,15868.6404414203,125696.214567015
,653649.087,255.9806,-0.019,3.788642e+05,0.5,13615.25,89674.12,4.57900920492285E-12,-6.95232415744095E-13,0.0343734984367347,0.00521893913863612,28.4366456821226,4.31754490731016,0.1518303162607,24761.1060293903,163084.070686346
,653650.663,255.9806,-0.019,2.870762e+05,0.5,21177.99,115608.6,4.6397884175856E-12,-8.49948816175819E-13,0.0335784267097941,0.00615113049613742,28.8140978465496,5.27836749215239,0.183186977439395,38514.9340540473,210249.301519206
,653652.238,255.9806,-0.019,2.175258e+05,0.5,32799.17,148004.1,4.71209673698921E-12,-1.0442471656728E-12,0.0325729833854477,0.00721849475431068,29.2631482779266,6.48500261210955,0.221609874321049,59649.5639849432,269164.739015772
,653654.017,255.9806,-0.019,1.648255e+05,0.5,50216.87,187772.7,4.7991306970703E-12,-1.28345239924541E-12,0.0313133716182433,0.00837427118966183,29.803648149051,7.97051927477548,0.267434350147812,91325.9207531341,341489.119489168
,653656.404,255.9806,-0.019,1.248930e+05,0.5,76140.73,235475.4,4.899474055145E-12,-1.58423992983896E-12,0.029754764271649,0.00962117262619058,30.4268022840235,9.83847543085695,0.323348978279684,138471.837732335,428242.694530992
,653658.681,255.9806,-0.019,9.463495e+04,0.5,113603.7,290753.3,5.01812342016195E-12,-1.96069103114927E-12,0.0278387167937075,0.0108771980610962,31.1636407139983,12.1763188606315,0.390721962571018,206603.129654692,528772.757730863
,653660.943,255.9806,-0.019,7.170755e+04,0.5,166177.8,352169.5,5.1546299863536E-12,-2.43230907544881E-12,0.0255499403574451,0.0120562197428552,32.0113762572905,15.1051697589052,0.471868801812763,302215.980281729,640466.119227878
,653663.112,255.9806,-0.019,5.433485e+04,0.5,237160.4,416014.2,5.31399492591102E-12,-3.02938977137566E-12,0.0228696698133363,0.0130374877607513,33.0010672837848,18.8131710827403,0.570077656003088,431307.086566359,756576.024379426
,653664.89,255.9806,-0.019,4.117107e+04,0.5,328664.7,476861.4,5.49584603446474E-12,-3.78787334886729E-12,0.019863578849773,0.013690471033275,34.1304023231824,23.5235194973383,0.689224793619278,597719.57803329,867234.585242541
,653667.168,255.9806,-0.019,3.119651e+04,0.5,439670.1,527145.4,5.70750998145632E-12,-4.76039719648108E-12,0.0166383149137935,0.0138773279288392,35.4448815904021,29.5631046639888,0.834058496953592,799597.360610539,958682.590646912
,653669.43,255.9806,-0.019,2.363846e+04,0.5,564888.6,559783.6,5.95922714357647E-12,-6.01357288462347E-12,0.0133879067656845,0.0135099990599904,37.0081000577563,37.3455989605374,1.00911959550083,1027323.51733489,1018039.40971439
,653671.707,255.9806,-0.019,1.791157e+04,0.5,694716,571101.9,6.27431210849564E-12,-7.63237700796593E-12,0.0103495079651896,0.0125896425411029,38.9648463987633,47.3987255702761,1.21644841314659,1263431.55919384,1038623.21290364
,653673.969,255.9806,-0.019,1.357207e+04,0.5,818500.4,563446.1,6.69154460608994E-12,-9.72059605471128E-12,0.00773699052334705,0.0112392824054613,41.555951192438,60.3670212170978,1.45266849837101,1488549.61822209,1024700.14314437
,653676.138,255.9806,-0.019,1.028394e+04,0.5,928779.4,544093.8,7.26731814711413E-12,-1.24054627865375E-11,0.00566118118306054,0.00966375368088051,45.1316304379926,77.0406290959766,1.70702073796834,1689106.3477581,989505.46422092
,653677.729,255.9806,-0.019,7.792469e+03,0.5,1023836,522063.2,8.07301102957666E-12,-1.58322580876753E-11,0.00411594865126354,0.00807192769633075,50.1351589311355,98.3217751785954,1.96113420750591,1861979.15959728,949439.947796977
,653679.305,255.9806,-0.019,5.904585e+03,0.5,1106238,505046.6,9.20543991081976E-12,-2.01633026260655E-11,0.0030171153083039,0.00660859335441024,57.1677892262422,125.218506209248,2.19036817592674,2011837.93259328,918493.043637324
,653681.083,255.9806,-0.019,4.474074e+03,0.5,1180815,497332.6,1.07766012923239E-11,-2.55868456139724E-11,0.00225123573693484,0.00534510089768639,66.9250440199724,158.899890846576,2.3742963964156,2147465.92358528,904464.129595296
,653682.659,255.9806,-0.019,3.390107e+03,0.5,1251266,502037.5,1.29663426112042E-11,-3.23169955506334E-11,0.00172196291536365,0.00429177830193046,80.5238151151601,200.695589560314,2.49237556955407,2275590.24600878,913020.603237548
,653684.25,255.9806,-0.019,2.568774e+03,0.5,1323512,521320.5,1.5962551142073E-11,-4.05252200654825E-11,0.00135489621219004,0.00343976765845208,99.1309234587006,251.670453720258,2.53876837761032,2406979.00979934,948089.251082042
,653685.825,255.9806,-0.019,1.946446e+03,0.5,1402030,554233.8,1.99387551592936E-11,-5.04385205232601E-11,0.00109145999662026,0.00276103633351394,123.824017474754,313.234211302396,2.52967249561467,2549774.22275655,1007946.37534176
,653687.51,255.9806,-0.019,1.474880e+03,0.5,1494147,600142.2,2.4979037646654E-11,-6.2189184767602E-11,0.000895535014052448,0.00222957318222485,155.125270828162,386.208398662992,2.48965495177643,2717300.98900097,1091436.78205773
,653689.101,255.9806,-0.019,1.117550e+03,0.5,1606088,654068.9,3.09737879447842E-11,-7.60571694093123E-11,0.000739546513514326,0.00181598113103558,192.353977422037,472.331607403753,2.45553335436068,2920880.28207572,1189509.51201239
,653690.693,255.9806,-0.019,8.467957e+02,0.5,1743910,707266.7,3.75352984852527E-11,-9.25509180361764E-11,0.000605952797576924,0.00149409995299139,233.102388711146,574.761383078343,2.46570353163807,3171527.54563552,1286256.64235008
,653692.284,255.9806,-0.019,6.416440e+02,0.5,1906296,745803.2,4.41483857633456E-11,-1.12844636744818E-10,0.000484165027626232,0.00123754075539469,274.171102787962,700.78980159951,2.5560308671242,3466847.64359102,1356340.28844557
,653693.875,255.9806,-0.019,4.861923e+02,0.5,2091505,757706.9,5.01229843123577E-11,-1.38354913099271E-10,0.000372721122564925,0.00102882538280984,311.274662625432,859.214180647429,2.76030876846971,3803674.34061071,1377988.71780545
,653696.059,255.9806,-0.019,3.684033e+02,0.5,2277650,731910.8,5.52461664673782E-11,-1.71921812131238E-10,0.000272806371084438,0.000848952401167559,343.090740992487,1067.67194338646,3.11192292831312,4142203.27558002,1331075.14903185
,653697.65,255.9806,-0.019,2.791500e+02,0.5,2450375,670993.4,5.92698946228797E-11,-2.16445449443376E-10,0.000189508280461791,0.00069205800345661,368.078970270594,1344.17344012148,3.65186155333272,4456326.19208368,1220288.92032251
,653699.226,255.9806,-0.019,2.115173e+02,0.5,2590472,585129.9,6.2424175727588E-11,-2.76362700565116E-10,0.000125220612352919,0.000554373464974342,387.667743767702,1716.2726354155,4.42717420524913,4711110.8395488,1064134.95858442
,653700.817,255.9806,-0.019,1.602760e+02,0.5,2698311,490636,6.47746182786341E-11,-3.56235712467164E-10,7.95603221326132E-05,0.00043755144827117,402.26450455788,2212.30145679909,5.49961886204844,4907230.11118196,892285.490008332
,653702.408,255.9806,-0.019,1.214445e+02,0.5,2775128,399701.2,6.66338282047746E-11,-4.62639097401408E-10,4.91118352617004E-05,0.00034098378780482,413.810603626976,2873.0896800463,6.94300642580007,5046931.83401919,726908.708490446
,653704.031,255.9806,-0.019,9.202165e+01,0.5,2826552,319336.2,6.8258201838692E-11,-6.04176278553946E-10,2.9731201077113E-05,0.000263160850122585,423.898318111898,3752.06643924435,8.85133599009445,5140453.07795194,580754.485391204
,653705.622,255.9806,-0.019,6.972812e+01,0.5,2861964,252742,6.9886053569993E-11,-7.91365777826366E-10,1.78301628005757E-05,0.000201902667737799,434.007632340022,4914.55404911878,11.3236581177644,5204854.41371242,459644.256262659
,653707.229,255.9806,-0.019,5.283509e+01,0.5,2886488,199690.2,7.18530697810643E-11,-1.03862394692481E-09,1.06745169783469E-05,0.000154298333938243,446.223231947267,6450.08119745988,14.4548305324948,5249454.50289659,363162.645947019
,653708.867,255.9806,-0.019,4.003407e+01,0.5,2903298,159167.6,7.48438595672124E-11,-1.36519007507664E-09,6.44703069368756E-06,0.000117597119758806,464.796688704456,8478.12806577639,18.240508746755,5280025.67803873,289467.018236432
,653710.442,255.9806,-0.019,3.033521e+01,0.5,2916394,128964.6,7.9397019162991E-11,-1.79547713329729E-09,3.95812198993008E-06,8.95086188202044E-05,493.07280267691,11150.3045276775,22.6139111042875,5303842.46029105,234538.927646419
,653711.987,255.9806,-0.019,2.298591e+01,0.5,2927668,107464,8.66952883128008E-11,-2.36186091476365E-09,2.49916684680461E-06,6.80854128270932E-05,538.396645590958,14667.6713188043,27.243244249237,5324345.69815854,195437.285275144
,653713.609,255.9806,-0.019,1.741690e+01,0.5,2938495,93007.75,9.83290110487636E-11,-3.1066153876611E-09,1.63894725475314E-06,5.17810431212003E-05,610.644600683724,19292.7590000416,31.5940875894751,5344036.00828727,169146.711173502
,653714.452,255.9806,-0.019,1.319742e+01,0.5,2946615,84443.19,1.17191209913583E-10,-4.089345475929E-09,1.12751949534915E-06,3.93443906819276E-05,727.782968811038,25395.7271467733,34.89464336911,5358803.28622625,153570.94295367
,653715.247,255.9806,-0.019,1.000008e+01,0.5,2957177,79540.81,1.44657652311041E-10,-5.37809813966199E-09,8.04753784036293E-07,2.99192248710453E-05,898.355565556473,33399.1622198164,37.1781102053147,5378011.65932864,144655.326202133
,653767.507,253.9816,-0.019,5.000000e+05,0.5,8081.495,69593.98,4.51295780237461E-12,-5.24060355724754E-13,0.0352058388336398,0.0040882244485064,28.0264520688291,3.25452908803294,0.11612347792151,14697.251579735,126565.719894036
,653769.099,253.9816,-0.019,3.788642e+05,0.5,12614.42,90452.76,4.55563930724624E-12,-6.35323317830358E-13,0.034671963376483,0.00483530528262017,28.2915135214048,3.94549634521577,0.139458652229075,22940.9662781999,164500.128973834
,653770.674,253.9816,-0.019,2.870762e+05,0.5,19640.91,116909.6,4.61195348901641E-12,-7.74812020586481E-13,0.0339563011339238,0.00570468682216255,28.6412368703239,4.81175160687158,0.168000831411621,35719.5538108894,212615.339523961
,653772.25,253.9816,-0.019,2.175258e+05,0.5,30489.06,150160.5,4.67959676825511E-12,-9.50160039711749E-13,0.0330475674096225,0.00671008198298505,29.061316384997,5.90070104282523,0.203043143836095,55448.327970213,273086.433368925
,653774.028,253.9816,-0.019,1.648255e+05,0.5,46841.12,191343.1,4.76109279691709E-12,-1.16552370601046E-12,0.0319087790551379,0.00781132399744334,29.5674244943822,7.23815637371976,0.244801720051572,85186.679558245,347982.357069626
,653776.4,253.9816,-0.019,1.248930e+05,0.5,71386.97,241361,4.85505564590195E-12,-1.43597230597459E-12,0.0304984710053343,0.00902048564061164,30.1509542765439,8.91770115474751,0.295768454721351,129826.505814209,438946.424954347
,653778.677,253.9816,-0.019,9.463495e+04,0.5,107241.2,300305.1,4.96683130414329E-12,-1.7736926520858E-12,0.0287532716932396,0.0102680086362471,30.8451054885306,11.0150181489312,0.357107488351014,195032.094446966,546143.950516271
,653780.939,253.9816,-0.019,7.170755e+04,0.5,158327.2,367344.2,5.09545605838923E-12,-2.19616721986574E-12,0.0266508667009875,0.0114866577513422,31.6438932608962,13.6386773415684,0.43100503560421,287938.641342354,668063.28825997
,653783.108,253.9816,-0.019,5.433485e+04,0.5,228477.4,439488.8,5.24685472630098E-12,-2.72768663511553E-12,0.0241601458379531,0.0125601546721471,32.5841120033095,16.9395288158082,0.519870813545192,415515.919775209,799267.642939315
,653784.902,253.9816,-0.019,4.117107e+04,0.5,321135.5,511849.7,5.41922124023749E-12,-3.40002997480371E-12,0.0213210104134716,0.0133768435140929,33.6545456418804,21.1149275695152,0.627401950220934,584026.746868494,930865.367349966
,653787.164,253.9816,-0.019,3.119651e+04,0.5,437129,576683.8,5.61842022519676E-12,-4.25878863706598E-12,0.0182018977498108,0.0137971230706967,34.8916147767132,26.4480061269796,0.758004646567148,794976.039185571,1048774.62530851
,653789.441,253.9816,-0.019,2.363846e+04,0.5,573201,625458.9,5.85076673383869E-12,-5.36192760643916E-12,0.0149586115759153,0.0137088002327991,36.3345372619149,33.2987396822827,0.916448706701591,1042440.69974129,1137478.49947124
,653791.703,253.9816,-0.019,1.791157e+04,0.5,720630.4,651430.1,6.13387645626111E-12,-6.78546761076289E-12,0.0118052155118277,0.0130592632676547,38.0927103743505,42.1392335327342,1.10622828143802,1310560.27193052,1184710.51040828
,653793.981,253.9816,-0.019,1.357207e+04,0.5,867412.2,653536.8,6.4974105398154E-12,-8.62374264256346E-12,0.00897407583131476,0.0119109174262376,40.3503363071166,53.5553223428213,1.32725838851003,1577502.0991452,1188541.81883612
,653796.149,253.9816,-0.019,1.028394e+04,0.5,1002434,637312.8,6.98992824540536E-12,-1.09945096517043E-11,0.00663110520848359,0.0104301142524692,43.4089786594789,68.2783024498112,1.57290736981903,1823056.8341724,1159036.36104277
,653797.725,253.9816,-0.019,7.792469e+03,0.5,1120561,612626.4,7.67178696361477E-12,-1.403254132002E-11,0.00482994933335359,0.0088345080377405,47.6434699887694,87.1451415970409,1.82910987838591,2037886.17420904,1114140.92629982
,653799.3,253.9816,-0.019,5.904585e+03,0.5,1222286,589431.7,8.62809713029877E-12,-1.78918139777762E-11,0.00352122636855607,0.00730185650537106,53.5823646612169,111.112066372237,2.07366858619922,2222886.34026106,1071958.34235756
,653800.985,253.9816,-0.019,4.474074e+03,0.5,1312307,574694.5,9.96068441272716E-12,-2.27450860928941E-11,0.00260142366742075,0.00594031522612783,61.8580222751346,141.251944533687,2.28348626966153,2386601.25742172,1045156.82407649
,653802.67,253.9816,-0.019,3.390107e+03,0.5,1395227,572791,1.18213867090953E-11,-2.87950018662496E-11,0.0019646437970352,0.00478555715960278,73.4133892887778,178.823240758346,2.43583959943505,2537402.08090693,1041695.06132319
,653804.246,253.9816,-0.019,2.568774e+03,0.5,1477015,586663.1,1.43909965112E-11,-3.62315572804732E-11,0.00152471965330669,0.00383871731276226,89.3712265006357,225.005871529736,2.51765451074049,2686144.21490607,1066923.28254206
,653805.821,253.9816,-0.019,1.946446e+03,0.5,1562664,616024.1,1.78529787351279E-11,-4.52875255402345E-11,0.00121314445655245,0.00307737500700715,110.870891046802,281.245409208437,2.53669296379801,2841908.08044738,1120320.08642954
,653807.413,253.9816,-0.019,1.474880e+03,0.5,1659444,661314.8,2.2363187708234E-11,-5.61161759321018E-11,0.00098681705554299,0.00247623014322147,138.880272286451,348.493689486637,2.5093102407507,3017915.11972498,1202687.12521658
,653809.004,253.9816,-0.019,1.117550e+03,0.5,1776167,719397.2,2.7898545602815E-11,-6.88805517281902E-11,0.000813412304257194,0.00200828706619318,173.256051877091,427.763246638126,2.4689656840477,3230191.10283719,1308317.53705929
,653812.264,253.9816,-0.019,8.467957e+02,0.5,1921934,783156.7,3.41739164144029E-11,-8.38657344947685E-11,0.000670971775295107,0.00164662253158279,212.227473052923,520.824499355616,2.45408613627388,3495287.38403556,1424272.4949103
,653813.855,253.9816,-0.019,6.416440e+02,0.5,2095726,837889.1,4.07981872886418E-11,-1.02044318100899E-10,0.000543945908584488,0.001360516067358,253.36563970055,633.717467654222,2.50119735416059,3811350.77905657,1523810.49528803
,653815.447,253.9816,-0.019,4.861923e+02,0.5,2294797,867336.9,4.7175832577648E-11,-1.24817656289833E-10,0.000426648857242797,0.00112882608552017,292.972207683587,775.144863865094,2.64579657570201,4173387.32912923,1577365.15628451
,653817.631,253.9816,-0.019,3.684033e+02,0.5,2513288,860537.1,5.2679011996039E-11,-1.53854527249901E-10,0.000320749473070388,0.000936782158112797,327.148151920103,955.470164439128,2.92060388796718,4570741.67939585,1564998.83405182
,653819.222,253.9816,-0.019,2.791500e+02,0.5,2720947,808853.9,5.72317410534476E-11,-1.9252492214497E-10,0.000228444142272955,0.000768475497967148,355.421592155393,1195.62174937951,3.36395361387267,4948396.62638229,1471006.20114841
,653820.797,253.9816,-0.019,2.115173e+02,0.5,2899691,721765.9,6.08212958036046E-11,-2.44349260681406E-10,0.000154461373403505,0.000620547817936235,377.713509908486,1517.46219274151,4.01749514627942,5273465.87858973,1312625.3266226
,653822.389,253.9816,-0.019,1.602760e+02,0.5,3044068,616707.2,6.34829756486611E-11,-3.13352097586778E-10,0.000100003716591326,0.000493618549543,394.243122164287,1945.98485699599,4.93600204440616,5536034.26368771,1121562.3927793
,653823.98,253.9816,-0.019,1.214445e+02,0.5,3146997,508517.6,6.55785081034091E-11,-4.05837218349776E-10,6.24822557422276E-05,0.000386675842436964,407.2568356696,2520.33762465984,6.18857046442444,5723224.06060654,924805.50936715
,653825.602,253.9816,-0.019,9.202165e+01,0.5,3219149,409625.9,6.72757353005839E-11,-5.28703424312621E-10,3.81374551312798E-05,0.000299712861292228,417.79698666913,3283.36355645222,7.85875356026072,5854441.87315002,744958.068510268
,653827.178,253.9816,-0.019,6.972812e+01,0.5,3269034,325485,6.88372042750861E-11,-6.91371833541336E-10,2.29619554294315E-05,0.000230620191422942,427.494049501807,4293.56984997494,10.0435780450712,5945164.24506945,591936.879306374
,653828.8,253.9816,-0.019,5.283509e+01,0.5,3302191,256930.9,7.05492533204946E-11,-9.06730600996833E-10,1.37343407654053E-05,0.000176519898799462,438.126247410987,5630.99475798487,12.8524478760632,6005464.56953037,467262.316676277
,653830.438,253.9816,-0.019,4.003407e+01,0.5,3324802,203646.7,7.29638273574723E-11,-1.19123108366489E-09,8.24864184399452E-06,0.000134669999072888,453.121278713604,7397.80479482137,16.3263239718591,6046585.6189735,370358.056681694
,653832.014,253.9816,-0.019,3.033521e+01,0.5,3342109,163567.5,7.66463153168229E-11,-1.56608336153081E-09,5.02013822853626E-06,0.000102574467145583,475.990331961227,9725.7191823596,20.432598162838,6078060.6533688,297468.809640829
,653833.558,253.9816,-0.019,2.298591e+01,0.5,3355658,134128,8.23439441087637E-11,-2.0601076195882E-09,3.11926087646289E-06,7.80386847950444E-05,511.373849210001,12793.7175540702,25.018325778361,6102701.27514161,243929.243275743
,653835.181,253.9816,-0.019,1.741690e+01,0.5,3368318,113733,9.1498246683318E-11,-2.70981325799777E-09,2.00415974071879E-06,5.93552208201529E-05,568.224064426795,16828.5312463571,29.6160129425936,6125725.13458834,206838.278550937
,653836.008,253.9816,-0.019,1.319742e+01,0.5,3377266,100659.4,1.06333937029752E-10,-3.56765478610762E-09,1.34404486483929E-06,4.50946163447857E-05,660.35693661619,22155.9142007404,33.5514219238342,6141998.23840582,183062.23361707
,653836.819,253.9816,-0.019,1.000008e+01,0.5,3388405,92710.93,1.28420818657773E-10,-4.69353229488789E-09,9.38002413340068E-07,3.42821722031432E-05,797.521287891959,29147.8590442309,36.5480639661365,6162255.96118442,168606.905331403
,653888.034,251.9755,-0.019,5.000000e+05,0.5,7482.211,70038.61,4.49349482809842E-12,-4.80039173125239E-13,0.0354307659339522,0.00378506179105271,27.9055827543894,2.98114794463086,0.106829804303655,13607.3755461905,127374.337479012
,653889.609,251.9755,-0.019,3.788642e+05,0.5,11674.61,91167.39,4.53349326397054E-12,-5.80544927242989E-13,0.0349458922780194,0.00447506135086118,28.1539817633959,3.60531059444347,0.128056863314832,21231.7993471864,165799.776736584
,653891.201,251.9755,-0.019,2.870762e+05,0.5,18192.97,118089.8,4.58588507942353E-12,-7.06503607198927E-13,0.0342990892933073,0.00528413379089862,28.4793463621563,4.38754146409189,0.154060469236124,33086.2862716084,214761.686989919
,653892.776,251.9755,-0.019,2.175258e+05,0.5,28297.21,152126.9,4.64869334805754E-12,-8.64706057216622E-13,0.0334803359243403,0.006227696065072,28.8693994066299,5.37001317704681,0.186010560919864,51462.1631733478,276662.58796735
,653894.555,251.9755,-0.019,1.648255e+05,0.5,43582.46,194594.5,4.72508368465296E-12,-1.05825586377334E-12,0.0324509893790005,0.00726790298066346,29.3438000549113,6.5719996821142,0.223965528316576,79260.3817837837,353895.451588196
,653896.926,251.9755,-0.019,1.248930e+05,0.5,66728.9,246740.3,4.81267127421919E-12,-1.30154766039534E-12,0.031178201471644,0.00843189008111438,29.8877380858653,8.08289479245141,0.270441837024596,121355.198628346,448729.382862861
,653899.188,251.9755,-0.019,9.463495e+04,0.5,100861.5,309081.1,4.91755158314993E-12,-1.60472972628827E-12,0.0295935461753575,0.00965717236533009,30.5390676750019,9.96572153490526,0.326326973729549,183429.778798285,562104.249924209
,653901.466,251.9755,-0.019,7.170755e+04,0.5,150081.1,381402.7,5.03905666131641E-12,-1.98285740161958E-12,0.0276708125978216,0.0108884021863897,31.2936407063652,12.3139768549516,0.393497738741755,272942.034124054,693630.502164539
,653903.634,251.9755,-0.019,5.433485e+04,0.5,218852,461506,5.1816889656345E-12,-2.45722264392455E-12,0.0253705037877879,0.0120310147537951,32.1794184192289,15.2598884519054,0.474212686292269,398010.875800601,839308.789717398
,653905.412,251.9755,-0.019,4.117107e+04,0.5,311483.5,545229.9,5.34543847269192E-12,-3.05378682370269E-12,0.0227114568507827,0.0129747911293581,33.1963385660169,18.9646820978232,0.571288368447879,566473.327328223,991571.610091175
,653907.784,251.9755,-0.019,3.119651e+04,0.5,430780.1,625245.4,5.53302885433236E-12,-3.81213316111111E-12,0.019734649801745,0.0135967324430707,34.361315742815,23.6741782215773,0.688977639819501,783429.737349763,1137090.22190474
,653910.155,251.9755,-0.019,2.363846e+04,0.5,575734.6,692073.8,5.74955286072785E-12,-4.78303978051185E-12,0.0165517880648396,0.0137693943634266,35.7059770387396,29.7037200483646,0.831897696459539,1047048.38143909,1258626.37424675
,653912.417,251.9755,-0.019,1.791157e+04,0.5,739482.3,736471.9,6.00794100298311E-12,-6.03249904191899E-12,0.0133463429121639,0.0134008973774501,37.310623747437,37.4631345244664,1.00408759655324,1344844.90825783,1339370.10363868
,653914.694,251.9755,-0.019,1.357207e+04,0.5,909978.7,753341.5,6.3300795892299E-12,-7.64625020061148E-12,0.0103445494544093,0.0124954216176981,39.3111746150333,47.4848811218564,1.20792323269062,1654914.82530154,1370049.66914599
,653916.863,251.9755,-0.019,1.028394e+04,0.5,1073237,744902.2,6.75456878740738E-12,-9.73181867591576E-12,0.00775055021369551,0.0111668045277567,41.9473451017587,60.4367161420334,1.44077571525497,1951821.3144573,1354701.70255604
,653919.14,251.9755,-0.019,7.792469e+03,0.5,1220279,720983.6,7.33016484747304E-12,-1.24064489537759E-11,0.00568423799264751,0.00962068520480897,45.5219221518585,77.0467534095751,1.6925197743749,2219236.34927294,1311202.61214825
,653921.402,251.9755,-0.019,5.904585e+03,0.5,1347724,693186.1,8.13479663196267E-12,-1.58160422663052E-11,0.00414104835833659,0.00805121490129536,50.5188609952018,98.2210713917912,1.94424556407002,2451011.68633363,1260649.23671615
,653923.087,251.9755,-0.019,4.474074e+03,0.5,1458372,670519.1,9.25783470916175E-12,-2.01356932568657E-11,0.00303518522658153,0.00660149598909287,57.4931723493937,125.047046005893,2.17498949694349,2652239.49044593,1219426.34397689
,653924.663,251.9755,-0.019,3.390107e+03,0.5,1557834,660454,1.08297822326471E-11,-2.55445541621575E-11,0.00226532339776129,0.00534329084240244,67.2553092562569,158.637251708539,2.35873202372913,2833124.09615609,1201121.64826463
,653926.348,251.9755,-0.019,2.568774e+03,0.5,1651864,666251.1,1.30113405718407E-11,-3.22595566181625E-11,0.00173156645817199,0.00429314457546384,80.8032622631723,200.338881264275,2.47934149752248,3004129.90214155,1211664.42990749
,653927.923,251.9755,-0.019,1.946446e+03,0.5,1748173,691014.1,1.59899354876626E-11,-4.04523923481063E-11,0.0013608232613214,0.00344270034897119,99.3009862163666,251.218177714209,2.52986588840951,3179280.36655348,1256699.1717305
,653929.515,251.9755,-0.019,1.474880e+03,0.5,1852303,733770.5,1.99478063582683E-11,-5.03555015646438E-11,0.00109493579193193,0.00276401525027634,123.880227394132,312.718645465897,2.52436286277521,3368654.33844827,1334457.25577854
,653931.106,251.9755,-0.019,1.117550e+03,0.5,1974500,793731.1,2.49605932160914E-11,-6.20924281600815E-11,0.000897460600363189,0.00223253940209363,155.010726892292,385.607519031105,2.48761828785593,3590885.50375727,1443503.41902827
,653932.697,251.9755,-0.019,8.467957e+02,0.5,2122714,864111.5,3.09195197288211E-11,-7.59546625657045E-11,0.000740330035110365,0.00181864137920773,192.016959966932,471.69501755184,2.45652789020861,3860431.9732705,1571499.34615343
,653934.288,251.9755,-0.019,6.416440e+02,0.5,2304958,933336.7,3.74366031530762E-11,-9.24530214342885E-11,0.00060590915826062,0.00149634656132785,232.489469176378,574.153423832841,2.46958894898272,4191866.43148612,1697394.39156984
,653935.879,251.9755,-0.019,4.861923e+02,0.5,2519319,983037.3,4.40012667657763E-11,-1.12766043960986E-10,0.00048356266252715,0.00123926996808284,273.257461731619,700.301723273615,2.56279085239187,4581709.83866308,1787781.40806416
,653937.471,251.9755,-0.019,3.684033e+02,0.5,2763365,997531.9,4.99286232874531E-11,-1.38312378873029E-10,0.000371811780451886,0.00102999378835747,310.067638277526,858.950033827265,2.77020213589159,5025539.28594085,1814141.72663735
,653939.046,251.9755,-0.019,2.791500e+02,0.5,3006634,961593.8,5.50197846525143E-11,-1.72031428664502E-10,0.000271582384477582,0.000849161913243793,341.684860556335,1068.35268596151,3.12671941104446,5467955.6574848,1748783.60948233
,653940.622,251.9755,-0.019,2.115173e+02,0.5,3233110,880513.4,5.90053539931587E-11,-2.16658599458931E-10,0.000188434101783126,0.000691901087270272,366.436115273095,1345.49714819853,3.67184644776559,5879831.7706015,1601328.33827502
,653942.229,251.9755,-0.019,1.602760e+02,0.5,3416428,767088.2,6.21293096835436E-11,-2.76709136216056E-10,0.0001243891281849,0.000553999527598626,385.836561334357,1718.42407635317,4.4537616404476,6213219.43774649,1395049.83412674
,653943.82,251.9755,-0.019,1.214445e+02,0.5,3557489,642708.5,6.44496698634427E-11,-3.56738695058225E-10,7.89704758787178E-05,0.000437113558111187,400.246504039813,2215.42508837224,5.5351516278375,6469757.24480929,1168849.14448801
,653945.427,251.9755,-0.019,9.202165e+01,0.5,3657834,523372.3,6.62964447632789E-11,-4.63343951780107E-10,4.87276014729652E-05,0.000340555809709956,411.715378883922,2877.46697944177,6.9889713307334,6652247.7010638,951820.716707065
,653947.018,251.9755,-0.019,6.972812e+01,0.5,3725071,418012.4,6.79048262120689E-11,-6.05126304584787E-10,2.94894760058058E-05,0.000262792184811798,421.703778411874,3757.96630806286,8.91138875306091,6774526.9457415,760210.01142101
,653948.625,251.9755,-0.019,5.283509e+01,0.5,3771338,330634.6,6.94918365183493E-11,-7.92649056545923E-10,1.76742005933638E-05,0.000201598333378828,431.559458484553,4922.52348980481,11.4063621895591,6858669.51327877,601302.097837722
,653950.263,251.9755,-0.019,4.003407e+01,0.5,3803500,261255.4,7.14565928211269E-11,-1.04030443311471E-09,1.05820630749702E-05,0.000154059502332388,443.761023568488,6460.51738315359,14.5585507514869,6917160.30060307,475126.983356954
,653951.838,251.9755,-0.019,3.033521e+01,0.5,3825747,208193.1,7.44087658078783E-11,-1.3673321188992E-09,6.38976655036895E-06,0.000117418061457245,462.094661580469,8491.43062501829,18.3759548227103,6957619.36862135,378626.277423291
,653953.398,251.9755,-0.019,2.298591e+01,0.5,3842869,168672.2,7.89327753787359E-11,-1.79833022624302E-09,3.92261566866668E-06,8.93691915563646E-05,490.189747541576,11168.0228570289,22.7830608719161,6988757.95641337,306752.371672244
,653955.021,251.9755,-0.019,1.741690e+01,0.5,3857982,140478.9,8.61316123157401E-11,-2.36543858148878E-09,2.47546583489806E-06,6.79838938990247E-05,534.896094731462,14689.8894093296,27.4630709665295,7016242.91595669,255479.182372128
,653956.659,251.9755,-0.019,1.319742e+01,0.5,3872938,121342.7,9.74630909299291E-11,-3.11076404645667E-09,1.62021661981627E-06,5.17130285968419E-05,605.267047919287,19318.5230758375,31.9173547316814,7043442.35054478,220677.509453921
,653957.47,251.9755,-0.019,1.000008e+01,0.5,3883858,109364.9,1.1529943564017E-10,-4.0946102040651E-09,1.10649887920114E-06,3.92949156811406E-05,716.034638044249,25428.4222565491,35.5128382140888,7063301.7932903,198894.3195897
,654007.765,249.9731,-0.019,5.000000e+05,0.5,6928.169,70443.84,4.47534438968085E-12,-4.40151222092815E-13,0.035635761568209,0.00350478592007842,27.7928645738492,2.73343507057168,0.0983502460967488,12599.777984138,128111.301030639
,654009.34,249.9731,-0.019,3.788642e+05,0.5,10805.71,91826.18,4.51229365249121E-12,-5.30987313679615E-13,0.0351984168306454,0.00414199833567152,28.0223275532256,3.29754700745654,0.117675699892993,19651.5914898987,166997.872184049
,654010.931,249.9731,-0.019,2.870762e+05,0.5,16847.23,119167.2,4.56112165677322E-12,-6.44827314979622E-13,0.034612019273751,0.0048932646690475,28.3255601074734,4.0045182399975,0.14137472391732,30638.8827477663,216721.079262265
,654012.507,249.9731,-0.019,2.175258e+05,0.5,26238.27,153905.5,4.61968797024956E-12,-7.87578223514818E-13,0.0338717731091842,0.00577456119643233,28.6892696853979,4.89103251091276,0.17048299118615,47717.7125280675,279897.203797678
,654014.285,249.9731,-0.019,1.648255e+05,0.5,40505.91,197529.5,4.69110301153095E-12,-9.61969712806451E-13,0.0329404361713167,0.00675485101170255,29.1327726648437,5.97404168801429,0.205062585588482,73665.2747710796,359233.131483627
