Repository: AlexiLJ/BunchOfScripts

ScriptCutter.py:                filters out a threshold values from an CSV file

From_dat_to_csv.py:             converts .dat file from PPMS to .csv 
                    
Convert_all_files_to_csv.py     Converts all files in a rectory from .dat to .csv
                                and removes LCR head

temp_script.py:                 Script for measuring RaspberryPi CPU and GPU temperatures
                                Run in bash with "watch python3 temp_script.py"

File: Scripts/Data_examples/Nb-PrO2/Jan 31 2019 Pr0.994Nb0.006O2 1300C 10h air.dat (part 14 of 45)
Comment,Time Stamp (sec),Temperature (K),Magnetic Field (Oe),Frequency (Hz),AC Voltage (Vrms),Re[Impedance] (Ohm),-Im[Impedance] (Ohm),Re[Cp] (F),Im[Cp] (F),Re[Modulus],Im[Modulus],Re[Permittivity],Im[Permittivity],Loss Factor,Re[Sp.Impedance] (Ohm-cm),-Im[Sp.Impedance] (Ohm-cm)
,654016.672,249.9731,-0.019,1.248930e+05,0.5,62254.35,251593.5,4.77281510431442E-12,-1.18098640063943E-12,0.0317914537347814,0.00786648418108531,29.6402225795393,7.33418307923114,0.247440216062816,113217.646472946,457555.559376832
,654018.934,249.9731,-0.019,9.463495e+04,0.5,94593.37,317036.7,4.87104330971397E-12,-1.45335982263819E-12,0.0303552699299083,0.009057018572076,30.2502411551592,9.02568142482938,0.298367255273601,172030.367730842,576572.54504383
,654021.212,249.9731,-0.019,7.170755e+04,0.5,141764.8,394285.4,4.98476270982196E-12,-1.79226491421028E-12,0.0286054540606481,0.0102850536028394,30.9564634279989,11.1303559466761,0.359548692393885,257817.759059533,717059.370576417
,654023.38,249.9731,-0.019,5.433485e+04,0.5,208574.8,481830.9,5.11982686143103E-12,-2.21626895173723E-12,0.0264878304367078,0.0114660432441552,31.7952412621938,13.7635134799653,0.432879667949897,379320.44860424,876272.268459011
,654025.159,249.9731,-0.019,4.117107e+04,0.5,300215.1,576507.5,5.27492566949899E-12,-2.74690673991441E-12,0.024014319850035,0.0125054078831763,32.7584386818466,17.0588898578326,0.520747952108169,545980.273790346,1048454.00078873
,654027.53,249.9731,-0.019,3.119651e+04,0.5,421108.8,671638.7,5.45245674762635E-12,-3.41862003789364E-12,0.0211989636993719,0.0132914767488623,33.860945390251,21.2303759151373,0.626987098867293,765841.218244932,1221462.48244739
,654029.901,249.9731,-0.019,2.363846e+04,0.5,572572.8,757635.1,5.65621814377905E-12,-4.27461275222647E-12,0.0181197664261869,0.0136937760644772,35.1263480934951,26.5462773328046,0.755736897617336,1041298.23619433,1377858.14015077
,654032.272,249.9731,-0.019,1.791157e+04,0.5,750453,823410.5,5.89477304798856E-12,-5.37247231870636E-12,0.0149218441198861,0.0135997083900447,36.6078260690024,33.3642246448899,0.911395956208963,1364796.55555895,1497479.27479946
,654034.644,249.9731,-0.019,1.357207e+04,0.5,943995.3,860052.4,6.18433597993772E-12,-6.78794001235518E-12,0.0118098559354336,0.0129625223959917,38.4060750198152,42.1545876857654,1.0976020763386,1716778.44435806,1564117.3439512
,654036.921,249.9731,-0.019,1.028394e+04,0.5,1137556,865212.5,6.55531753265176E-12,-8.61873908568496E-12,0.00900235349924732,0.0118360301511938,40.7099513600923,53.5242491635075,1.31477064882904,2068793.79595447,1573501.65810058
,654039.183,249.9731,-0.019,7.792469e+03,0.5,1317645,846190.2,7.04780283207505E-12,-1.09744855975282E-11,0.00667136739843457,0.010388319193144,43.768392463093,68.1539487068417,1.55714991735901,2396309.10589934,1538907.12717218
,654041.461,249.9731,-0.019,5.904585e+03,0.5,1476282,815484.2,7.72776770568887E-12,-1.39896816689885E-11,0.00487164919732151,0.00881921197286249,47.9911226044645,86.8789738179649,1.81031343096531,2684811.15890493,1483064.26554727
,654043.146,249.9731,-0.019,4.474074e+03,0.5,1613363,785078.9,8.67505898876242E-12,-1.78275319783613E-11,0.00355375391839081,0.00730308136295187,53.8740080429924,110.712861138245,2.05503294000132,2934110.81742129,1427768.26604999
,654044.721,249.9731,-0.019,3.390107e+03,0.5,1734082,765693.6,1.0003771923159E-11,-2.26557474478766E-11,0.00262628983637933,0.00594781245663846,62.1256051107747,140.697132066537,2.26472050961377,3153654.04716455,1392513.57232703
,654046.406,249.9731,-0.019,2.568774e+03,0.5,1845182,762537.4,1.18521832527823E-11,-2.86798197684932E-11,0.00198181163969812,0.00479557221057152,73.6046425407081,178.107934814147,2.41979213085155,3355703.87216705,1386773.61141188
,654047.982,249.9731,-0.019,1.946446e+03,0.5,1954681,779941.2,1.43987925718623E-11,-3.60861129828253E-11,0.00153594858255848,0.00384937930103448,89.4196417373932,224.102630725098,2.50619021023636,3554842.07007838,1418424.68921907
,654049.573,249.9731,-0.019,1.474880e+03,0.5,2068710,817870.1,1.78351969544442E-11,-4.51121153489146E-11,0.00122042961067657,0.00308693879370663,110.76046231118,280.156073669597,2.52938700167667,3762218.66319458,1487403.33555154
,654051.164,249.9731,-0.019,1.117550e+03,0.5,2197451,876911.9,2.23096330657297E-11,-5.59056451280006E-11,0.000991511961972543,0.00248462696463411,138.54768627813,347.186247283865,2.50589711463603,3996350.94510859,1594778.5412926
,654052.755,249.9731,-0.019,8.467957e+02,0.5,2352254,952781.4,2.78025651978205E-11,-6.86397689930073E-11,0.00081629822923836,0.00201530044028866,172.659992632152,426.267933346463,2.46882863162526,4277880.36958979,1732757.11193191
,654054.347,249.9731,-0.019,6.416440e+02,0.5,2541838,1034699,3.40764290618647E-11,-8.37120382775591E-11,0.000671712148620219,0.00165012575099089,211.622055335126,519.87001233105,2.45659655609989,4622663.57411971,1881734.94041638
,654055.938,249.9731,-0.019,4.861923e+02,0.5,2771456,1105785,4.06545498204639E-11,-1.01893492882634E-10,0.000543943082101345,0.0013632978549612,252.473619700926,632.780810159164,2.50632446632935,5040253.82360147,2011014.09307279
,654058.122,249.9731,-0.019,3.684033e+02,0.5,3035589,1144205,4.69698923854622E-11,-1.24611663693563E-10,0.000426481497235276,0.00113146030799633,291.693274181859,773.865604922576,2.65301147958626,5520614.09747532,2080885.86873972
,654059.697,249.9731,-0.019,2.791500e+02,0.5,3321942,1133268,5.2446849098283E-11,-1.53737148483191E-10,0.000320068230153044,0.000938214170532533,325.706369698541,954.741216701708,2.93129427461112,6041384.33634967,2060995.50927931
,654061.289,249.9731,-0.019,2.115173e+02,0.5,3595089,1064219,5.69640642996377E-11,-1.92433024555021E-10,0.000227747983580417,0.000769366333942673,353.759261143425,1195.05104530633,3.37814773087118,6538137.74364002,1935420.90651965
,654062.88,249.9731,-0.019,1.602760e+02,0.5,3829820,948916.9,6.05274498198584E-11,-2.4428823837903E-10,0.000153874021150263,0.000621034153445578,375.888662272032,1517.08323093695,4.03599092818349,6965026.64978458,1725729.01518374
,654064.471,249.9731,-0.019,1.214445e+02,0.5,4019393,810330.1,6.31656581025633E-11,-3.13313801397525E-10,9.95663720268971E-05,0.000493868336817682,392.272511007314,1945.74702930969,4.96019214885391,7309789.84938133,1473690.86317963
,654066.078,249.9731,-0.019,9.202165e+01,0.5,4154314,667867.6,6.52437175673278E-11,-4.05833265907788E-10,6.21805667772363E-05,0.000386779653767614,405.17771343459,2520.31307913321,6.22026581316417,7555161.2664755,1214604.24576812
,654067.669,249.9731,-0.019,6.972812e+01,0.5,4249058,537933.7,6.69349786430709E-11,-5.28709405049674E-10,3.79495511110779E-05,0.00029975783957193,415.680813519029,3283.40069813351,7.89885073197682,7727465.57448663,978302.519783495
,654069.291,249.9731,-0.019,5.283509e+01,0.5,4314443,427385,6.84905478093963E-11,-6.9141070594994E-10,2.28460306955012E-05,0.000230630221491139,425.34123725639,4293.81125610906,10.0949799361232,7846376.71587086,777255.3056588
,654072.661,249.9731,-0.019,4.003407e+01,0.5,4366531,338528.6,7.01629424407072E-11,-9.05000827754475E-10,1.37119883373945E-05,0.000176864885704994,435.727172606802,5620.25248894762,12.8985586446758,7941105.53031488,615658.365331599
,654074.237,249.9731,-0.019,3.033521e+01,0.5,4396686,268285.5,7.25448733695174E-11,-1.1888716651311E-09,8.23409476034032E-06,0.000134941057774131,450.519483089394,7383.15229122101,16.3880865719541,7995946.32665106,487912.136144984
,654075.781,249.9731,-0.019,2.298591e+01,0.5,4419580,215320,7.61471501863932E-11,-1.56296870713719E-09,5.00744998747457E-06,0.000102781097044598,472.890407651042,9706.3764993795,20.5256362623073,8037582.04846571,391587.473623203
,654077.403,249.9731,-0.019,1.741690e+01,0.5,4437764,176460.9,8.17487762214169E-11,-2.05587626584393E-09,3.10952697626023E-06,7.82005921554096E-05,507.677726844563,12767.4399246101,25.1487099975122,8070652.02162364,320917.13739679
,654079.057,249.9731,-0.019,1.319742e+01,0.5,4455058,149231.5,9.05733584071725E-11,-2.70391683363594E-09,1.99259911391548E-06,5.94857293751124E-05,562.480306546591,16791.913165269,29.8533352542861,8102103.41382519,271396.925831326
,654079.853,249.9731,-0.019,1.000008e+01,0.5,4467257,131436.1,1.04731453510019E-10,-3.55961808675705E-09,1.32980414499139E-06,4.51974524148373E-05,650.405164513815,22106.0045452542,33.9880519887611,8124288.88470913,239033.672403338
,654127.729,247.9764,-0.019,5.000000e+05,0.5,6413.512,70821.77,4.45796132393937E-12,-4.03706211333338E-13,0.0358269468211633,0.00324443392703815,27.6849119449643,2.50710360639069,0.0905584822294049,11663.8071759804,128798.615975402
,654129.321,247.9764,-0.019,3.788642e+05,0.5,9996.748,92433.59,4.49217273006948E-12,-4.85831165434304E-13,0.0354312466224009,0.00383191049714712,27.8973722373269,3.01711747989831,0.108150597634475,18180.3886948161,168102.526407315
,654130.896,247.9764,-0.019,2.870762e+05,0.5,15585.67,120153.3,4.53775061712898E-12,-5.88613743117073E-13,0.0348984312411871,0.00452684556181838,28.1804208548876,3.65541970054418,0.129714872583608,28344.5715215723,218514.430589313
,654132.472,247.9764,-0.019,2.175258e+05,0.5,24299.58,155530.4,4.59219456034068E-12,-7.17470019331032E-13,0.0342293837476937,0.0053478911436464,28.5185296145258,4.45564527481791,0.156236851445119,44191.9521749253,282852.296152732
,654134.25,247.9764,-0.019,1.648255e+05,0.5,37576.5,200203.2,4.65895648728941E-12,-8.74447953102801E-13,0.0333863080243374,0.00626633641958027,28.9331357392866,5.43051247486206,0.187691805125992,68337.7610189592,364095.60328479
,654136.621,247.9764,-0.019,1.248930e+05,0.5,57934.98,256010.4,4.73515844737164E-12,-1.071563147221E-12,0.0323495749581085,0.00732068688696442,29.4063665283429,6.65464081417089,0.226299322215035,105362.309365646,465588.267496125
,654138.899,247.9764,-0.019,9.463495e+04,0.5,88452.06,324317,4.82658050896307E-12,-1.3163694433953E-12,0.0310523358269187,0.00846900739616721,29.9741174667358,8.17494129698648,0.272733344228024,160861.59535653,589812.71912993
,654141.161,247.9764,-0.019,7.170755e+04,0.5,133397.2,406090.5,4.93320364768536E-12,-1.62051452479438E-12,0.029461915511494,0.00967798319800602,30.6362704089273,10.0637485757331,0.328491309203244,242600.188261235,738528.482989892
,654143.329,247.9764,-0.019,5.433485e+04,0.5,197851.8,500676.1,5.06019302693151E-12,-1.9996326941227E-12,0.0275238131064491,0.0108765646412412,31.4249021459269,12.4181550794925,0.39516925213726,359819.276025466,910544.719963395
,654145.108,247.9764,-0.019,4.117107e+04,0.5,287677.4,605827.7,5.20680732867749E-12,-2.47245346261798E-12,0.0252356476920267,0.0119831521658026,32.3354089311502,15.3544751572932,0.474850192554748,523178.832827846,1101776.60456045
,654147.479,247.9764,-0.019,3.119651e+04,0.5,408632.2,715855.6,5.37520768093736E-12,-3.06833241245627E-12,0.0225945837820127,0.0128976772395553,33.3812118408299,19.0550133758601,0.570830485924815,743150.895593032,1301876.67603113
,654149.85,247.9764,-0.019,2.363846e+04,0.5,564313.2,821707.2,5.5677967677229E-12,-3.82372359758241E-12,0.0196521287552755,0.0134962376679936,34.5772320666194,23.7461573595273,0.686757034622552,1026277.07746714,1494381.60182982
,654152.222,247.9764,-0.019,1.791157e+04,0.5,753656.2,911166.3,5.7904013142224E-12,-4.78943509099476E-12,0.0165121546250544,0.0136577567767058,35.9596548425401,29.743436321054,0.827133532045687,1370621.99209764,1657074.63063163
,654154.608,247.9764,-0.019,1.357207e+04,0.5,968329.6,972241.8,6.05503598680992E-12,-6.030671151038E-12,0.0133503907348048,0.0132966701494188,37.6030938667476,37.4517829234972,0.995976103886914,1761033.53937659,1768148.3847895
,654156.87,247.9764,-0.019,1.028394e+04,0.5,1192873,997375.4,6.38433184493574E-12,-7.63573783839468E-12,0.0103774805868537,0.0124115918640885,39.6480929534599,47.4195970601166,1.19601205323492,2169394.9675986,1813857.11099727
,654159.148,247.9764,-0.019,7.792469e+03,0.5,1410260,989562.9,6.8095096669009E-12,-9.70446558055446E-12,0.00780171841952361,0.0111184962757975,42.2885399440712,60.2668474550995,1.4251342688777,2564741.55002721,1799649.06187187
,654161.426,247.9764,-0.019,5.904585e+03,0.5,1606697,960115.9,7.38719051870876E-12,-1.23620250897187E-11,0.0057356694998758,0.00959830264079779,45.8760640055093,76.7708715265102,1.67344067523515,2921987.82792114,1746095.85577962
,654163.11,247.9764,-0.019,4.474074e+03,0.5,1777603,923197.1,8.18530216792304E-12,-1.57606839206996E-11,0.0041789625368508,0.00804653344599283,50.8325113869823,97.8772839938881,1.92548590111472,3232802.65593083,1678954.20790111
,654164.686,247.9764,-0.019,3.390107e+03,0.5,1926136,893729.4,9.30583178865704E-12,-2.00556204350855E-11,0.00306544607359053,0.00660654784143989,57.7912446795206,124.549776321595,2.15516687713306,3502929.26850596,1625363.3561619
,654166.262,247.9764,-0.019,2.568774e+03,0.5,2059564,879876.8,1.08681940501856E-11,-2.54396311060553E-11,0.0022867731913744,0.00535274454459968,67.493855019426,157.985656650146,2.34074134015126,3745585.47058006,1600170.59823365
,654167.946,247.9764,-0.019,1.946446e+03,0.5,2185626,886484.5,1.30303116538212E-11,-3.21262108234206E-11,0.00174576572084545,0.00430418236234085,80.9210768191914,199.510774800938,2.46549826872325,3974845.64195239,1612187.561588
,654169.538,247.9764,-0.019,1.474880e+03,0.5,2314403,918306.5,1.59837383270147E-11,-4.02837309060295E-11,0.00137030127923341,0.00345356304410526,99.2625004973621,250.170753379831,2.52029469463627,4209043.39455677,1670060.01461437
,654171.129,247.9764,-0.019,1.117550e+03,0.5,2452969,973817.3,1.99105845432631E-11,-5.01531926538002E-11,0.0011010815359283,0.00277353757640628,123.649071806192,311.462263013158,2.51892115697678,4461043.71905088,1771013.63680833
,654172.72,247.9764,-0.019,8.467957e+02,0.5,2615248,1052022,2.48827822783961E-11,-6.18567354941349E-11,0.000901322901265493,0.00224062131294667,154.527504001397,384.143816179363,2.4859251992829,4756169.22356556,1913239.07289629
,654174.311,247.9764,-0.019,6.416440e+02,0.5,2811708,1143984,3.07947587039543E-11,-7.56880073549786E-11,0.000742658445235912,0.00182532158818425,191.242166796553,470.039030545185,2.45782108840683,5113457.32995611,2080483.95144606
,654175.903,247.9764,-0.019,4.861923e+02,0.5,3052882,1234375,3.72629471427234E-11,-9.2159498206762E-11,0.000607197368357183,0.00150173319801925,231.411027483869,572.330580582893,2.47322086075949,5552063.67104659,2244871.76181331
,654178.087,247.9764,-0.019,3.684033e+02,0.5,3337776,1299792,4.37660108627859E-11,-1.12388090304869E-10,0.00048447370729409,0.00124409498814983,271.796471273078,697.954548650837,2.56793086893903,6070180.52833068,2363841.09936676
,654179.662,247.9764,-0.019,2.791500e+02,0.5,3660126,1318076,4.96562969789923E-11,-1.37889092614183E-10,0.000372263447416854,0.00103372728335852,308.376432517273,856.321333856101,2.77687022599607,6656416.00168401,2397092.93555349
,654181.238,247.9764,-0.019,2.115173e+02,0.5,3981243,1270028,5.47214278210952E-11,-1.7153897509562E-10,0.000271792099267791,0.000852005146866998,339.831999572176,1065.29444191209,3.13476789488106,7240409.10389217,2309711.3874732
,654182.845,247.9764,-0.019,1.602760e+02,0.5,4280100,1162567,5.86883092414228E-11,-2.16066542731915E-10,0.000188518993756564,0.00069405044627748,364.467198228596,1341.82034681719,3.68159426510472,7783919.49588832,2114279.55808892
,654184.436,247.9764,-0.019,1.214445e+02,0.5,4522160,1012638,6.17953887785426E-11,-2.75961039699058E-10,0.000124424221482792,0.000555644008441934,383.762839697991,1713.77823384928,4.465722202801,8224137.14341401,1841614.13763168
,654186.043,247.9764,-0.019,9.202165e+01,0.5,4708280,848404.2,6.41105778415749E-11,-3.5578625310899E-10,7.89890900714269E-05,0.00043835562459674,398.140668640067,2209.51021617368,5.54957177251126,8562620.61262612,1542933.57462992
,654187.634,247.9764,-0.019,6.972812e+01,0.5,4840886,690913.2,6.59524954088477E-11,-4.62096413398608E-10,4.87417795105947E-05,0.000341509466092014,409.579378389745,2869.71949404877,7.00650385605601,8803781.90060345,1256515.67193444
,654189.241,247.9764,-0.019,5.283509e+01,0.5,4929596,551743.6,6.75475565063994E-11,-6.03508884133356E-10,2.94936678209258E-05,0.000263513463346678,419.485055631811,3747.92177435743,8.93457758277577,8965112.59345648,1003417.62219845
,654190.879,247.9764,-0.019,4.003407e+01,0.5,4991116,436579.9,6.91426855203223E-11,-7.90460495280357E-10,1.76835236288481E-05,0.000202163493372741,429.391154649352,4908.93204709804,11.4323082670549,9076994.72877739,793977.429294403
,654192.47,247.9764,-0.019,3.033521e+01,0.5,5033818,344830.8,7.10644339439682E-11,-1.03739406905346E-09,1.0583387784595E-05,0.000154495619100946,441.325631425386,6442.44338768601,14.5979361472351,9154653.87933776,627119.737132956
,654194.014,247.9764,-0.019,2.298591e+01,0.5,5063166,274692.5,7.39753357727541E-11,-1.36352250215493E-09,6.38820804237581E-06,0.000117748237615092,459.402966546625,8467.77207429402,18.4321231922968,9208027.04103149,499564.100400529
,654195.637,247.9764,-0.019,1.741690e+01,0.5,5086120,222384.9,7.84061120994679E-11,-1.79321030731558E-09,3.91878226656973E-06,8.96256754017275E-05,486.919053730734,11136.2270440168,22.8707974327394,9249771.88066342,404435.914745257
,654197.29,247.9764,-0.019,1.319742e+01,0.5,5106712,184772.4,8.5333567400107E-11,-2.35843639334086E-09,2.46715553027368E-06,6.81868761368851E-05,529.940061780081,14646.4042940021,27.6378506746679,9287221.11555497,336032.683035928
,654198.881,247.9764,-0.019,1.000008e+01,0.5,5126972,159298.1,9.63584439855583E-11,-3.10127392779654E-09,1.6116978034897E-06,5.18721159320369E-05,598.406949510412,19259.5873694997,32.1847655433429,9324066.56519089,289704.349489023
,654247.195,245.9878,-0.019,5.000000e+05,0.5,5940.721,71167.08,4.4417614301031E-12,-3.70779093434823E-13,0.0360016304390229,0.00300526088724368,27.5843070716186,2.30261902400398,0.0834756884784369,10803.9751434623,129426.607200169
,654248.771,245.9878,-0.019,3.788642e+05,0.5,9250.316,92985.18,4.47348406762816E-12,-4.45029425619501E-13,0.0356426797315602,0.00354579138959269,27.7813115682317,2.76372977823562,0.0994816163177831,16822.9048516454,169105.664687901
,654250.362,245.9878,-0.019,2.870762e+05,0.5,14421.74,121052.4,4.51573798217966E-12,-5.37988499915076E-13,0.0351595741272248,0.00418878301110563,28.0437175916771,3.34102590068924,0.119136340956478,26227.8131704008,220149.5610813
,654251.937,245.9878,-0.019,2.175258e+05,0.5,22491.92,157001.1,4.56650280631801E-12,-6.54195517098162E-13,0.0345530577990543,0.00495005838667184,28.3589782195845,4.06269681802635,0.143259633212761,40904.4869484265,285526.955717369
,654253.716,245.9878,-0.019,1.648255e+05,0.5,34823.02,202616.6,4.6289055005975E-12,-7.9555410970975E-13,0.0337887717001724,0.0058071602854383,28.7465125588751,4.94056450344127,0.17186656966902,63330.1988934158,368484.685621973
,654256.087,245.9878,-0.019,1.248930e+05,0.5,53841.89,259997.9,4.69976457188865E-12,-9.73254811310114E-13,0.0328534370283426,0.00680348242275014,29.1865628434442,6.0441246106019,0.207085864924294,97918.4919199258,472840.05576973
,654258.349,245.9878,-0.019,9.463495e+04,0.5,82528.73,330886.7,4.78497188742613E-12,-1.19345278294649E-12,0.0316813640020748,0.00790186712176388,29.7157188536263,7.41160203183397,0.249416884994169,150089.248012407,601760.57453334
,654260.642,245.9878,-0.019,7.170755e+04,0.5,125143.5,416830.1,4.88444508972439E-12,-1.46644053317149E-12,0.0302410748068413,0.00907917625212273,30.333469131477,9.1069154896803,0.300226639103078,227589.759452746,758059.844831447
,654262.811,245.9878,-0.019,5.433485e+04,0.5,186960.3,517933.5,5.00348896010479E-12,-1.80612722874245E-12,0.0284725091842192,0.0102778230387383,31.0727575257865,11.2164439428002,0.360973561277654,340011.664243155,941929.550296412
,654264.589,245.9878,-0.019,4.117107e+04,0.5,274268.3,632945.5,5.141979669519E-12,-2.22812552201341E-12,0.0263652349442815,0.011424598432675,31.932815031162,13.837145366878,0.433320562354895,498792.637432337,1151093.85698577
,654266.96,245.9878,-0.019,3.119651e+04,0.5,393996.6,757356.9,5.30142803268666E-12,-2.75793964513063E-12,0.0239044912548501,0.0124357331122759,32.9230241364677,17.1274066051108,0.520225801072123,716534.150149228,1377352.19720463
,654269.332,245.9878,-0.019,2.363846e+04,0.5,551799.1,883069.1,5.4833827649392E-12,-3.42637475895031E-12,0.0211196733495888,0.0131969477208489,34.0530027016317,21.2785344239289,0.624865143622396,1003518.55617944,1605976.21170219
,654271.703,245.9878,-0.019,1.791157e+04,0.5,749467.5,997774.9,5.69324055228091E-12,-4.27641421288168E-12,0.0180816755731618,0.013581849160195,35.3562653235662,26.5574647963082,0.751138859075329,1363004.29541008,1814583.65379735
,654274.074,245.9878,-0.019,1.357207e+04,0.5,982346.4,1087066,5.93819686977426E-12,-5.3661565328269E-12,0.0149271054325388,0.0134891425949068,36.8774974714875,33.3250022373295,0.903667670592218,1786524.91639815,1976971.15271076
,654276.352,245.9878,-0.019,1.028394e+04,0.5,1236759,1138700,6.23540526551209E-12,-6.77236636582898E-12,0.0118479332298053,0.0128682164339692,38.7232264196325,42.0578719447776,1.08611486783174,2249207.37642002,2070874.309004
,654278.614,245.9878,-0.019,7.792469e+03,0.5,1493930,1149742,6.60787503998598E-12,-8.5860156091421E-12,0.00906457117490957,0.0117781509376301,41.0363449415667,53.3210292383463,1.29936107404966,2716906.34622846,2090955.62464466
,654280.891,245.9878,-0.019,5.904585e+03,0.5,1734704,1127657,7.10041831637869E-12,-1.09227575894934E-11,0.00673654905748508,0.0103630080744549,44.0951460941901,67.8327064969011,1.53832592712146,3154785.23520372,2050791.17473305
,654282.56,245.9878,-0.019,4.474074e+03,0.5,1947448,1087855,7.77698562862491E-12,-1.39221450547126E-11,0.00492430629442599,0.00881535723461979,48.2967766385812,86.4595567159702,1.79017240349127,3541687.9172049,1978406.05200803
,654284.152,245.9878,-0.019,3.390107e+03,0.5,2131882,1048560,8.72129745393906E-12,-1.77317245161922E-11,0.00359650710262423,0.00731224608506594,54.1611589947092,110.117875905965,2.03315213244831,3877105.17575136,1906942.97483906
,654285.727,245.9878,-0.019,2.568774e+03,0.5,2294484,1022440,1.00391655852994E-11,-2.2529150667834E-11,0.00265729063635823,0.00596329451945715,62.3454074707694,139.910938456204,2.24412581667384,4172818.09784907,1859440.35171516
,654287.303,245.9878,-0.019,1.946446e+03,0.5,2443972,1017130,1.1868297765449E-11,-2.85172863118972E-11,0.00200304764228086,0.0048129465775274,73.7047171783723,177.098566605902,2.40281183329565,4444681.50234928,1849783.42488561
,654288.988,245.9878,-0.019,1.474880e+03,0.5,2590972,1038977,1.43875811671134E-11,-3.58793505070066E-11,0.00155036636699631,0.00386626060695199,89.350016469093,222.818590662699,2.49377223942397,4712020.15469282,1889515.04078866
,654290.579,245.9878,-0.019,1.117550e+03,0.5,2743126,1087803,1.77901747193247E-11,-4.48616990549965E-11,0.00122996356506237,0.00310161401869206,110.480864413335,278.600933877451,2.52171211147607,4988732.02754098,1978311.48323306
,654292.17,245.9878,-0.019,8.467957e+02,0.5,2914434,1164564,2.22207518968023E-11,-5.56095799231344E-11,0.00099774358634073,0.00249694978662689,137.99571483726,345.347617800322,2.5025966799592,5300277.94492647,2117911.36277416
,654293.761,245.9878,-0.019,6.416440e+02,0.5,3119866,1263625,2.76630662382923E-11,-6.82995824018962E-11,0.000820327712504046,0.00202537346055922,171.793673673705,424.15530043303,2.46898090810169,5673882.80226142,2298066.69773881
,654295.352,245.9878,-0.019,4.861923e+02,0.5,3370984,1370760,3.38845170057404E-11,-8.33290763328946E-11,0.000674286067563984,0.00165820971226262,210.430239617379,517.491735144262,2.45920803058158,6130573.60293628,2492905.65364918
,654297.552,245.9878,-0.019,3.684033e+02,0.5,3676624,1464604,4.03973013678361E-11,-1.01410133895728E-10,0.000545904367466297,0.00137039438587591,250.876050713342,629.779045447021,2.51031951298781,6686419.76417628,2663573.19440107
,654299.128,245.9878,-0.019,2.791500e+02,0.5,4023986,1513699,4.66909480817061E-11,-1.24122247162423E-10,0.000427513138917213,0.00113649205411308,289.960969227672,770.826221539805,2.65837924184399,7318142.81829435,2752858.84839295
,654300.719,245.9878,-0.019,2.115173e+02,0.5,4402358,1498744,5.21435991978923E-11,-1.53164777358665E-10,0.000320738423109574,0.0009421257819106,323.823121689064,951.186667204556,2.93736488686527,8006261.59764489,2725661.23243514
,654302.31,245.9878,-0.019,1.602760e+02,0.5,4763104,1407275,5.66511080457201E-11,-1.91742992192003E-10,0.000228200238729268,0.000772373182137345,351.815734561934,1190.76579386039,3.38462915919063,8662325.19953824,2559312.93861738
,654303.901,245.9878,-0.019,1.214445e+02,0.5,5073520,1254851,6.02045508586784E-11,-2.43414551108077E-10,0.00015418526536818,0.000623390368697773,373.88338931029,1511.65744246412,4.04312543879712,9226857.13903397,2282110.03559145
,654305.508,245.9878,-0.019,9.202165e+01,0.5,5324314,1071689,6.28379741415883E-11,-3.12188615777242E-10,9.97776047661686E-05,0.000495710320758147,390.237522153406,1938.75938124464,4.96815214115289,9682958.70349551,1949006.0747714
,654307.099,245.9878,-0.019,6.972812e+01,0.5,5503034,883466.4,6.49156442236437E-11,-4.04353801451436E-10,6.23258094849235E-05,0.000388221950119503,403.140306429148,2511.12528224052,6.22891147869347,10007984.308576,1606698.75351563
,654308.722,245.9878,-0.019,5.283509e+01,0.5,5628679,711541.6,6.6589180834454E-11,-5.26756445146838E-10,3.80357317985565E-05,0.000300883215857185,413.533333721277,3271.27239126559,7.91054099999213,10236486.1111182,1294031.10496847
,654310.36,245.9878,-0.019,4.003407e+01,0.5,5715526,565387.9,6.81385791744908E-11,-6.8881527332803E-10,2.29008488231245E-05,0.000231505479460451,423.155435281747,4277.69305355517,10.1090348767634,10394428.6957446,1028231.55943771
,654311.935,245.9878,-0.019,3.033521e+01,0.5,5773434,446307.6,6.98317304105834E-11,-9.03343090351354E-10,1.3697866901715E-05,0.000177195572062488,433.670273674133,5609.95757818048,12.9359975048599,10499741.9384651,811668.519147479
,654313.48,245.9878,-0.019,2.298591e+01,0.5,5813114,353556.7,7.21769858050579E-11,-1.18672067778996E-09,8.22226218180639E-06,0.000135188917083821,448.234821090866,7369.79419077848,16.4418154146138,10571905.188295,642988.923163463
,654315.102,245.9878,-0.019,1.741690e+01,0.5,5843480,283657.2,7.57313749129041E-11,-1.56010414921975E-09,4.99849947161351E-06,0.000102971585746401,470.308352536829,9688.58697005368,20.6004994761282,10627129.7156219,515867.575343822
,654316.756,245.9878,-0.019,1.319742e+01,0.5,5868444,232202.5,8.11849023148688E-11,-2.05178261595064E-09,3.10046133523392E-06,7.83578287054854E-05,504.175946923993,12742.0174660929,25.272957870824,10672530.0021329,422290.499461229
,654318.347,245.9878,-0.019,1.000008e+01,0.5,5891990,196050.4,8.9780763330858E-11,-2.69822127237579E-09,1.98353903187343E-06,5.96121820736298E-05,557.558118285794,16756.5424878435,30.0534454405602,10715351.4708953,356543.19542457
,654367.675,243.9795,-0.019,5.000000e+05,0.5,5501.8,71489.07,4.42635058666251E-12,-3.40652013765179E-13,0.0361645170571764,0.00278322182601023,27.488602373294,2.11552328960762,0.076960016405305,10005.7401188006,130012.187966619
,654369.25,243.9795,-0.019,3.788642e+05,0.5,8557.531,93494.52,4.4558149866872E-12,-4.07839677436072E-13,0.0358379177522262,0.00328023601960977,27.6715827225883,2.53277333225107,0.0915297602469107,15562.9850675378,170031.965838817
,654370.841,243.9795,-0.019,2.870762e+05,0.5,13327.67,121875.9,4.49513206786124E-12,-4.91562620722163E-13,0.0353987590528749,0.00387101124230655,27.9157503703405,3.0527110670631,0.109354433485209,24238.1043311525,221647.20312351
,654372.417,243.9795,-0.019,2.175258e+05,0.5,20788.27,158345,4.54237961862402E-12,-5.96344778518129E-13,0.034848825499893,0.0045751163199006,28.2091679635929,3.70343111624945,0.131284663235341,37806.177458188,287971.012961481
,654374.195,243.9795,-0.019,1.648255e+05,0.5,32214.89,204822.5,4.60050412274684E-12,-7.2357643451689E-13,0.0341566322382202,0.00537222302395839,28.570133809089,4.49356744471473,0.157281988062835,58586.9746802406,372496.402174385
,654376.567,243.9795,-0.019,1.248930e+05,0.5,49918.42,263646.4,4.66620538415128E-12,-8.83492435976083E-13,0.0333144629250822,0.00630771120853037,28.9781529695262,5.48668068578617,0.189338523112775,90783.1505436652,479475.328375685
,654378.829,243.9795,-0.019,9.463495e+04,0.5,76774.1,336886,4.74565926359512E-12,-1.08150448184008E-12,0.0322557781657678,0.0073508793433876,29.4715788869464,6.71637867000799,0.227893412014747,139623.703597878,612671.083220446
,654381.106,243.9795,-0.019,7.170755e+04,0.5,117002.6,426687,4.83792938066318E-12,-1.32661720688463E-12,0.0309561941090787,0.00848855296005478,30.04459643478,8.23858214292911,0.274211775845057,212784.47214075,775985.90171774
,654383.275,243.9795,-0.019,5.433485e+04,0.5,175882.8,533875.8,4.94939496096249E-12,-1.63055423010365E-12,0.0293489098865634,0.00966885640404837,30.7368219951296,10.1260973350075,0.329445163088494,319865.787227267,970922.699937612
,654385.053,243.9795,-0.019,4.117107e+04,0.5,260138.4,658241.9,5.07943211883789E-12,-2.0074008420052E-12,0.0274189520956705,0.0108360199006541,31.5443811020293,12.4663969718004,0.395201824739507,473095.573325201,1197098.65620443
,654387.44,243.9795,-0.019,3.119651e+04,0.5,377501.4,796553.8,5.23004450041938E-12,-2.47861364916044E-12,0.025141664842715,0.0119150943432266,32.4797168348706,15.3927312590401,0.473918271433769,686535.479821765,1448636.86674235
,654389.811,243.9795,-0.019,2.363846e+04,0.5,535353.9,941955.1,5.40263904261925E-12,-3.07055387433911E-12,0.0225280037790692,0.0128036407280341,33.5515665786818,19.0688091385746,0.568343331863695,973610.817366381,1713068.07484438
,654392.182,243.9795,-0.019,1.791157e+04,0.5,738524.1,1082886,5.60056033697608E-12,-3.81956067615701E-12,0.0196240588280171,0.0133835328781685,34.7807009762544,23.7203047096901,0.681996165801386,1343102.29671582,1969369.27810671
,654394.569,243.9795,-0.019,1.357207e+04,0.5,986192.2,1203784,5.82917229811024E-12,-4.7755114313302E-12,0.0165298249471543,0.0135419514051101,36.2004311070605,29.6569673582806,0.819243485542257,1793519.00475993,2189238.04267153
,654396.831,243.9795,-0.019,1.028394e+04,0.5,1268118,1288210,6.1012181364112E-12,-6.00605843822785E-12,0.0134035532326052,0.0131945002120965,37.889895086461,37.2989326097862,0.984403164080391,2306237.80362302,2342777.72337055
,654399.109,243.9795,-0.019,7.792469e+03,0.5,1566075,1326941,6.43233990098087E-12,-7.59154077719252E-12,0.0104616088995668,0.0123469424468676,39.946233450355,47.1451236722392,1.18021449333467,2848111.42835992,2413215.09305706
,654401.371,243.9795,-0.019,5.904585e+03,0.5,1856420,1321451,6.8596966894267E-12,-9.63673880316827E-12,0.00789426172015313,0.0110901314861669,42.6002122979666,59.8462493987224,1.4048345341598,3376141.63934417,2403230.81277566
,654403.056,243.9795,-0.019,4.474074e+03,0.5,2121095,1284353,7.43064989069356E-12,-1.22716374158044E-11,0.00581377808822399,0.00960139123281642,46.1459561824829,76.2095443611559,1.65148911553132,3857487.61083415,2335763.26634954
,654404.631,243.9795,-0.019,3.390107e+03,0.5,2351480,1237247,8.22702016448711E-12,-1.56360640812935E-11,0.00424369384985171,0.00806545597932289,51.0915892428611,97.103367616008,1.90057442046738,4276472.74974684,2250094.86800059
,654406.222,243.9795,-0.019,2.568774e+03,0.5,2552708,1197975,9.33453479224419E-12,-1.98905166138192E-11,0.00311350079231177,0.00663441088548642,57.9694965909042,123.524445588242,2.13085248022705,4642432.08535083,2178673.61932824
,654407.798,243.9795,-0.019,1.946446e+03,0.5,2733236,1178209,1.08749672094166E-11,-2.52279959460478E-11,0.00232026266019495,0.00538259802148907,67.5359178152366,156.671356156375,2.31982271396671,4970745.77399215,2142726.57305462
,654409.389,243.9795,-0.019,1.474880e+03,0.5,2902664,1185122,1.30099463162379E-11,-3.18646542837585E-11,0.00176844462349734,0.0043313688756257,80.7946036318412,197.886451653429,2.44925332581793,5278872.6664361,2155298.76423592
,654411.074,243.9795,-0.019,1.117550e+03,0.5,3076014,1225682,1.59203883991377E-11,-3.9954358146065E-11,0.00138586141273078,0.00347800580217352,98.869083630873,248.125276715931,2.50963463606384,5594132.2268698,2229062.40871928
,654412.665,243.9795,-0.019,8.467957e+02,0.5,3261175,1297344,1.97942789447042E-11,-4.97575104501935E-11,0.00111150323664275,0.00279402114455258,122.926788677014,309.004990244501,2.51373190148488,5930871.62963566,2359389.09242161
,654414.256,243.9795,-0.019,6.416440e+02,0.5,3477017,1399196,2.47062416563326E-11,-6.13952743183777E-11,0.000908338513423533,0.00225723090469695,153.431148241133,381.27804164959,2.48501067756054,6323408.42826923,2544620.22452021
,654415.848,243.9795,-0.019,4.861923e+02,0.5,3737745,1519548,3.05546075569969E-11,-7.51574360422489E-11,0.000747475885928037,0.00183862191602246,189.750775805498,466.744066994343,2.45977422233454,6797576.26601226,2763496.01694776
,654417.642,243.9795,-0.019,3.684033e+02,0.5,4057806,1638444,3.69617974921194E-11,-9.1540390537795E-11,0.000610700049603135,0.00151247300821993,229.540822483557,568.485786953177,2.47662172158463,7379648.89463625,2979723.8836759
,654419.81,243.9795,-0.019,2.791500e+02,0.5,4434947,1724669,4.34260603982486E-11,-1.11669123921768E-10,0.000487097274810389,0.00125255953323711,269.685304757158,693.489610630704,2.57147719359483,8065528.9401022,3136535.28026313
,654421.401,243.9795,-0.019,2.115173e+02,0.5,4861912,1749164,4.92975430215801E-11,-1.37025639669657E-10,0.00037432950732082,0.00104047254779837,306.148492210225,850.959102782129,2.77956326565148,8842020.42104001,3181082.62916894
,654422.992,243.9795,-0.019,1.602760e+02,0.5,5287576,1686144,5.43598484109234E-11,-1.70466952894437E-10,0.000273420947101258,0.000857420266471833,337.58651258736,1058.63695027271,3.13589823882183,9616145.86397308,3066472.54841595
,654424.584,243.9795,-0.019,1.214445e+02,0.5,5684373,1544557,5.83371261352521E-11,-2.14695854345823E-10,0.000189781839374778,0.000698446715551661,362.286274558693,1333.30807304102,3.68026107162118,10337772.906381,2808978.14182163
,654426.191,243.9795,-0.019,9.202165e+01,0.5,6006408,1346469,6.14612752613156E-11,-2.7417006661109E-10,0.000125360483976133,0.000559215409963481,381.6879218977,1702.65590042527,4.46085873495788,10923435.5111936,2448729.30532213
,654427.782,243.9795,-0.019,6.972812e+01,0.5,6254762,1128909,6.37867736556705E-11,-3.53412974796099E-10,7.96410222956024E-05,0.000441254024811288,396.129774035389,2194.77164032277,5.54053692547406,11375099.6177523,2053068.09985369
,654429.389,243.9795,-0.019,5.283509e+01,0.5,6432030,920111.1,6.56520438569646E-11,-4.58940138478181E-10,4.91848951972376E-05,0.000343826654689296,407.71350873472,2850.11833852127,6.99049277853511,11697484.5716545,1673341.91483219
,654431.339,243.9795,-0.019,4.003407e+01,0.5,6553386,735433.5,6.72302528843733E-11,-5.99083123122501E-10,2.9788489288436E-05,0.000265442720061007,417.514530946359,3720.43683337846,8.91091580679966,11918186.2688913,1337481.63794757
,654433.507,243.9795,-0.019,3.033521e+01,0.5,6640233,582736.6,6.88094716953795E-11,-7.84077960204019E-10,1.78850828118498E-05,0.000203798966968915,427.321824134337,4869.29511246938,11.3949132421063,12076128.8535177,1059782.43071603
,654435.051,243.9795,-0.019,2.298591e+01,0.5,6697148,460154,7.07031664512997E-11,-1.0290241306019E-09,1.07012731819449E-05,0.000155747880683241,439.082081516284,6390.46424471507,14.5541449167018,12179636.1963621,836850.001567952
,654436.674,243.9795,-0.019,1.741690e+01,0.5,6736788,366385.2,7.35523931149054E-11,-1.35242056531699E-09,6.45630087516555E-06,0.00011871312012659,456.776400412587,8398.82662559161,18.3871728443179,12251726.7009805,666319.221813729
,654438.327,243.9795,-0.019,1.319742e+01,0.5,6768388,296381.7,7.78722379665415E-11,-1.77834704702039E-09,3.95740787166761E-06,9.03742435842044E-05,483.603578946242,11043.9229564335,22.8367270988728,12309195.4180829,539008.73644413
,654439.919,243.9795,-0.019,1.000008e+01,0.5,6796632,245840.9,8.45899802029552E-11,-2.33861398297343E-09,2.4872941895599E-06,6.87648934012887E-05,525.322223135766,14523.3028030555,27.6464656613281,12360560.8119386,447093.706781788
,654487.14,241.9871,-0.019,5.000000e+05,0.5,5098.354,71785.78,4.41190942601083E-12,-3.13341668360224E-13,0.0363146151610688,0.00257912867234842,27.398919616542,1.94592008922485,0.0710217817512048,9272.02100360744,130551.793759386
,654488.731,241.9871,-0.019,3.788642e+05,0.5,7910.753,93965.35,4.43916764440148E-12,-3.73724556556773E-13,0.0360183942851319,0.00303231585521993,27.5681990967989,2.32091099229236,0.0841879799309,14386.7350070926,170888.23153734
,654490.307,241.9871,-0.019,2.870762e+05,0.5,12318.33,122628.3,4.47581222602775E-12,-4.49606917964649E-13,0.0356172930395891,0.00357784923519581,27.795769939582,2.79215700388777,0.100452587208662,22402.4880362108,223015.54055224
,654491.883,241.9871,-0.019,2.175258e+05,0.5,19219.52,159570.8,4.51960915031588E-12,-5.44364748792881E-13,0.0351186015603797,0.00422986326484387,28.0677583899676,3.38062379665421,0.12044509396456,34953.2011938075,290200.289968574
,654493.661,241.9871,-0.019,1.648255e+05,0.5,29790.89,206813.3,4.57402021717324E-12,-6.58875097237867E-13,0.0344886222464461,0.00496799166975928,28.4056629802762,4.09175803114442,0.144047263884866,54178.6148620042,376116.931351837
,654496.032,241.9871,-0.019,1.248930e+05,0.5,46240.97,266916,4.63516292034825E-12,-8.0300330270548E-13,0.0337276108686151,0.00584302717839059,28.7853725000487,4.98682561634962,0.173241656551125,84095.228590871,485421.521965498
,654498.31,241.9871,-0.019,9.463495e+04,0.5,71322.5,342287.8,4.7088930401905E-12,-9.81191920538761E-13,0.0327729835779721,0.00682890573733541,29.243252622194,6.09341578971389,0.20836997403939,129709.258719538,622494.960310442
,654500.572,241.9871,-0.019,7.170755e+04,0.5,109135.5,435574.9,4.79456998698001E-12,-1.20130382355378E-12,0.0316010123426365,0.00791779389152086,29.7753251448611,7.46035870603882,0.250555071010749,198477.125801621,792149.705854911
,654502.74,241.9871,-0.019,5.433485e+04,0.5,165017.4,548271.8,4.89874729444741E-12,-1.47441203758199E-12,0.0301403053885265,0.00907154960444916,30.4222889416106,9.15642027037199,0.300977361958065,300105.641695475,997103.701564398
,654504.519,241.9871,-0.019,4.117107e+04,0.5,245797.7,681321.7,5.02040440640491E-12,-1.81119118349554E-12,0.0283803371587874,0.0102386605312211,31.1778061359693,11.2478922060858,0.36076599350938,447015.141953344,1239072.27952659
,654506.89,241.9871,-0.019,3.119651e+04,0.5,359945.2,832689.4,5.16218090230925E-12,-2.23144696848295E-12,0.0262822144755086,0.0113609671815564,32.0582690919621,13.8577722737435,0.432268262331669,654607.242758679,1514354.16337925
,654509.261,241.9871,-0.019,2.363846e+04,0.5,516167,997019.2,5.32561418057381E-12,-2.75712473214582E-12,0.0238449288139154,0.0123447626395683,33.0732253889883,17.1223458177715,0.51771019053595,938716.939892569,1813209.31488866
,654511.632,241.9871,-0.019,1.791157e+04,0.5,721956.9,1164093,5.51270200439684E-12,-3.41891348003821E-12,0.0210956919872294,0.0130833020991063,34.2350815721501,21.2321982548444,0.620188335468043,1312972.68500762,2117054.78790849
,654514.019,241.9871,-0.019,1.357207e+04,0.5,980280.1,1318282,5.72807145097941E-12,-4.25941828438319E-12,0.0181020604119879,0.0134607690849678,35.5725727998679,26.4519163741231,0.74360425159412,1782767.08063395,2397467.57339283
,654516.281,241.9871,-0.019,1.028394e+04,0.5,1285658,1440371,5.9800755805981E-12,-5.33774424144931E-12,0.0149867563310335,0.0133770002110872,37.1375733979655,33.1485557121613,0.892588090151773,2338136.57887544,2619502.32663072
,654518.559,241.9871,-0.019,7.792469e+03,0.5,1622444,1515172,6.27958997034979E-12,-6.72417591524539E-12,0.0119456229625691,0.0127913559001106,38.9976230717921,41.7585987380249,1.07079856280343,2950625.79906708,2755537.69080725
,654520.836,241.9871,-0.019,5.904585e+03,0.5,1965634,1536147,6.65324084056524E-12,-8.51340165127661E-12,0.00917684156175906,0.0117425687687485,41.3180764558365,52.8700807254721,1.27958717492532,3574761.52762341,2793683.46109912
,654522.521,241.9871,-0.019,4.474074e+03,0.5,2289067,1510915,7.14473068468076E-12,-1.0824412514397E-11,0.00683933818830878,0.010361736662021,44.3703355643024,67.2219621349784,1.51502036845223,4162966.5775787,2747795.78167101
,654524.097,241.9871,-0.019,3.390107e+03,0.5,2576895,1461191,7.81703877328855E-12,-1.37858008499186E-11,0.00501181030154745,0.00883861788568785,48.5455154011131,85.6128294723629,1.76355794690769,4686419.29612792,2657366.20922795
