Repository: AlexiLJ/BunchOfScripts

ScriptCutter.py:                filters out a threshold values from an CSV file

From_dat_to_csv.py:             converts .dat file from PPMS to .csv 
                    
Convert_all_files_to_csv.py     Converts all files in a rectory from .dat to .csv
                                and removes LCR head

temp_script.py:                 Script for measuring RaspberryPi CPU and GPU temperatures
                                Run in bash with "watch python3 temp_script.py"

File: Scripts/Data_examples/Nb-PrO2/Jan 31 2019 Pr0.994Nb0.006O2 1300C 10h air.dat (part 16 of 45)
Comment,Time Stamp (sec),Temperature (K),Magnetic Field (Oe),Frequency (Hz),AC Voltage (Vrms),Re[Impedance] (Ohm),-Im[Impedance] (Ohm),Re[Cp] (F),Im[Cp] (F),Re[Modulus],Im[Modulus],Re[Permittivity],Im[Permittivity],Loss Factor,Re[Sp.Impedance] (Ohm-cm),-Im[Sp.Impedance] (Ohm-cm)
,655030.897,233.9665,-0.019,5.283509e+01,0.5,12086960,3027292,5.87352634963621E-11,-2.34510176246622E-10,0.000161825066289751,0.000646113127918143,364.758794390827,1456.35933284604,3.99266407072724,21981711.5464644,5505524.92197536
,655033.159,233.9665,-0.019,4.003407e+01,0.5,12702450,2611721,6.17387392052643E-11,-3.0027451164114E-10,0.000105786890361784,0.000514508512002641,383.411033494669,1864.77019651577,4.86363206483388,23101060.3024571,4749754.9145396
,655034.735,233.9665,-0.019,3.033521e+01,0.5,13151680,2174136,6.41932735784045E-11,-3.88314894861973E-10,6.67275788138653E-05,0.000403645293456682,398.654227198787,2411.52017480312,6.04915239892997,23918043.5867584,3953949.57994267
,655036.279,233.9665,-0.019,2.298591e+01,0.5,13478690,1768828,6.62728308304549E-11,-5.05007237665926E-10,4.11356016461298E-05,0.000313458415714628,411.568731211723,3136.20507007812,7.62012473796209,24512753.877254,3216844.17515318
,655037.902,233.9665,-0.019,1.741690e+01,0.5,13702780,1415679,6.81685090406748E-11,-6.59823365545705E-10,2.49465577939652E-05,0.000241465186110686,423.341306277392,4097.64698411979,9.67929876758785,24920290.7385034,2574596.70755816
,655039.555,233.9665,-0.019,1.319742e+01,0.5,13856030,1125843,7.02548187678073E-11,-8.64643539544414E-10,1.50327093422498E-05,0.000185011295205009,436.297744633063,5369.62492866951,12.3072488792842,25198995.8301473,2047492.17939053
,655041.146,233.9665,-0.019,1.000008e+01,0.5,13967390,895328.8,7.27430176703056E-11,-1.1348122584441E-09,9.05848506894352E-06,0.000141315004908935,451.750002405535,7047.43158725493,15.6002912002831,25401518.4990247,1628272.07344461
,655087.869,231.9793,-0.019,5.000000e+05,0.5,3504.084,73030.81,4.34855873703022E-12,-2.08647762409972E-13,0.0369444444296786,0.00177262769802123,27.0054980234333,1.29574810324498,0.0479809001159921,6372.63329427591,132816.043026919
,655089.444,231.9793,-0.019,3.788642e+05,0.5,5381.897,95887.95,4.36723463308874E-12,-2.45119506362545E-13,0.036755357057607,0.00206296563731171,27.1214794105075,1.52224558638465,0.0561269377434808,9787.68089137236,174384.730129148
,655091.02,231.9793,-0.019,2.870762e+05,0.5,8311.45,125653.3,4.39291736921855E-12,-2.9057345146042E-13,0.0364959019043027,0.00241405409871859,27.2809748023677,1.80452449733624,0.0661458950938813,15115.4547076239,228516.897173595
,655092.611,231.9793,-0.019,2.175258e+05,0.5,12907.29,164379.8,4.42375899325003E-12,-3.47358618370299E-13,0.036176974112901,0.00284065740557968,27.4725080130679,2.15717276667809,0.0785211443255193,23473.5885306615,298946.083023813
,655094.39,231.9793,-0.019,1.648255e+05,0.5,19935.69,214539.4,4.46225918336432E-12,-4.14647453004923E-13,0.0357770429831118,0.00332451772507983,27.711602589204,2.5750511030681,0.0929232113075733,36255.6496472012,390167.850820351
,655096.761,231.9793,-0.019,1.248930e+05,0.5,31021.03,279473.5,4.50426028881245E-12,-4.99964374250366E-13,0.0353143815136218,0.00391982956654391,27.9724386129888,3.10488778859779,0.11099810894414,56415.7847245476,508258.971807702
,655099.038,231.9793,-0.019,9.463495e+04,0.5,48191.14,362826.4,4.55485840461919E-12,-6.04983041634182E-13,0.0347394901274738,0.00461415054764953,28.2866639458037,3.75707661389904,0.132821481568045,87641.8668197199,659847.080344612
,655101.3,231.9793,-0.019,7.170755e+04,0.5,74664.31,469276.1,4.61285142979958E-12,-7.33929064656179E-13,0.0340460385302375,0.00541690483511433,28.6468132783965,4.55785953542128,0.159105290041406,135786.775602451,853439.728918585
,655103.469,231.9793,-0.019,5.433485e+04,0.5,114992,603430.9,4.6840582442709E-12,-8.926112759973E-13,0.0331725826622368,0.00632148871643123,29.0890231239448,5.54331067081362,0.190563658573003,209127.934083594,1097417.71148605
,655105.263,231.9793,-0.019,4.117107e+04,0.5,175637.6,770718.6,4.76808409114675E-12,-1.08658964032683E-12,0.0321041495119686,0.00731615374317336,29.6108419561018,6.74795861310344,0.227888103388189,319419.859080637,1401652.18952449
,655107.634,231.9793,-0.019,3.119651e+04,0.5,265913.3,975596.2,4.86767906460646E-12,-1.32675855380578E-12,0.0307927884873894,0.0083930339241622,30.229348459419,8.23945993813221,0.27256491978956,483597.981375669,1774248.79822774
,655109.99,231.9793,-0.019,2.363846e+04,0.5,397442,1221280,4.98502706617343E-12,-1.62228082604653E-12,0.02920839905777,0.00950530962458915,30.9581051385883,10.0747176916766,0.325430695663566,722800.05894368,2221056.79819128
,655112.361,231.9793,-0.019,1.791157e+04,0.5,584667.6,1507553,5.12344779809122E-12,-1.98700405745952E-12,0.0273198737063307,0.0105953455647553,31.8177280684514,12.3397284919563,0.387825568984971,1063294.20580226,2741681.54664258
,655114.748,231.9793,-0.019,1.357207e+04,0.5,844668.8,1829190,5.28409089216913E-12,-2.44004543704013E-12,0.0251176211804487,0.0115986152019988,32.8153567132383,15.1532142514134,0.461772041176696,1536140.26305194,3326620.33660054
,655117.01,231.9793,-0.019,1.028394e+04,0.5,1194162,2172651,5.47049381505924E-12,-3.00676723283158E-12,0.0226059752170631,0.0124250036371044,33.9729595122541,18.672680185208,0.549633604292636,2171739.1820399,3951248.91396492
,655119.287,231.9793,-0.019,7.792469e+03,0.5,1647426,2516390,5.68141557136873E-12,-3.71949965191314E-12,0.0198392302436814,0.0129883141021173,35.2828296134926,23.0989039293741,0.65467832887589,2996058.82092318,4576383.07054938
,655121.565,231.9793,-0.019,5.904585e+03,0.5,2207592,2827270,5.92277782623539E-12,-4.62462974776892E-12,0.0168899257963688,0.0131880100127181,36.7817418487644,28.7199592014196,0.780821074747017,4014793.67485972,5141758.85449877
,655123.25,231.9793,-0.019,4.474074e+03,0.5,2859812,3065451,6.2044806514131E-12,-5.78826679032841E-12,0.0138761320714199,0.0129452824434093,38.531177822516,35.9463989836944,0.932917211855613,5200940.72133253,5574922.03513711
,655125.512,231.9793,-0.019,3.390107e+03,0.5,3568038,3206730,6.54147317452415E-12,-7.27851264767623E-12,0.0109989196814662,0.0122381876186705,40.6239748771563,45.2011507276069,1.11267178714766,6488941.97571794,5831856.30360271
,655127.789,231.9793,-0.019,2.568774e+03,0.5,4282416,3242069,6.96252683667376E-12,-9.19673095353648E-12,0.00842603927480075,0.0111298696625627,43.2388099359799,57.1137047023982,1.32088983917369,7788131.44363544,5896124.87935215
,655130.051,231.9793,-0.019,1.946446e+03,0.5,4955232,3192323,7.51259050139639E-12,-1.16612976993291E-11,0.00628668415890689,0.00975840430874587,46.6548252432894,72.4192016283927,1.55223390615549,9011734.99952096,5805655.29704275
,655131.643,231.9793,-0.019,1.474880e+03,0.5,5555814,3095707,8.25849691768252E-12,-1.48213874227171E-11,0.00461942854834615,0.00829041178667787,51.2870667441684,92.0440479141551,1.7946834115761,10103971.6151794,5629946.51313239
,655133.234,231.9793,-0.019,1.117550e+03,0.5,6083856,2999697,9.28458048462252E-12,-1.88305854520819E-11,0.00339171524276629,0.00687893048197707,57.6592694473104,116.942041940448,2.02815684384123,11064284.7897426,5455339.81917658
,655134.825,231.9793,-0.019,8.467957e+02,0.5,6554789,2938420,1.07029955966893E-11,-2.38753744543759E-11,0.00251749986172965,0.0056158344964869,66.4679365992888,148.271281734305,2.23071888974347,11920737.8071854,5343899.61101567
,655136.416,231.9793,-0.019,6.416440e+02,0.5,6991848,2934505,1.26593584053589E-11,-3.01626031469675E-11,0.00190503968660139,0.00453901013039153,78.61737625449,187.316342936953,2.38263284608477,12715586.5422508,5336779.67343795
,655138.007,231.9793,-0.019,4.861923e+02,0.5,7428330,3006112,1.53238153732151E-11,-3.78663061959483E-11,0.00147872672031348,0.00365404551071491,95.1642350484688,235.158018775612,2.47107559532047,13509385.92764,5467006.33247443
,655139.801,231.9793,-0.019,3.684033e+02,0.5,7887720,3150618,1.88669298516102E-11,-4.72342441797586E-11,0.00117433526497124,0.00294000343939472,117.167748586944,293.334956470193,2.50354692317507,14344846.4956679,5729809.32087957
,655141.377,231.9793,-0.019,2.791500e+02,0.5,8410766,3365490,2.33808484767819E-11,-5.84315643248588E-11,0.000950513407153266,0.00237544780921317,145.200167574864,362.872756309771,2.4991207818178,15296073.793312,6120582.04813373
,655142.953,231.9793,-0.019,2.115173e+02,0.5,9032024,3624226,2.87923901815703E-11,-7.17542336314863E-11,0.000775601792055695,0.00193289656889224,178.807021626971,445.609437905727,2.4921249392284,16425912.4088061,6591127.17434297
,655144.56,231.9793,-0.019,1.602760e+02,0.5,9782865,3880870,3.47920661568606E-11,-8.77035526270234E-11,0.000629312295377417,0.00158636522957929,216.066317750127,544.658186848978,2.52079172968948,17791414.5929169,7057867.7259896
,655146.151,231.9793,-0.019,1.214445e+02,0.5,10654590,4064719,4.09626988096933E-11,-1.07372923223172E-10,0.00049943760467345,0.00130914410279719,254.38729212041,666.809267443381,2.62123654796309,19376760.0807684,7392221.08581754
,655147.758,231.9793,-0.019,9.202165e+01,0.5,11641310,4118041,4.67101543261761E-11,-1.32045160953681E-10,0.000383402523781505,0.00108384244696031,290.080244194031,820.029243890096,2.8269048316906,21171238.9585943,7489194.09003702
,655149.349,231.9793,-0.019,6.972812e+01,0.5,12625700,3982371,5.18627316160998E-11,-1.64425486868348E-10,0.000280943900350126,0.00089070390544994,322.078872758872,1021.11812882117,3.17039773541943,22961480.4278492,7242460.5188571
,655150.956,231.9793,-0.019,5.283509e+01,0.5,13553190,3675340,5.61433992140396E-11,-2.07034493895457E-10,0.000196466723110085,0.000724491020419435,348.662752003903,1285.72935397318,3.6876016912721,24648241.8337138,6684084.64288642
,655152.594,231.9793,-0.019,4.003407e+01,0.5,14321800,3239151,5.97252975036354E-11,-2.64073445723143E-10,0.000131200733808192,0.000580099745104245,370.907121467308,1639.9536829961,4.42146723014765,26046059.2594129,5890818.11617162
,655154.169,231.9793,-0.019,3.033521e+01,0.5,14937950,2753582,6.26150411267995E-11,-3.39681314593164E-10,8.45116680490277E-05,0.000458468667986998,388.853059517781,2109.49503607434,5.424915619001,27166608.3113957,5007747.62583284
,655155.729,231.9793,-0.019,2.298591e+01,0.5,15381530,2275719,6.51743149600057E-11,-4.40511627659995E-10,5.2923783568854E-05,0.000357710580558424,404.746708108872,2735.67326773554,6.75897595441265,27973316.3345695,4138691.50049379
,655157.352,231.9793,-0.019,1.741690e+01,0.5,15694260,1844672,6.75034531312236E-11,-5.74311717388911E-10,3.2506109548075E-05,0.000276558290490652,419.211164054587,3566.60100200759,8.50788649689484,28542056.5845518,3354776.37072015
,655158.99,231.9793,-0.019,1.319742e+01,0.5,15918800,1480503,6.98525111371357E-11,-7.51074570122341E-10,1.9768272556057E-05,0.000212554231342564,433.799326517563,4664.33686319297,10.7522916198076,28950411.8294308,2692487.5973508
,655160.581,231.9793,-0.019,1.000008e+01,0.5,16080430,1184934,7.25382667725943E-11,-9.84397883053427E-10,1.19885643650506E-05,0.000162693677515111,450.478454681837,6113.32551603672,13.5707389609885,29244357.0428886,2154956.86174176
,655207.709,229.9808,-0.019,5.000000e+05,0.5,3256.587,73240.41,4.33752083624441E-12,-1.92865031306388E-13,0.0370504757820964,0.0016474252093317,26.9369502525787,1.19773390143767,0.0444643469363429,5922.52775387408,133197.227935294
,655209.3,229.9808,-0.019,3.788642e+05,0.5,4989.606,96207.7,4.35471891292151E-12,-2.25848155773671E-13,0.0368779222539551,0.00191259433648105,27.0437540590342,1.40256629682948,0.0518628550521424,9074.24859704244,174966.237163752
,655210.876,229.9808,-0.019,2.870762e+05,0.5,7690.432,126138.2,4.37889953102819E-12,-2.66974073501954E-13,0.0366367407269472,0.00223367991030646,27.1939209704121,1.65796721402659,0.0609683030200209,13986.0525633988,229398.751000271
,655212.451,229.9808,-0.019,2.175258e+05,0.5,11925.55,165140.9,4.40753516371828E-12,-3.18287480398136E-13,0.0363444782405209,0.00262459446739871,27.3717544938337,1.97663466048652,0.0722143938903082,21688.16643167,300330.242536049
,655214.23,229.9808,-0.019,1.648255e+05,0.5,18384.55,215731,4.44365756731076E-12,-3.786875540794E-13,0.035975756713171,0.00306584634605656,27.5960824971585,2.35173228916166,0.085219787605861,33434.6994621933,392334.930671592
,655216.616,229.9808,-0.019,1.248930e+05,0.5,28600.01,281371.8,4.48267895657616E-12,-4.55641478587648E-13,0.0355542514491517,0.00361390852597259,27.8384138336781,2.8296329412803,0.101644905424069,52012.8444245697,511711.277683509
,655218.894,229.9808,-0.019,9.463495e+04,0.5,44443.7,365915,4.52927122867614E-12,-5.50121125687424E-13,0.0350352138929102,0.00425534491806111,28.1277620035415,3.41637215243102,0.121459082027247,80826.658933065,665464.101852287
,655221.156,229.9808,-0.019,7.170755e+04,0.5,68891.03,474267.1,4.58314702136714E-12,-6.65738186231797E-13,0.0344081361915171,0.0049980526640239,28.4623424245527,4.1343793103931,0.145257872620724,125287.31373305,862516.512686249
,655223.324,229.9808,-0.019,5.433485e+04,0.5,106392.3,611576.4,4.64881628519933E-12,-8.08726852213089E-13,0.033620367606752,0.0058487349029947,28.8701628730887,5.02237010689509,0.173964037853652,193488.259195439,1112231.36449737
,655225.103,229.9808,-0.019,4.117107e+04,0.5,162937.3,784024.8,4.72644576082023E-12,-9.82257590403384E-13,0.0326584169634563,0.00678712495102165,29.3522588449306,6.10003383195801,0.20782161482647,296322.708833299,1425851.24786335
,655227.474,229.9808,-0.019,3.119651e+04,0.5,247786.3,997263.6,4.81823461757441E-12,-1.19716846019516E-12,0.0314766776469328,0.00782089057539669,29.9222876612692,7.43467719780563,0.248466202917664,450631.670144163,1813653.78813106
,655229.845,229.9808,-0.019,2.363846e+04,0.5,372565,1255904,4.92736360097964E-12,-1.4617066431821E-12,0.0300364741994052,0.00891034586250335,30.6000024453776,9.07751700055268,0.296650858664357,677557.993267828,2284025.05328477
,655232.216,229.9808,-0.019,1.791157e+04,0.5,552208.9,1562244,5.05601071849337E-12,-1.78715624271716E-12,0.0283109839444934,0.0100071290412422,31.3989290985128,11.0986299826837,0.353471608788384,1004263.83087148,2841144.2557264
,655234.588,229.9808,-0.019,1.357207e+04,0.5,804810.9,1913797,5.20664357840806E-12,-2.18955485054988E-12,0.0262794067659888,0.0110513042975831,32.3343920062689,13.5976130861936,0.420530965405422,1463653.47889382,3480489.18938169
,655236.85,229.9808,-0.019,1.028394e+04,0.5,1150185,2300395,5.38206988124486E-12,-2.69100569526521E-12,0.0239351245825748,0.011967432231425,33.4238276011421,16.7117321805253,0.499994566150596,2091761.27786227,4183568.02148174
,655239.127,229.9808,-0.019,7.792469e+03,0.5,1607622,2703777,5.58094267279363E-12,-3.3183380957534E-12,0.021316590206832,0.0126744991844696,34.6588710037644,20.6076031865105,0.594583798885781,2923670.06093759,4917170.74433645
,655241.389,229.9808,-0.019,5.904585e+03,0.5,2188490,3090939,5.80859702709507E-12,-4.11268436802774E-12,0.0184650671322875,0.0130738959158818,36.0726541873192,25.5406667560913,0.708034031082464,3980054.19909736,5621275.28391896
,655243.074,229.9808,-0.019,4.474074e+03,0.5,2888670,3421252,6.07020319506046E-12,-5.12526229096111E-12,0.0154867080248907,0.0130759116458715,37.6972855374138,31.8289964648501,0.844331256510774,5253422.75418512,6221992.51025604
,655245.352,229.9808,-0.019,3.390107e+03,0.5,3680545,3655650,6.3775428320949E-12,-6.4209739397789E-12,0.0125386922920083,0.0126240808671207,39.6059317032754,39.8756483527776,1.00681000642841,6693550.61353573,6648275.81251469
,655247.614,229.9808,-0.019,2.568774e+03,0.5,4514715,3769168,6.75143220348743E-12,-8.08687546975028E-12,0.00979595363372037,0.0117336077376922,41.927866231638,50.2212601279565,1.19780147767359,8210597.44091947,6854723.0855537
,655249.891,229.9808,-0.019,1.946446e+03,0.5,5332044,3766470,7.22653449310421E-12,-1.02303217295636E-11,0.00741735948523945,0.0105004651939652,44.8783550531221,63.5325288110271,1.41566081768871,9697016.71562214,6849816.42103654
,655252.169,229.9808,-0.019,1.474880e+03,0.5,6084778,3682832,7.85599278844357E-12,-1.29796776196362E-11,0.00549553923532257,0.00907973435585104,48.7874283297153,80.6066284254152,1.65220080633599,11065961.5668681,6697709.8210045
,655253.76,229.9808,-0.019,1.117550e+03,0.5,6751886,3568536,8.71376309268609E-12,-1.64869669334494E-11,0.00403489350609753,0.00763426261506423,54.1143689683512,102.387659879638,1.89206049763825,12279184.3810695,6489847.65360139
,655255.351,229.9808,-0.019,8.467957e+02,0.5,7340423,3471473,9.8957553856861E-12,-2.09245557823622E-11,0.00297419456629693,0.00628892870574565,61.454798858491,129.946054312173,2.11449808193813,13349515.5949083,6313325.94195227
,655256.943,229.9808,-0.019,6.416440e+02,0.5,7874066,3426499,1.15255268765907E-11,-2.64855642190611E-11,0.00222443532421992,0.0051117337421196,71.5760352123843,164.481129362839,2.2979916235201,14320014.9177149,6231534.86337745
,655258.534,229.9808,-0.019,4.861923e+02,0.5,8388279,3460278,1.37571244461027E-11,-3.33495164526173E-11,0.0017021340317037,0.0041262508831156,85.434742751359,207.107769517833,2.42416331866977,15255178.2540246,6292966.37587754
,655261.903,229.9808,-0.019,3.684033e+02,0.5,8923728,3581160,1.67331526395734E-11,-4.16965739419726E-11,0.00133481192499516,0.00332615648276345,103.916526799041,258.94481672401,2.49185403612237,16228962.0231313,6512806.04235775
,655263.479,229.9808,-0.019,2.791500e+02,0.5,9493956,3779546,2.06366145721042E-11,-5.18377367907458E-11,0.00106745500534915,0.00268137253859711,128.157876606702,321.923649442938,2.51193026887356,17265995.9350263,6873596.83068309
,655265.07,229.9808,-0.019,2.115173e+02,0.5,10161550,4044601,2.54423021528893E-11,-6.39205759583434E-11,0.00086556406354081,0.00217462056451875,158.002244433446,396.960715512526,2.51237390288931,18480102.6035476,7355633.88168253
,655266.661,229.9808,-0.019,1.602760e+02,0.5,10958230,4330422,3.09732058905918E-11,-7.83783922182317E-11,0.000702210537527118,0.00177695951541115,192.350362738577,486.746907223534,2.53052242945376,19928968.9814323,7875436.60924363
,655268.253,229.9808,-0.019,1.214445e+02,0.5,11904240,4570883,3.68393180140279E-11,-9.59429683663554E-11,0.00056163067035202,0.00146269031415403,228.780198216177,595.826755314661,2.60436331448431,21649411.4202317,8312746.26693874
,655269.86,229.9808,-0.019,9.202165e+01,0.5,12960820,4682168,4.26420601886753E-11,-1.1803849552912E-10,0.000435924515557034,0.00120669296354208,264.816492493061,733.04479724647,2.76812365553735,23570939.8099809,8515132.53854452
,655271.451,229.9808,-0.019,6.972812e+01,0.5,14096410,4616999,4.78963162245101E-11,-1.46234840204719E-10,0.000325714933885525,0.000994457926279223,297.446568242538,908.150246304969,3.05315422420494,25636158.1787891,8396614.22130251
,655273.073,229.9808,-0.019,5.283509e+01,0.5,15164700,4344043,5.25869065946589E-11,-1.83576604199365E-10,0.000232212500954824,0.000810634911585731,326.57615729261,1140.05074362644,3.49091848308131,27578982.7292114,7900208.17239718
,655274.711,229.9808,-0.019,4.003407e+01,0.5,16123410,3915191,5.65386915500359E-11,-2.32835768350705E-10,0.000158583509135335,0.000653073358880255,351.117603609683,1445.9608946834,4.11816690424554,29322521.772669,7120284.93610581
,655276.287,229.9808,-0.019,3.033521e+01,0.5,16894650,3393718,5.99614327203091E-11,-2.98500765033562E-10,0.000104158426757587,0.000518522801429013,372.373572655571,1853.75484329147,4.97821268590967,30725122.1960257,6171918.34390484
,655277.831,229.9808,-0.019,2.298591e+01,0.5,17475060,2854678,6.30439198874669E-11,-3.85926637844505E-10,6.63879682117032E-05,0.000406397403762388,391.516490144777,2396.68857793046,6.12155206296472,31780673.4015135,5191603.87343367
,655279.454,229.9808,-0.019,1.741690e+01,0.5,17912070,2356010,6.59604421230239E-11,-5.01478370863686E-10,4.1516713625165E-05,0.000315639696191403,409.628729217676,3114.29003771548,7.60271391038238,32575433.0236948,4284711.14495172
,655281.107,229.9808,-0.019,1.319742e+01,0.5,18224520,1918310,6.88898045385508E-11,-6.54473792353118E-10,2.56140480140936E-05,0.000243341133765559,427.820708608175,4064.42496804159,9.50029974300296,33143664.0571965,3488696.66787167
,655282.698,229.9808,-0.019,1.000008e+01,0.5,18449620,1555536,7.22185948119336E-11,-8.56557245357322E-10,1.57381284174084E-05,0.000186663946583291,448.493222097014,5319.40727843362,11.8606191049259,33553037.7350368,2828944.88375415
,655327.751,227.9818,-0.019,5.000000e+05,0.5,3031.264,73437.84,4.32704019890396E-12,-1.78605487055317E-13,0.0371503506385268,0.00153343998785835,26.8718632092391,1.10917902213751,0.0412765952811248,5512.7485214795,133556.280113064
,655329.327,227.9818,-0.019,3.788642e+05,0.5,4627.662,96509.24,4.34280409169464E-12,-2.08239433535896E-13,0.0369935072713337,0.00177385551731912,26.9697604210153,1.29321229189491,0.0479504553139161,8416.006276064,175514.626940811
,655330.903,227.9818,-0.019,2.870762e+05,0.5,7118.357,126598.4,4.36539798567797E-12,-2.45456982940833E-13,0.0367704054540683,0.00206752117765157,27.110073429579,1.52434138952749,0.0562278591198625,12945.6596413619,230235.684658832
,655332.494,227.9818,-0.019,2.175258e+05,0.5,11015.77,165846.4,4.39229494409077E-12,-2.91742907149427E-13,0.0364997458295838,0.00242436860322054,27.2771094065954,1.8117870721818,0.0664215201535879,20033.6129682067,301613.286204269
,655334.272,227.9818,-0.019,1.648255e+05,0.5,16960.13,216835.6,4.42605023330764E-12,-3.46190327342133E-13,0.0361599621396761,0.00282830706158945,27.4867371134639,2.14991742463033,0.0782165382437201,30844.2061072873,394343.789687774
,655336.644,227.9818,-0.019,1.248930e+05,0.5,26367.08,283126.9,4.46221728633267E-12,-4.15557971235218E-13,0.035776026576291,0.00333175461186906,27.7113423995012,2.58070561982998,0.0931281344160516,47951.9702954714,514903.155702068
,655338.921,227.9818,-0.019,9.463495e+04,0.5,40947.86,368713.8,4.50563100124949E-12,-5.00377114853916E-13,0.0353031902170386,0.00392062919955984,27.9809510361265,3.10745099774992,0.111055946373583,74469.0184268838,670554.084302485
,655341.183,227.9818,-0.019,7.170755e+04,0.5,63538.77,478772.1,4.55558076895134E-12,-6.04579921626223E-13,0.0347349744932732,0.00460974554549847,28.2911499858283,3.75457315074343,0.132711931209024,115553.531587525,870709.44213392
,655343.352,227.9818,-0.019,5.433485e+04,0.5,98230.38,618946.6,4.61620323441561E-12,-7.32617963930773E-13,0.0340255317585003,0.00540004729703589,28.6676287159717,4.54971731401193,0.158705742951007,178644.744274787,1125635.03344637
,655345.13,227.9818,-0.019,4.117107e+04,0.5,150832,796092.4,4.68756931441242E-12,-8.88132401253239E-13,0.0331610907469236,0.0062828807805978,29.1108276351636,5.51549588196922,0.189465443961028,274307.643607352,1447797.75072744
,655347.501,227.9818,-0.019,3.119651e+04,0.5,230238.9,1016856,4.77245360301658E-12,-1.08059004210977E-12,0.0320950734844323,0.00726704116853798,29.6379775776491,6.71069979987588,0.226422325284996,418719.437027612,1849285.12018668
,655349.872,227.9818,-0.019,2.363846e+04,0.5,347986.3,1287661,4.8728818337224E-12,-1.31688085579533E-12,0.0307959815432392,0.00832251630832969,30.2616587901685,8.17811727951161,0.270246827387022,632858.425006902,2341779.29534241
,655352.244,227.9818,-0.019,1.791157e+04,0.5,519308.9,1612603,4.99237119556624E-12,-1.60770058964369E-12,0.0292235896837126,0.00941091527964425,31.0037137836119,9.98417124418243,0.322031460936139,944430.894394598,2932728.65840237
,655354.63,227.9818,-0.019,1.357207e+04,0.5,763098.6,1992372,5.13280133999118E-12,-1.96591475719665E-12,0.0273583636180675,0.0104785295995117,31.8758156033261,12.2087593384952,0.383010100523396,1387794.22672953,3623388.06426532
,655356.892,227.9818,-0.019,1.028394e+04,0.5,1101261,2420308,5.29749003962519E-12,-2.41040362570701E-12,0.0251827940454585,0.0114583883345821,32.8985683408194,14.9691321392067,0.45500861873778,2002786.60964965,4401645.43521284
,655359.17,227.9818,-0.019,7.792469e+03,0.5,1557340,2882136,5.48503558697804E-12,-2.96379675387434E-12,0.0227227733767829,0.012278075667005,34.0632670869147,18.4058241405457,0.540342301681808,2832225.69279379,5241539.82388299
,655361.448,227.9818,-0.019,5.904585e+03,0.5,2149806,3348790,5.69998168865029E-12,-3.6591887918175E-12,0.0200054521172799,0.0128428002336489,35.3981292504229,22.72436033652,0.641965008256714,3909702.30503439,6090210.92232327
,655363.133,227.9818,-0.019,4.474074e+03,0.5,2887443,3777197,5.94419412682323E-12,-4.54398373241768E-12,0.0170979358116541,0.0130703574830251,36.9147417455507,28.2191298600518,0.764440668569842,5251191.29482167,6869324.86813646
,655365.395,227.9818,-0.019,3.390107e+03,0.5,3752716,4121466,6.22766061397389E-12,-5.67046813649067E-12,0.0141364173172963,0.0128716237012012,38.6751304447464,35.2148436556524,0.910529408710396,6824802.98005468,7495422.89877359
,655367.672,227.9818,-0.019,2.568774e+03,0.5,4703638,4339378,6.56475788718403E-12,-7.11582274209772E-12,0.0112779121777502,0.0122246129007264,40.7685780203444,44.1908109370644,1.08394290610313,8554178.53082899,7891724.26210342
,655369.934,227.9818,-0.019,1.946446e+03,0.5,5676317,4414766,6.98080208824251E-12,-8.97561627663311E-12,0.00869405742385114,0.0111784465935414,43.3523032334063,55.7405343415572,1.28575716130821,10323122.0207804,8028827.16225903
,655372.227,227.9818,-0.019,1.474880e+03,0.5,6603933,4368776,7.51916995866014E-12,-1.13661342725295E-11,0.00651910809896721,0.00985441988908033,46.6956851076437,70.5861723832892,1.51162087504601,12010112.5740614,7945188.35531155
,655374.521,227.9818,-0.019,1.117550e+03,0.5,7445617,4254196,8.23895658019624E-12,-1.44196729947964E-11,0.00481015963242801,0.00841865450767189,51.1657169873238,89.5493137170942,1.75018193802072,13540824.5894296,7736809.69690664
,655376.705,227.9818,-0.019,8.467957e+02,0.5,8192910,4129863,9.22075852595586E-12,-1.82923367518218E-11,0.00353827210931807,0.00701929941674895,57.2629211666842,113.599400138876,1.98382125508764,14899874.2732783,7510693.93730236
,655378.296,227.9818,-0.019,6.416440e+02,0.5,8855315,4038987,1.05756922310012E-11,-2.31867758050641E-11,0.00262205398480054,0.00574874689678723,65.6773549380156,143.994933963128,2.19245939637835,16104544.0692349,7345424.09124541
,655379.887,227.9818,-0.019,4.861923e+02,0.5,9468096,4019827,1.24370183257435E-11,-2.92935202091779E-11,0.0019773799498946,0.00465742013128358,77.2365958755904,181.919148377105,2.35534912323341,17218966.1557772,7310579.13492635
,655383.35,227.9818,-0.019,3.684033e+02,0.5,10096490,4107157,1.49345784475821E-11,-3.67131867494298E-11,0.00153086769131436,0.00376328207971561,92.7469888615154,227.996895558266,2.45826736109674,18361782.517007,7469400.11798186
,655384.941,227.9818,-0.019,2.791500e+02,0.5,10732570,4277621,1.82704592917491E-11,-4.58406631351511E-11,0.0012081260414443,0.0030311935790066,113.463536341126,284.680514292566,2.50900442091527,19518576.8706306,7779411.11140424
,655386.517,227.9818,-0.019,2.115173e+02,0.5,11453870,4536982,2.24923819085771E-11,-5.67833018449697E-11,0.000970935965285948,0.00245118325898356,139.682596443256,352.636686882054,2.52455707340254,20830354.897402,8251092.88154351
,655388.124,227.9818,-0.019,1.602760e+02,0.5,12302690,4844830,2.75183375013253E-11,-6.98785252721312E-11,0.000785625668474691,0.00199497382886229,170.894876656934,433.960879968645,2.53934400175032,22374044.6585057,8810954.57845952
,655389.699,227.9818,-0.019,1.214445e+02,0.5,13313490,5136896,3.30588031023869E-11,-8.56797654684067E-11,0.000631177464837453,0.00163584679665284,205.302376218628,532.090027277746,2.5917382793033,24212316.1536679,9342114.65216951
,655391.322,227.9818,-0.019,9.202165e+01,0.5,14477160,5326795,3.87155619248294E-11,-1.05221129117164E-10,0.000495941309634048,0.0013478689700245,240.432082044526,653.446156815071,2.71779935214327,26328601.6609646,9687470.72524016
,655392.913,227.9818,-0.019,6.972812e+01,0.5,15722740,5329684,4.41389110828765E-11,-1.30211213805394E-10,0.00037599264623855,0.00110919045457868,274.112262956157,808.640032180386,2.95003230960785,28593851.1751555,9692724.74814234
,655394.52,227.9818,-0.019,5.283509e+01,0.5,16984160,5118060,4.89971375196633E-11,-1.62595831853469E-10,0.000273587879456268,0.000907894850538283,304.282908535533,1009.75557219588,3.31847614135043,30887907.7931092,9307858.93206378
,655396.782,227.9818,-0.019,4.003407e+01,0.5,18155870,4712560,5.32469852719193E-11,-2.05142288371688E-10,0.000190880675249512,0.000735397475118059,330.675389818152,1273.97834504764,3.85265545690665,33018815.0879217,8570404.35025898
,655398.358,227.9818,-0.019,3.033521e+01,0.5,19113890,4162408,5.70688040634528E-11,-2.62061490199997E-10,0.000127750705510356,0.000586634691396744,354.409717916745,1627.4590004612,4.59202701897555,34761099.2764806,7569881.26002699
,655399.902,227.9818,-0.019,2.298591e+01,0.5,19891220,3565636,6.04559993163765E-11,-3.37259210621021E-10,8.29219020227517E-05,0.000462587262399471,375.444939064588,2094.45324223233,5.57858962608634,36174775.1582915,6484573.62576604
,655401.524,227.9818,-0.019,1.741690e+01,0.5,20467210,2984996,6.37577733963188E-11,-4.37167666970029E-10,5.26004660864185E-05,0.0003606654030654,395.949676100887,2714.90654265159,6.85669595537146,37222288.0179062,5428604.13531194
,655403.178,227.9818,-0.019,1.319742e+01,0.5,20890960,2461484,6.70851176068074E-11,-5.6936080369367E-10,3.28667261088788E-05,0.000278944514963957,416.613209223817,3535.85474834141,8.48714027797865,37992932.6024679,4476529.35595364
,655404.925,227.9818,-0.019,1.000008e+01,0.5,21215550,2016594,7.06681593670234E-11,-7.4346341824832E-10,2.04028806390692E-05,0.000214648230800154,438.864679889124,4617.06995033294,10.520486523316,38583241.8076665,3667438.9271025
,655447.716,225.9804,-0.019,5.000000e+05,0.5,2823.466,73624.56,4.3170708257535E-12,-1.65557562532217E-13,0.0372448075761386,0.00142832022178156,26.8099512280079,1.02814856555935,0.0383495127169521,5134.84078488302,133895.854760449
,655449.292,225.9804,-0.019,3.788642e+05,0.5,4299.693,96787.84,4.33171137722244E-12,-1.92431498488485E-13,0.037100299026463,0.00164813984919996,26.9008722452152,1.19504156810035,0.0444238966382554,7819.55191912211,176021.297339062
,655450.883,225.9804,-0.019,2.870762e+05,0.5,6592.938,127021.8,4.3528756301547E-12,-2.25931605057721E-13,0.036893381650207,0.00191491364340729,27.0323068710977,1.40308453508076,0.0519039881343202,11990.1167340443,231005.692722793
,655452.459,225.9804,-0.019,2.175258e+05,0.5,10186.45,166498.1,4.37801776618107E-12,-2.67849657589577E-13,0.0366431730270216,0.00224185050688929,27.1884450184298,1.66340478214457,0.0611805780366262,18525.38649772,302798.487562992
,655454.237,225.9804,-0.019,1.648255e+05,0.5,15643.73,217853.2,4.4095893957045E-12,-3.16646374334939E-13,0.036329659262627,0.00260878142022489,27.3845117224234,1.96644303396703,0.0718085848635687,28450.1611960966,396194.427868895
,655456.624,225.9804,-0.019,1.248930e+05,0.5,24289.98,284707.7,4.44358304348387E-12,-3.79106512590149E-13,0.0359757770867928,0.00306929143792969,27.5956196879425,2.35433411287341,0.0853155007750054,44174.49332416,517778.04646142
,655458.886,225.9804,-0.019,9.463495e+04,0.5,37711.75,371283.7,4.48337603689856E-12,-4.55382114160975E-13,0.0355492500839022,0.00361078181415344,27.8427428544887,2.82802223163248,0.101571251309982,68583.7307654182,675227.782279748
,655461.164,225.9804,-0.019,7.170755e+04,0.5,58548.26,482894.6,4.52965269515056E-12,-5.49194966573194E-13,0.035034062373182,0.00424768343377888,28.130130993532,3.41062050236919,0.121244387491598,106477.638948702,878206.745496411
,655463.332,225.9804,-0.019,5.433485e+04,0.5,90630.09,625672.7,4.58538753902781E-12,-6.64203640892385E-13,0.0343952876133041,0.00498223434068584,28.476256527803,4.12484944920542,0.144852236640659,164822.626682814,1137867.32262683
,655465.11,225.9804,-0.019,4.117107e+04,0.5,139367.4,807020.1,4.65136920721786E-12,-8.03262809501292E-13,0.0336162821937395,0.00580532485746981,28.8860170755255,4.98843721014085,0.172693839967555,253457.774806959,1467671.19692618
,655467.482,225.9804,-0.019,3.119651e+04,0.5,213415.9,1034660,4.72956682306323E-12,-9.75552123551873E-13,0.0326570219690917,0.00673605603275808,29.3716413220527,6.05839142058556,0.206266696306033,388124.619691725,1881664.01383515
,655469.853,225.9804,-0.019,2.363846e+04,0.5,324081.2,1316386,4.82238463696729E-12,-1.18722335242849E-12,0.0314829749132563,0.00775079671878765,29.9480601866711,7.37291590989922,0.246190099256601,589383.886108007,2394019.45036668
,655472.224,225.9804,-0.019,1.791157e+04,0.5,486550.7,1658700,4.93255336523824E-12,-1.4468784545994E-12,0.0300589594639066,0.00881727121748078,30.6322320131271,8.9854307159519,0.293332549587026,884855.839692556,3016562.05879067
,655474.58,225.9804,-0.019,1.357207e+04,0.5,720230.3,2064880,5.06310383112827E-12,-1.76601099881091E-12,0.0283540111322962,0.00988988122506732,31.4429788747319,10.9673134069979,0.348800075549184,1309832.63795227,3755253.30919134
,655476.857,225.9804,-0.019,1.028394e+04,0.5,1048586,2532126,5.21718415546614E-12,-2.16050317592553E-12,0.0263462367414191,0.010910316074215,32.3998512883257,13.4171958516362,0.414112883798042,1906990.25922655,4605001.03676216
,655479.119,225.9804,-0.019,7.792469e+03,0.5,1498701,3050628,5.3933917702883E-12,-2.64964513520588E-12,0.0240511650737053,0.0118157655234028,33.4941390010043,16.4548740832852,0.491276222469603,2725583.03133275,5547964.47837732
,655481.397,225.9804,-0.019,5.904585e+03,0.5,2095526,3596520,5.595156228614E-12,-3.26003896853697E-12,0.0214853749111886,0.0125185350689398,34.7471402848815,20.2455528935239,0.582653787550187,3810987.05299896,6540740.20358222
,655483.082,225.9804,-0.019,4.474074e+03,0.5,2858270,4126772,5.82545459427127E-12,-4.03480543707473E-12,0.0186803290284651,0.0129383023952356,36.1773433555211,25.0570216122396,0.692616408175688,5198136.39342835,7505072.55108199
,655485.344,225.9804,-0.019,3.390107e+03,0.5,3783233,4593808,6.08947396747978E-12,-5.01498949594986E-12,0.0157565261883841,0.0129762954484077,37.81696123641,31.1441783612435,0.823550527144365,6880302.12055514,8354438.36629231
,655487.621,225.9804,-0.019,2.568774e+03,0.5,4841145,4940732,6.39769910318381E-12,-6.26874500071706E-12,0.0128408130358314,0.0125819894348347,39.7311065421055,38.9302734454695,0.979843674985812,8804252.92584805,8985364.86034422
,655489.883,225.9804,-0.019,1.946446e+03,0.5,5970846,5129152,6.76889982685888E-12,-7.87967649537409E-12,0.0101009072788141,0.0117584664720558,42.036343981844,48.9345093143306,1.16410003057036,10858761.3808899,9328031.17921884
,655492.177,225.9804,-0.019,1.474880e+03,0.5,7093542,5156910,7.23535525772156E-12,-9.95252901554782E-12,0.00769516536133805,0.0105850167421182,44.9331339248919,61.8073754802479,1.37554116709425,12900530.3307639,9378512.71875457
,655494.47,225.9804,-0.019,1.117550e+03,0.5,8142462,5066900,7.84571207325414E-12,-1.26079876096653E-11,0.00572907262419255,0.00920656735631809,48.7235828465295,78.2983524110833,1.60699086226292,14808128.0125067,9214817.80652707
,655496.654,225.9804,-0.019,8.467957e+02,0.5,9084529,4924373,8.66774749005252E-12,-1.59903409912408E-11,0.00421897085733327,0.00778319658230579,53.8286020416253,99.3035044820131,1.84480927825735,16521399.5920803,8955613.88746199
,655498.245,225.9804,-0.019,6.416440e+02,0.5,9914666,4787912,9.79668189060059E-12,-2.02866779618242E-11,0.00310824564141314,0.00643646277971838,60.8395308495935,125.984693948096,2.07077030655534,18031111.8835123,8707441.77972422
,655499.836,225.9804,-0.019,4.861923e+02,0.5,10664990,4713022,1.13479126757685E-11,-2.56789327968221E-11,0.00231836723476213,0.00524618034353878,70.473012293919,159.471772333022,2.26287719429275,19395673.8357641,8571244.55745206
,655501.63,225.9804,-0.019,3.684033e+02,0.5,11377680,4733098,1.34653167967738E-11,-3.23686654306159E-11,0.00176417575661817,0.00424082223156153,83.6225536161249,201.016470782374,2.40385472686177,20691793.4557554,8607755.37911498
,655503.206,225.9804,-0.019,2.791500e+02,0.5,12105130,4870924,1.63110434857054E-11,-4.05359028040916E-11,0.0013756922668689,0.00341884491124122,101.295136906482,251.736795856547,2.48518145633149,22014756.0587983,8858409.91719593
,655504.781,225.9804,-0.019,2.115173e+02,0.5,12886110,5112329,2.00153291025282E-11,-5.04505348739056E-11,0.00109406298999519,0.00275768950629095,124.299558360303,313.308823039808,2.52059482087323,23435069.9411606,9297436.36188295
,655506.482,225.9804,-0.019,1.602760e+02,0.5,13793440,5440425,2.45724319345461E-11,-6.22999794213219E-11,0.000882205882850671,0.00223671016744974,152.600160689682,386.896457622979,2.53536074847094,25085167.7604182,9894121.68487143
,655508.073,225.9804,-0.019,1.214445e+02,0.5,14866110,5792004,2.9819522606848E-11,-7.65366017048483E-11,0.000711671484306551,0.00182661934790868,185.185737969109,475.308986506216,2.5666608655657,27035957.9115021,10533513.9029142
,655509.68,225.9804,-0.019,9.202165e+01,0.5,16125770,6079142,3.54013573721821E-11,-9.39070261348743E-11,0.000565987173324925,0.00150135972806489,219.850149062084,583.183110090351,2.65263913887848,29326813.7401488,11055711.7665647
,655511.271,225.9804,-0.019,6.972812e+01,0.5,17519830,6196824,4.09572848888395E-11,-1.15795554063507E-10,0.000437166678931538,0.00123596957030652,254.353670491323,719.115641639007,2.82722730224386,31862093.4795096,11269731.8161231
,655512.893,225.9804,-0.019,5.283509e+01,0.5,19005490,6090272,4.60604295093736E-11,-1.43737592087201E-10,0.000325557848440988,0.00101594582852239,286.045311399742,892.641790933916,3.12063073701799,34563959.7532559,11075953.1216707
,655515.14,225.9804,-0.019,4.003407e+01,0.5,20410020,5732485,5.07070864658278E-11,-1.80538221889682E-10,0.000232192398114337,0.000826701071064569,314.90206437045,1121.18172691986,3.56041402637774,37118280.5517326,10425270.8467997
,655516.731,225.9804,-0.019,3.033521e+01,0.5,21662270,5178714,5.47710175733021E-11,-2.29104092415147E-10,0.000158942700267816,0.000664848394356301,340.139962747148,1422.78637337738,4.18294387371073,39395660.3299448,9418166.13355524
,655518.276,225.9804,-0.019,2.298591e+01,0.5,22676400,4513039,5.84536840402342E-11,-2.9370876714559E-10,0.000104954565688381,0.000527358995429911,363.010124565778,1823.99549144233,5.02464082406556,41239987.8639662,8207549.4165567
,655519.898,225.9804,-0.019,1.741690e+01,0.5,23453820,3827109,6.19267782058372E-11,-3.79508268308958E-10,6.74398616157365E-05,0.00041329431044697,384.578796692866,2356.82910349589,6.12833864935647,42653827.4225031,6960096.34307368
,655521.552,225.9804,-0.019,1.319742e+01,0.5,24056100,3191339,6.53550903924391E-11,-4.92642301551028E-10,4.26120441301195E-05,0.000321206739490404,405.869362964996,3059.41612045045,7.53793313715654,43749152.0723906,5803865.76483931
,655523.143,225.9804,-0.019,1.000008e+01,0.5,24499840,2629291,6.89221749330641E-11,-6.42219616737775E-10,2.66018397547444E-05,0.00024787701996351,428.021735816938,3988.3238652691,9.31804049076348,44556151.0764105,4781708.24870066
,655567.603,223.9833,-0.019,5.000000e+05,0.5,2630.133,73804.29,4.30742110071115E-12,-1.53501786710186E-13,0.0373357284490873,0.001330517934296,26.7500243312321,0.953279568767295,0.035636586978887,4783.2395354032,134222.717182121
,655569.194,223.9833,-0.019,3.788642e+05,0.5,3997.684,97055.09,4.32097764986923E-12,-1.77980394590741E-13,0.0372027401483521,0.00153237505675617,26.8342134577064,1.10529706162199,0.0411898438299321,7270.30920445803,176507.326283544
,655570.77,223.9833,-0.019,2.870762e+05,0.5,6109.702,127423.7,4.34085658755339E-12,-2.08135065727083E-13,0.037010113188299,0.00177455812825069,26.9576659956165,1.29256414504327,0.0479479249150668,11111.2891081675,231736.600235561
,655572.345,223.9833,-0.019,2.175258e+05,0.5,9421.138,167114.1,4.3643360171302E-12,-2.46041548234134E-13,0.036778743310314,0.00207341939544925,27.1034783733196,1.52797166747186,0.0563754823800026,17133.5669147109,303918.763820432
,655574.124,223.9833,-0.019,1.648255e+05,0.5,14430.17,218803.7,4.39396167234588E-12,-2.89783097385626E-13,0.0364881666480091,0.00240640559423402,27.2874601525139,1.79961622618357,0.0659503015716827,26243.1442237291,397923.035957688
,655576.495,223.9833,-0.019,1.248930e+05,0.5,22384.91,286214.7,4.42529092774561E-12,-3.46102905061836E-13,0.036166202200233,0.00282856604253387,27.482021660346,2.14937451320598,0.0782102037386619,40709.8753213022,520518.722305513
,655578.773,223.9833,-0.019,9.463495e+04,0.5,34732.59,373640.4,4.46249888409514E-12,-4.14821695182678E-13,0.0357748967192723,0.00332553658555881,27.7130911830126,2.576133184988,0.0929572658631133,63165.7401564673,679513.748279599
