Repository: AlexiLJ/BunchOfScripts

ScriptCutter.py:                filters out a threshold values from an CSV file

From_dat_to_csv.py:             converts .dat file from PPMS to .csv 
                    
Convert_all_files_to_csv.py     Converts all files in a rectory from .dat to .csv
                                and removes LCR head

temp_script.py:                 Script for measuring RaspberryPi CPU and GPU temperatures
                                Run in bash with "watch python3 temp_script.py"

File: Scripts/Data_examples/Nb-PrO2/Jan 31 2019 Pr0.994Nb0.006O2 1300C 10h air.dat (part 17 of 45)
Comment,Time Stamp (sec),Temperature (K),Magnetic Field (Oe),Frequency (Hz),AC Voltage (Vrms),Re[Impedance] (Ohm),-Im[Impedance] (Ohm),Re[Cp] (F),Im[Cp] (F),Re[Modulus],Im[Modulus],Re[Permittivity],Im[Permittivity],Loss Factor,Re[Sp.Impedance] (Ohm-cm),-Im[Sp.Impedance] (Ohm-cm)
,655581.035,223.9833,-0.019,7.170755e+04,0.5,53855.44,486671,4.50540187598642E-12,-4.98571725884785E-13,0.0353080406557018,0.00390721876801928,27.9795281182788,3.0962391385603,0.110660877677117,97943.1343603289,885074.620916208
,655583.203,223.9833,-0.019,5.433485e+04,0.5,83493.7,631740.6,4.55703213941127E-12,-6.0227801464456E-13,0.0347288600477554,0.00458992349418302,28.300163312877,3.74027780642301,0.13216453082167,151844.171681468,1148902.58935169
,655584.982,223.9833,-0.019,4.117107e+04,0.5,128541.8,816948.4,4.61755699398181E-12,-7.26544158246727E-13,0.0340298438070179,0.00535438636843273,28.6760358580848,4.51199765623234,0.157343842034576,233770.010760631,1485727.10401504
,655587.353,223.9833,-0.019,3.119651e+04,0.5,197375.8,1050841,4.68942831800536E-12,-8.80798965598947E-13,0.0331677436288465,0.00622978160629293,29.1223724528585,5.46995364739377,0.187826512288729,358953.608008353,1911091.2705261
,655589.724,223.9833,-0.019,2.363846e+04,0.5,300911.5,1342612,4.77490855543722E-12,-1.07017134941401E-12,0.0321102016537983,0.00719666511616678,29.6532233675193,6.64599744628774,0.224123946456608,547246.767922945,2441714.84830112
,655592.111,223.9833,-0.019,1.791157e+04,0.5,454029.8,1700852,4.87670306565672E-12,-1.30179963780476E-12,0.0308228379587053,0.00822792750564033,30.2853894737558,8.08445962711126,0.266942567607293,825712.345957869,3093220.96269261
,655594.482,223.9833,-0.019,1.357207e+04,0.5,676726.6,2131705,4.99742191694626E-12,-1.58647108423563E-12,0.0292716222253939,0.00929250782123946,31.035079864765,9.85233138619597,0.317457903415341,1230715.49148997,3876783.27819037
,655596.744,223.9833,-0.019,1.028394e+04,0.5,993354.3,2636085,5.14084146246139E-12,-1.93722014743618E-12,0.0274279082006598,0.0103356418898217,31.9257465171317,12.0305595546057,0.376829389037152,1806544.21674599,4794064.02287768
,655599.022,223.9833,-0.019,7.792469e+03,0.5,1433754,3209127,5.30542812718473E-12,-2.3703265090673E-12,0.025300771913024,0.0113037230790136,32.9478655955795,14.720244505476,0.446773842231859,2607468.45001469,5836215.56040317
,655601.284,223.9833,-0.019,5.904585e+03,0.5,2027862,3831853,5.49530459552014E-12,-2.90818028971379E-12,0.0228912388390897,0.0121143147648707,34.1270398692678,18.0604337701298,0.529211846070295,3687931.25318826,6968723.92516019
,655602.968,223.9833,-0.019,4.474074e+03,0.5,2804624,4466773,5.71199008691272E-12,-3.58647831119188E-12,0.020219384384566,0.012695467334064,35.4727040222385,22.2728123962571,0.627885948088251,5100574.15299556,8123408.66764972
,655605.23,223.9833,-0.019,3.390107e+03,0.5,3774679,5065147,5.95911893927239E-12,-4.44089009037127E-12,0.017373194820836,0.0129469556664631,37.0074280854324,27.5788958618757,0.745225952968394,6864745.55707115,9211629.74763212
,655607.508,223.9833,-0.019,2.568774e+03,0.5,4924525,5561720,6.24439574808504E-12,-5.52898796978965E-12,0.0144547420660834,0.0127986915330112,38.7790592769161,34.3362209686311,0.885432024625476,8955890.31926577,10114712.4456606
,655609.77,223.9833,-0.019,1.946446e+03,0.5,6204626,5897520,6.58071985567102E-12,-6.9234026362289E-12,0.011614064604627,0.0122188525365829,40.8677053253879,42.9958401196164,1.05207375303517,11283920.7696305,10725408.4963882
,655612.063,223.9833,-0.019,1.474880e+03,0.5,7532852,6042217,6.99200556031452E-12,-8.71695655237579E-12,0.00901622463143392,0.0112405571907375,43.4218792380535,54.1342010494045,1.24670332098301,13699472.8026077,10988558.8431784
,655614.357,223.9833,-0.019,1.117550e+03,0.5,8820182,6017171,7.51676894965136E-12,-1.10183456956556E-11,0.00680353068961008,0.00997285583623042,46.6807743181242,68.4263294805451,1.46583535684793,16040650.1313248,10943009.4289839
,655616.541,223.9833,-0.019,8.467957e+02,0.5,10002910,5883100,8.21061942091526E-12,-1.39603418455691E-11,0.00504036299662461,0.00857002216902081,50.9897370488592,86.696767116555,1.7002787645969,18191595.0946511,10699183.8476345
,655618.132,223.9833,-0.019,6.416440e+02,0.5,11050710,5711186,9.15502157137322E-12,-1.77142695806072E-11,0.00370762223528747,0.00717396668777967,56.8546803438269,110.009476949679,1.93492384944213,20097155.9104712,10386535.8402945
,655619.723,223.9833,-0.019,4.861923e+02,0.5,11984650,5577881,1.04490278549887E-11,-2.24508091302577E-11,0.00274379719632165,0.0058953299772613,64.8907415419688,139.424420424343,2.14860266828927,21795647.4816939,10144103.3297458
,655621.517,223.9833,-0.019,3.684033e+02,0.5,12846020,5534765,1.22210234366359E-11,-2.83646209888755E-11,0.002062982476082,0.00478811912473229,75.8952205134051,176.150481659043,2.32096936364959,23362161.0529126,10065691.2662462
,655623.093,223.9833,-0.019,2.791500e+02,0.5,13689280,5618578,1.46296961278499E-11,-3.56442513762475E-11,0.00158685175654552,0.00386625548561281,90.8536031719551,221.3585737939,2.43643142446363,24895739.2296147,10218116.1265786
,655624.684,223.9833,-0.019,2.115173e+02,0.5,14556860,5826815,1.78329693767416E-11,-4.45512751994897E-11,0.00124696642979136,0.00311523804053717,110.746628567891,276.673134042318,2.49825333393973,26473546.4949223,10596822.2418716
,655626.275,223.9833,-0.019,1.602760e+02,0.5,15525680,6156859,2.19171047843872E-11,-5.5268109178538E-11,0.000998381051054302,0.00251760592807676,136.110000054493,343.227010013716,2.52168841287416,28235471.8905921,11197050.2566612
,655627.975,223.9833,-0.019,1.214445e+02,0.5,16669370,6565162,2.68055338123754E-11,-6.80609802417665E-11,0.000806670469366555,0.00204818838011077,166.468210311344,422.673528987953,2.53906453488886,30315421.1647335,11939602.4591634
,655629.582,223.9833,-0.019,9.202165e+01,0.5,18021530,6961538,3.22587509475291E-11,-8.35091394981145E-11,0.00064814100651277,0.00167786092571786,200.333877873954,518.609966665669,2.58872823792673,32774500.2950249,12660463.85822
,655631.173,223.9833,-0.019,6.972812e+01,0.5,19582820,7234970,3.78907540558589E-11,-1.02558520123809E-10,0.000510404653588566,0.00138150710485147,235.309845316868,636.910774345721,2.70668986879006,35613909.5774565,13157735.5751424
,655632.78,223.9833,-0.019,5.283509e+01,0.5,21264440,7266860,4.33482066163561E-11,-1.2684644243884E-10,0.000388452815657803,0.00113669887563355,269.201815794457,787.744068256754,2.92622122897648,38672154.6424493,13215731.6950284
,655635.042,223.9833,-0.019,4.003407e+01,0.5,22999270,7024299,4.82872499722458E-11,-1.5810424636952E-10,0.000284516894485051,0.000931577781045938,299.874352064766,981.861846885023,3.27424416301185,41827169.0250693,12774602.9137284
,655636.633,223.9833,-0.019,3.033521e+01,0.5,24600990,6499714,5.26694950041404E-11,-1.99350574487109E-10,0.000199486222666192,0.00075504223246573,327.089049325094,1238.01053885696,3.78493422941379,44740105.5300469,11820576.744071
,655638.178,223.9833,-0.019,2.298591e+01,0.5,25938950,5775912,5.66317169538543E-11,-2.54326463851973E-10,0.000134323752888976,0.000603232374385118,351.695311652938,1579.42280010498,4.49088386388158,47173360.110248,10504248.5043189
,655639.8,223.9833,-0.019,1.741690e+01,0.5,27038070,4975660,6.01565377124599E-11,-3.26894658724095E-10,8.76791912242258E-05,0.000476454602980108,373.585217202308,2030.08711481114,5.43406703834265,49172253.0324509,9048885.97904527
,655641.454,223.9833,-0.019,1.319742e+01,0.5,27865050,4186026,6.35805071236243E-11,-4.23235309581246E-10,5.58935057171387E-05,0.000372065374530248,394.848813891965,2628.3835651141,6.65668345108224,50676223.9080635,7612833.67017018
,655643.03,223.9833,-0.019,1.000008e+01,0.5,28479000,3464922,6.7001196714215E-11,-5.50698423001767E-10,3.50563326032335E-05,0.000288136153196951,416.092042180647,3419.95729464116,8.21923264073477,51792771.9734126,6301412.09493525
,655688.473,221.9689,-0.019,5.000000e+05,0.5,2453.402,73977.59,4.29806073401985E-12,-1.42541421002844E-13,0.0374233965472456,0.00124111417979155,26.691894412915,0.885213307657554,0.0331641244328181,4461.83118596561,134537.88581104
,655690.048,221.9689,-0.019,3.788642e+05,0.5,3714.053,97308.02,4.31077825645681E-12,-1.64533806316562E-13,0.0372996921893602,0.00142365484032015,26.7708730004892,1.02179081621521,0.0381680050626865,6754.48927722775,176967.312442301
,655691.624,221.9689,-0.019,2.870762e+05,0.5,5665.015,127807.3,4.3292720461539E-12,-1.91893507495601E-13,0.0371215295058211,0.00164539913974725,26.8857234673479,1.19170052671779,0.0443246590765942,10302.5678612649,232434.226814057
,655693.199,221.9689,-0.019,2.175258e+05,0.5,8711.116,167700,4.35116989251256E-12,-2.26019950324296E-13,0.0369076891365819,0.00191715659726121,27.0217138683791,1.40363317845116,0.0519446392367323,15842.2994003282,304984.299306201
,655694.993,221.9689,-0.019,1.648255e+05,0.5,13312.4,219687.8,4.37923274219283E-12,-2.65367935575702E-13,0.0366356010292993,0.00222000391074263,27.195990284406,1.64799274726283,0.0605969016030931,24210.333846654,399530.886995354
,655697.365,221.9689,-0.019,1.248930e+05,0.5,20608.51,287609.3,4.40813746724092E-12,-3.15863030420119E-13,0.0363424244054113,0.00260409943900689,27.3754949300504,1.96157829743646,0.0716545327289486,37479.2604776079,523054.984105229
,655699.642,221.9689,-0.019,9.463495e+04,0.5,31941.94,375818.2,4.44288214616793E-12,-3.7761416275201E-13,0.0359834142405982,0.00305834059837531,27.5912669627697,2.34506629494998,0.0849930631353138,58090.579543117,683474.361320917
,655701.904,221.9689,-0.019,7.170755e+04,0.5,49573.19,490209.9,4.48181720666416E-12,-4.5323029161841E-13,0.0355647882841335,0.00359654100604481,27.8330621788074,2.81465894440695,0.10112645623844,90155.3048093212,891510.571642593
,655704.073,221.9689,-0.019,5.433485e+04,0.5,76739.33,637348.8,4.53015874084308E-12,-5.45449127017956E-13,0.0350371612601832,0.00421861354443346,28.1332736476331,3.38735802189636,0.120403976598057,139560.469822763,1159101.83173314
,655705.851,221.9689,-0.019,4.117107e+04,0.5,118344.1,826025.8,4.5857471094123E-12,-6.56996566561239E-13,0.0344079613284842,0.00492960294491317,28.4784895383002,4.08009194600163,0.143269253817496,215224.16467217,1502235.5385918
,655708.222,221.9689,-0.019,3.119651e+04,0.5,182086.8,1065551,4.65199764594506E-12,-7.949571301211E-13,0.0336320360468053,0.00574721418425531,28.8899198170616,4.93685713001568,0.170885110144892,331148.569534337,1937843.32206334
,655710.594,221.9689,-0.019,2.363846e+04,0.5,278432,1366566,4.73048441322739E-12,-9.63816044116222E-13,0.0326830907464141,0.00665904048740095,29.377339757066,5.98550780806737,0.203745739320311,506364.868362696,2485278.3182211
,655712.965,221.9689,-0.019,1.791157e+04,0.5,422244.8,1739566,4.82373984060634E-12,-1.17086621849867E-12,0.0315244130215169,0.00765191977274091,29.9564762967914,7.27133454128411,0.242729968279444,767907.182252159,3163627.41566423
,655715.336,221.9689,-0.019,1.357207e+04,0.5,633143.7,2193405,4.93510632238989E-12,-1.42455746971094E-12,0.0301188591044681,0.0086940468783383,30.6480864337483,8.84681253237919,0.288657908594172,1151454.30950886,3988992.76696314
,655717.614,221.9689,-0.019,1.028394e+04,0.5,936485.9,2732690,5.06809435383366E-12,-1.73682302135802E-12,0.0284330628416235,0.00974393818727859,31.4739711089885,10.7860497021525,0.342697451961254,1703121.62207297,4969752.80185487
,655719.876,221.9689,-0.019,7.792469e+03,0.5,1363665,3357990,5.22123393458275E-12,-2.12032018362258E-12,0.0264744084843683,0.0107511410831587,32.4250012997531,13.167650706949,0.406095610767155,2480002.47175546,6106942.32097335
,655722.153,221.9689,-0.019,5.904585e+03,0.5,1949005,4055504,5.39938155055201E-12,-2.59484928110874E-12,0.0242273152641512,0.011643228211933,33.5313368426007,16.1145798803091,0.480582684667553,3544519.5245634,7375462.40771315
,655723.822,221.9689,-0.019,4.474074e+03,0.5,2729709,4794830,5.60303494183896E-12,-3.18982214344456E-12,0.0217043737903513,0.0123563555902683,34.7960688120765,19.8094910979001,0.569302561300401,4964331.46496619,8720023.06405696
,655726.1,221.9689,-0.019,3.390107e+03,0.5,3729576,5530264,5.83517991156813E-12,-3.93520941384835E-12,0.0189685223119202,0.0127922546862143,36.2377396966814,24.4385085896424,0.67439384448916,6782719.87518917,10057505.6113197
,655728.362,221.9689,-0.019,2.568774e+03,0.5,4953764,6193075,6.10083603566416E-12,-4.87998319467725E-12,0.016095614615786,0.0128746828096793,37.8875221574992,30.3057597902531,0.799887616410265,9009065.2502581,11262913.7711732
,655730.64,221.9689,-0.019,1.946446e+03,0.5,6370570,6708138,6.40901677803074E-12,-6.0865012043013E-12,0.0132104254175913,0.0125456482637275,39.8013917708886,37.7984997288174,0.949677839066519,11585711.5541509,12199622.9432278
,655732.933,221.9689,-0.019,1.474880e+03,0.5,7904618,7016582,6.77762086989933E-12,-7.63541335729874E-12,0.0104701766680799,0.0117953081648137,42.0905035608755,47.417581961753,1.12656247728595,14375577.7102754,12760568.5437955
,655735.21,221.9689,-0.019,1.117550e+03,0.5,9454426,7108462,7.2353271009788E-12,-9.62315964578535E-12,0.00803743808725514,0.0106899866139167,44.9329590653794,59.7619198702417,1.33002413180235,17194105.4797396,12927664.2946616
,655737.41,221.9689,-0.019,8.467957e+02,0.5,10925210,7025330,7.82617176779941E-12,-1.21706126344641E-11,0.00601897186365637,0.00936020537035801,48.6022332886079,75.5821584391099,1.55511698382852,19868917.8093208,12776477.9215554
,655739.001,221.9689,-0.019,6.416440e+02,0.5,12250360,6840776,8.61896742458475E-12,-1.54347187774364E-11,0.00444093629663277,0.00795276272323757,53.5256671978677,95.8529693727833,1.79078513899593,22278875.735532,12440842.4273743
,655740.593,221.9689,-0.019,4.861923e+02,0.5,13428240,6653230,9.6976354317612E-12,-1.9572775330207E-11,0.00327276860522537,0.00660544161188347,60.22443074168,121.551202928902,2.0183038914933,24421003.9792218,12099765.5913715
,655742.371,221.9689,-0.019,3.684033e+02,0.5,14492640,6537410,1.11729930457676E-11,-2.47691617834607E-11,0.00243670007108942,0.00540186662887494,69.3867232478446,153.821895951247,2.21687793789895,26356754.0578236,11889131.8314094
,655743.962,221.9689,-0.019,2.791500e+02,0.5,15486270,6539680,1.31941034086815E-11,-3.12442577916292E-11,0.00184699806521252,0.00437377833890322,81.938259334048,194.033654150828,2.36804706040663,28163799.67094,11893260.1221632
,655745.538,221.9689,-0.019,2.115173e+02,0.5,16488690,6701622,1.59176867078001E-11,-3.91639220538007E-11,0.00143417933453374,0.00352865895025609,98.8523055385231,243.216496216885,2.46040286963365,29986831.0442884,12187772.7482709
,655747.145,221.9689,-0.019,1.602760e+02,0.5,17549660,7008490,1.94885301143351E-11,-4.88003945794804E-11,0.00113647943090845,0.00284580952665079,121.028021767443,303.061091974338,2.50405722202643,31916343.2210022,12745852.1875046
,655750.405,221.9689,-0.019,1.214445e+02,0.5,18798830,7457876,2.38955692128917E-11,-6.02327986395033E-11,0.000916359464305309,0.00230983805420827,148.396695588448,374.058814189051,2.52066808297698,34188121.6179272,13563119.1781308
,655752.012,221.9689,-0.019,9.202165e+01,0.5,20237490,7948260,2.90795029844126E-11,-7.40408782364971E-11,0.000740007917277071,0.00188417374693525,180.590054741744,459.809999538956,2.54615349774668,36804512.2681351,14454946.3733065
,655753.603,221.9689,-0.019,6.972812e+01,0.5,21935340,8377664,3.46828864035921E-11,-9.08106251867071E-11,0.000591018164802535,0.00154747008129231,215.388287674096,563.953784986973,2.61831221686618,39892273.7027029,15235873.4935169
,655755.21,221.9689,-0.019,5.283509e+01,0.5,23837760,8600517,4.0341377481697E-11,-1.11812821773168E-10,0.000459743967100343,0.00127425669284601,250.528751185401,694.382005623303,2.77166593589664,43352072.3352975,15641160.7091
,655757.472,221.9689,-0.019,4.003407e+01,0.5,25917460,8535669,4.55741654245119E-11,-1.38380085898735E-10,0.00034573443360431,0.00104977809631118,283.025505395796,859.3705092214,3.036371255727,47134277.7453577,15523226.1721804
,655759.063,221.9689,-0.019,3.033521e+01,0.5,27887810,8097695,5.03793384441822E-11,-1.73502387834692E-10,0.000248530718098198,0.000855919795137517,312.866677685809,1077.48766317243,3.44391953512697,50717615.9334196,14726713.3904015
,655760.607,221.9689,-0.019,2.298591e+01,0.5,29688240,7373938,5.45623243225319E-11,-2.19673582751193E-10,0.000171487208553494,0.000690425306595496,338.843932151266,1364.22085190444,4.02610382674766,53991932.4629358,13410466.9890123
,655762.23,221.9689,-0.019,1.741690e+01,0.5,31148920,6462526,5.83526724701375E-11,-2.81255770043867E-10,0.000113880179301948,0.000548894440759238,362.382820688435,1746.6596638835,4.81992954457746,56648369.3520865,11752945.5209189
,655763.883,221.9689,-0.019,1.319742e+01,0.5,32315790,5503880,6.17667339724694E-11,-3.62660669207938E-10,7.34900232933205E-05,0.000431493448229622,383.584887103679,2252.20183921455,5.87145613639832,58770474.4763049,10009522.8697997
,655765.475,221.9689,-0.019,1.000008e+01,0.5,33204050,4596372,6.51043222857318E-11,-4.70311622382077E-10,4.65037728411172E-05,0.000335941825118832,404.312038338711,2920.73773328192,7.22396925227114,60385891.0159694,8359101.33435087
,655808.422,219.9722,-0.019,5.000000e+05,0.5,2291.367,74141.63,4.28917124131448E-12,-1.32557989886344E-13,0.0375063802450061,0.00115914476095088,26.6366887247314,0.823214023391739,0.0309052687403824,4167.14942724122,134836.213923492
,655809.997,219.9722,-0.019,3.788642e+05,0.5,3457.803,97554.45,4.30074977131534E-12,-1.52439437273272E-13,0.0373941526782924,0.00132543019117485,26.7085939209037,0.946682147103309,0.0354448515675092,6288.46526591461,177415.477504185
,655811.573,219.9722,-0.019,2.870762e+05,0.5,5261.334,128169.6,4.3182393648114E-12,-1.77262779865277E-13,0.0372267592551387,0.00152815031160958,26.8172081103744,1.10084051769053,0.0410497809152872,9568.42136795404,233093.116567418
,655813.164,219.9722,-0.019,2.175258e+05,0.5,8066.315,168239.8,4.33893779262756E-12,-2.08031862857294E-13,0.0370264891997657,0.00177524774298001,26.9457498607059,1.29192323271699,0.0479453434918491,14669.6447719624,305965.995935691
,655814.943,219.9722,-0.019,1.648255e+05,0.5,12283.78,220514.5,4.36528962163938E-12,-2.43168849887429E-13,0.036773463265486,0.00204846906934152,27.1094004652689,1.51013158430516,0.0557050896879797,22339.6543597587,401034.348654486
,655817.314,219.9722,-0.019,1.248930e+05,0.5,18993.66,288887.4,4.39218150081906E-12,-2.88775495521255E-13,0.0365039256247132,0.00240004635709654,27.2764048991401,1.79335879888358,0.0657476234685209,34542.4453569482,525379.375476388
,655819.576,219.9722,-0.019,9.463495e+04,0.5,29408.03,377815.3,4.42451597520747E-12,-3.44391289962001E-13,0.0361746303035241,0.00281572666116207,27.4772090360945,2.13874501019344,0.0778370542431712,53482.3340699209,687106.347869184
,655821.853,219.9722,-0.019,7.170755e+04,0.5,45570.17,493361.5,4.46067139452063E-12,-4.12017463386264E-13,0.0357934372501301,0.00330612141476941,27.7017420742443,2.55871829402875,0.0923666925773495,82875.2913936462,897242.166858416
,655824.022,219.9722,-0.019,5.433485e+04,0.5,70595.73,642413.4,4.50519546291212E-12,-4.95082391645269E-13,0.0353155789914448,0.00388087963182852,27.978246248076,3.07456961203282,0.109891434394114,128387.532785091,1168312.46669001
,655825.8,219.9722,-0.019,4.117107e+04,0.5,108922.9,834176.1,4.55646248094535E-12,-5.9496203159712E-13,0.034747460660364,0.00453716449411913,28.2966256095813,3.6948439563419,0.130575426459713,198090.485002382,1517057.9210285
,655828.171,219.9722,-0.019,3.119651e+04,0.5,167812.9,1078839,4.61715722445185E-12,-7.18196638785969E-13,0.03405144581226,0.005296686410992,28.6735532021282,4.46015774008301,0.155549530560167,305189.622665722,1962009.28133096
,655830.543,219.9722,-0.019,2.363846e+04,0.5,257318.8,1388095,4.68930005763519E-12,-8.69281327049386E-13,0.0331979830097073,0.00615409258766746,29.1215759279907,5.3984266004124,0.185375496633876,467967.763365012,2524431.60969255
,655832.914,219.9722,-0.019,1.791157e+04,0.5,391756.5,1774271,4.77522997375244E-12,-1.05436395072249E-12,0.032153336991008,0.00709941083572793,29.6552194453467,6.54783005338022,0.220798570229689,712460.236440965,3226742.97981105
,655835.285,219.9722,-0.019,1.357207e+04,0.5,590627.1,2249223,4.87732599997003E-12,-1.28074491107236E-12,0.0308853269831741,0.00811022789142023,30.2892580316813,7.95370518281364,0.262591614971037,1074132.3330039,4090505.07238158
,655837.563,219.9722,-0.019,1.028394e+04,0.5,879458.2,2820727,5.00045236426032E-12,-1.559062197603E-12,0.029349069250469,0.00915057700184839,31.0538996034184,9.68211622330098,0.311784231511947,1599409.31959507,5129859.55652405
,655839.825,219.9722,-0.019,7.792469e+03,0.5,1290947,3494586,5.14273320989064E-12,-1.89979471362522E-12,0.0275513319717315,0.0101778320393062,31.9374946811904,11.7981394494795,0.369413429802557,2347755.31446895,6355359.9438
,655842.102,219.9722,-0.019,5.904585e+03,0.5,1862648,4262144,5.31003406396703E-12,-2.32059834890141E-12,0.0254617690894179,0.0111273371502385,32.9764694673892,14.4114217868973,0.437021367649709,3387468.06877816,7751264.17043607
,655844.474,219.9722,-0.019,4.474074e+03,0.5,2638235,5105511,5.49914814969159E-12,-2.84164408199328E-12,0.0231107086455099,0.0119422875444567,34.1509091788154,17.6472294109977,0.516742594423947,4797974.07799699,9285036.94057902
,655846.751,219.9722,-0.019,3.390107e+03,0.5,3653310,5978630,5.71752469310149E-12,-3.49375862640013E-12,0.020506394730833,0.0125306662118411,35.5070751335722,21.6970029348246,0.611061397009014,6644020.21764065,10872917.5990521
,655849.013,219.9722,-0.019,2.568774e+03,0.5,4931308,6817020,5.96646747970649E-12,-4.31603381160925E-12,0.0177172287996036,0.0128163203448598,37.0530641239843,26.8035111440361,0.723381770920432,8968226.08850962,12397639.0462514
,655851.291,219.9722,-0.019,1.946446e+03,0.5,6462898,7536578,6.25189858540134E-12,-5.36123727025623E-12,0.0148418833322838,0.0127274710225848,38.825653532753,33.2944525440488,0.857537465942766,11753622.0513861,13706249.019061
,655853.584,219.9722,-0.019,1.474880e+03,0.5,8189940,8053661,6.58707929926094E-12,-6.69854172359491E-12,0.0120177108305476,0.0122210669954366,40.9071988568505,41.5994048179671,1.01692137277693,14894472.9413228,14646631.8242974
,655855.862,219.9722,-0.019,1.117550e+03,0.5,10011500,8320164,6.99242770502296E-12,-8.41385938652621E-12,0.00940749251044868,0.011319862357083,43.4245008487477,52.2519015547335,1.20328156993059,18207217.1288255,15131302.251954
,655858.061,219.9722,-0.019,8.467957e+02,0.5,11807400,8345662,7.50269867655524E-12,-1.06147797926106E-11,0.00715017013600588,0.0101160242128037,46.5933948539696,65.9200972192213,1.4147948958393,21473295.2631368,15177673.6870387
,655859.652,219.9722,-0.019,6.416440e+02,0.5,13471720,8190625,8.17308575495352E-12,-1.34428719208513E-11,0.00531723942643463,0.0087456525876704,50.7566447984751,83.4831660422144,1.64477314002289,24500078.0241463,14895718.7030701
,655861.837,219.9722,-0.019,4.861923e+02,0.5,14971290,7975346,9.07300448884306E-12,-1.70318104535867E-11,0.00392312636187381,0.00736447828975167,56.345336376297,105.771256950744,1.87719629969659,27227241.4451994,14504205.7932887
,655863.631,219.9722,-0.019,3.684033e+02,0.5,16307140,7785556,1.03003766100029E-11,-2.1574526396322E-11,0.00290192367599258,0.00607818833410557,63.967584895041,133.982513560408,2.09453762839802,29656658.7154927,14159047.9509194
,655865.3,219.9722,-0.019,2.791500e+02,0.5,17525130,7700946,1.19820363304938E-11,-2.72676557343249E-11,0.0021749737544201,0.00494961239733409,74.4110584696483,169.338088219056,2.27571132169996,31871732.2200363,14005173.6422474
,655866.891,219.9722,-0.019,2.115173e+02,0.5,18703210,7784028,1.42713622980216E-11,-3.42907664317215E-11,0.00166581942357119,0.00400257687936514,88.628271948818,212.953137141317,2.40276756455655,34014224.1897837,14156269.0838393
,655868.482,219.9722,-0.019,1.602760e+02,0.5,19896190,8036714,1.73322423811451E-11,-4.29087793271374E-11,0.00130321369554554,0.00322631703668642,107.637004734433,266.472876504898,2.47566231671302,36183813.7508232,14615811.4968058
,655870.073,219.9722,-0.019,1.214445e+02,0.5,21209190,8465390,2.12736145143113E-11,-5.32989185637976E-11,0.00104015409287249,0.00260600229700112,132.11378515491,330.997906885526,2.50540022373452,38571675.3190345,15395414.6541665
,655871.68,219.9722,-0.019,9.202165e+01,0.5,22743170,9019979,2.60608813857299E-11,-6.57104695815245E-11,0.000839788315137265,0.00211746040818725,161.843756359584,408.076345224816,2.52142161306584,41361417.8082994,16404007.0069866
,655873.271,219.9722,-0.019,6.972812e+01,0.5,24558610,9589600,3.14903410520267E-11,-8.06455957144941E-11,0.000676516483973383,0.00173253362898073,195.56188485993,500.826735332019,2.56096291816134,44663031.9784392,17439937.0102966
,655874.894,219.9722,-0.019,5.283509e+01,0.5,26677620,10023940,3.71783941535762E-11,-9.89462298696248E-11,0.000535833594838056,0.00142606250898585,230.885934983255,614.477664154812,2.66139063082979,48516727.7451228,18229840.8896088
,655877.14,219.9722,-0.019,4.003407e+01,0.5,29013120,10163160,4.2752510079721E-11,-1.22047050842863E-10,0.000411655415202954,0.00117516677489414,265.502410401659,757.938799868603,2.85473415748645,52764138.7828666,18483030.5983113
,655878.731,219.9722,-0.019,3.033521e+01,0.5,31452490,9913784,4.78264128472457E-11,-1.51734168488427E-10,0.000304269283615945,0.000965325308705302,297.012453026278,942.302274155307,3.17260190458053,57200450.9486303,18029507.8515983
,655881.945,219.9722,-0.019,2.298591e+01,0.5,33758420,9273551,5.23899157195582E-11,-1.90714514712374E-10,0.000215664326763862,0.000785080809057038,325.352801001509,1184.37872443742,3.64029054242544,61394085.0887564,16865160.7263883
,655883.552,219.9722,-0.019,1.741690e+01,0.5,35737680,8306936,5.63874943796204E-11,-2.42587426957505E-10,0.000146381671985507,0.000629755827092324,350.178636210661,1506.52082112262,4.30214943271502,64993627.2726848,15107245.4105036
,655885.205,219.9722,-0.019,1.319742e+01,0.5,37362880,7194638,5.99307633536659E-11,-3.11229824140063E-10,9.60657053218836E-05,0.000498884227400586,372.183109200815,1932.8050760993,5.19315634782459,67949265.2168257,13084386.5783647
,655886.797,219.9722,-0.019,1.000008e+01,0.5,38580540,6061609,6.32529697844552E-11,-4.02588443247983E-10,6.13283015360096E-05,0.000390338438282984,392.814735591445,2500.16202283505,6.36473583169089,70163738.5733742,11023825.7217243
,655927.685,217.9820,-0.019,5.000000e+05,0.5,2144.529,74300.19,4.28053994163497E-12,-1.2354937504863E-13,0.0375865917490107,0.00108486312103528,26.5830864715413,0.767268560790058,0.0288630352089275,3900.10539300434,135124.575941965
,655929.26,217.9820,-0.019,3.788642e+05,0.5,3221.085,97780.63,4.2915351872825E-12,-1.41371554046316E-13,0.0374808510242189,0.00123469246435972,26.6513693446856,0.877948178751013,0.0329419538409601,5857.96274138768,177826.815302736
,655930.851,217.9820,-0.019,2.870762e+05,0.5,4891.815,128510.4,4.30780308081503E-12,-1.63978757577419E-13,0.0373257443464095,0.00142082380943434,26.7523965109734,1.01834384250868,0.0380655184327494,8896.40292254361,233712.905769586
,655932.427,217.9820,-0.019,2.175258e+05,0.5,7479.733,168749.7,4.32726953790967E-12,-1.91803723281272E-13,0.0371387088222507,0.00164615182104134,26.8732874544752,1.19114294716805,0.044324422502677,13602.8689803367,306893.315519568
,655934.205,217.9820,-0.019,1.648255e+05,0.5,11354.65,221295.2,4.35193003339193E-12,-2.23297398017009E-13,0.036903654444621,0.00189352539024622,27.0264345089997,1.38672553493078,0.0513099696694732,20649.9104002216,402454.153320367
,655936.592,217.9820,-0.019,1.248930e+05,0.5,17536.31,290060.5,4.37732801989292E-12,-2.64641966515704E-13,0.0366521590026672,0.00221589503720797,27.1841615435712,1.64348432109213,0.0604574218137251,31892.0645066567,527512.810667301
,655938.854,217.9820,-0.019,9.463495e+04,0.5,27090.11,379654,4.40732432317354E-12,-3.1448345261856E-13,0.0363506800631264,0.00259379308919411,27.3704451280741,1.95301081845178,0.0713547335205213,49266.8945526411,690450.263379824
,655941.132,217.9820,-0.019,7.170755e+04,0.5,41985.98,496247.3,4.44077827819013E-12,-3.75720790768081E-13,0.0360028023935724,0.0030460879912908,27.5782014838485,2.33330804205249,0.0846069691462301,76356.9749015156,902490.370143674
,655943.3,217.9820,-0.019,5.433485e+04,0.5,65029.05,647033.9,4.48177046418148E-12,-4.5043277578467E-13,0.0355695830840275,0.00357486091045675,27.8327718977971,2.79728576104041,0.10050331211394,118263.799933202,1176715.44793595
,655945.079,217.9820,-0.019,4.117107e+04,0.5,100200.9,841548.6,4.52933928949462E-12,-5.39296094382097E-13,0.035054560868244,0.00417385109796729,28.1281846760659,3.34914634746943,0.119067276684912,182228.391629998,1530465.77282716
,655947.45,217.9820,-0.019,3.119651e+04,0.5,154568,1090750,4.58515777167947E-12,-6.49753533305479E-13,0.0344273932623149,0.00487863701285308,28.4748296224656,4.03511113003462,0.1417079990832,281102.046363511,1983670.98669194
,655949.821,217.9820,-0.019,2.363846e+04,0.5,237555.9,1407357,4.65152588026568E-12,-7.85157864607065E-13,0.0336586572061657,0.00568143875747389,28.8869900493173,4.87600155430115,0.168795763974599,432026.354845283,2559462.066301
,655952.192,217.9820,-0.019,1.791157e+04,0.5,362747.8,1805615,4.7301829375438E-12,-9.50293088056728E-13,0.0327213529224222,0.00657371520818791,29.3754675273297,5.90152730206068,0.200899859604622,659704.136003971,3283746.12755973
,655954.564,217.9820,-0.019,1.357207e+04,0.5,549448.7,2299527,4.82416389282406E-12,-1.15268513024597E-12,0.0315760790733678,0.00754478447000584,29.9591097535342,7.15842601858413,0.238939877635705,999244.047550406,4181989.45039171
,655956.826,217.9820,-0.019,1.028394e+04,0.5,823036.1,2900842,4.93754984508506E-12,-1.40089731466051E-12,0.0301826489208877,0.0085635169566342,30.663261242531,8.69987781007509,0.283723174168052,1496798.37961961,5275559.12205127
,655959.103,217.9820,-0.019,7.792469e+03,0.5,1217117,3620004,5.06903158217557E-12,-1.70430875551596E-12,0.0285401280560833,0.00959575598237901,31.479791501368,10.5841290210648,0.336219794232272,2213485.84030212,6583448.91726681
,655961.365,217.9820,-0.019,5.904585e+03,0.5,1771868,4456012,5.22318093851574E-12,-2.07692150810321E-12,0.026619923823239,0.0105850233762465,32.4370926187495,12.8981354682614,0.39763537441102,3222372.81122886,8103838.38712
,655963.736,217.9820,-0.019,4.474074e+03,0.5,2534322,5394728,5.4018663356514E-12,-2.53767542969742E-12,0.0244198841271274,0.0114719128713866,33.5467678999114,15.759517795455,0.469777530952441,4608994.74887472,9811015.73659835
,655966.108,217.9820,-0.019,3.390107e+03,0.5,3552120,6403016,5.60653206476726E-12,-3.11026470617926E-12,0.0219620169777758,0.0121835896938407,34.8177867080597,19.3154220638263,0.554757320612661,6459993.01879274,11644718.832477
,655968.479,217.9820,-0.019,2.568774e+03,0.5,4864158,7420892,5.8399563108958E-12,-3.82790508328302E-12,0.0192866738635281,0.0126417995258078,36.2674021780696,23.7721252975619,0.65546810275638,8846105.06466698,13495858.9555575
,655970.85,217.9820,-0.019,1.946446e+03,0.5,6484806,8361678,6.10616687644884E-12,-4.73556953489439E-12,0.0164667637405364,0.0127706147384786,37.9206278412394,29.4089194715028,0.775538833234191,11793464.6037367,15206800.8697321
,655973.143,217.9820,-0.019,1.474880e+03,0.5,8380100,9122514,6.41538546713594E-12,-5.89328465301844E-12,0.0136126583052877,0.0125048246419947,39.8409427190171,36.5985828116718,0.918617389899319,15240303.6768986,16590480.2635719
,655975.421,217.9820,-0.019,1.117550e+03,0.5,10464240,9622219,6.78089655362552E-12,-7.37427915040287E-12,0.0108797078009997,0.0118317691126686,42.1108462711257,45.795881592818,1.08750798542415,19030583.8054378,17499258.9116626
,655977.714,217.9820,-0.019,8.467957e+02,0.5,12605940,9826784,7.22936040227227E-12,-9.27392761145661E-12,0.00841912570743703,0.0108001756750132,44.8959045652863,57.5931127819362,1.28281439787422,22925544.2933573,17871287.0165378
,655980.007,217.9820,-0.019,6.416440e+02,0.5,14669550,9772960,7.80189024211383E-12,-1.17109063171445E-11,0.00634446922243035,0.00952326710453159,48.4514397191606,72.7272819629071,1.50103448699268,26678487.9420828,17773401.0599137
,655982.191,217.9820,-0.019,4.861923e+02,0.5,16563070,9563256,8.5582106218962E-12,-1.482238283752E-11,0.00470422997559578,0.00814748558251407,53.1483542042674,92.0502296571456,1.73194882579741,30122100.7651137,17392027.0139882
,655983.985,217.9820,-0.019,3.684033e+02,0.5,18252430,9313462,9.58231792382422E-12,-1.87793311598144E-11,0.00347142270677357,0.00680325962094387,59.5082838707317,116.623741608723,1.95979003296519,33194422.028536,16937744.0798147
,655985.561,217.9820,-0.019,2.791500e+02,0.5,19766780,9133017,1.09822944710002E-11,-2.37692099668135E-11,0.00257943274419437,0.00558272031895773,68.2024435139409,147.611977115831,2.16432094673644,35948464.8052464,16609581.3374873
,655987.246,217.9820,-0.019,2.115173e+02,0.5,21173870,9103451,1.28947533452841E-11,-2.99921239775016E-11,0.00194818229036799,0.00453131000019158,80.0792301627156,186.257630119107,2.32591684186579,38507441.2972605,16555811.7143908
,655988.853,217.9820,-0.019,1.602760e+02,0.5,22568690,9285209,1.54818035626991E-11,-3.76301734562412E-11,0.0015056665615826,0.00365968303693794,96.1453761567871,233.691582969852,2.43060657008367,41044103.1956402,16886362.3182864
,655990.444,217.9820,-0.019,1.214445e+02,0.5,24021740,9669927,1.88987686203251E-11,-4.69477490489441E-11,0.00118815720797603,0.00295158417732896,117.36547428357,291.555759233405,2.48416973571776,43686663.9356932,17586022.1254449
,655992.051,217.9820,-0.019,9.202165e+01,0.5,25667280,10247400,2.32034403513262E-11,-5.81190546344231E-11,0.000954065057195544,0.00238970421387416,144.098424429362,360.932002984882,2.50476023186369,46679292.8198931,18636232.0137768
,655993.642,217.9820,-0.019,6.972812e+01,0.5,27598380,10926820,2.8307441502248E-11,-7.14974281087097E-11,0.000770853200071958,0.00194697995755416,175.795384578268,444.014619609106,2.52574674058875,50191249.7691489,19871845.8040846
,655995.249,217.9820,-0.019,5.283509e+01,0.5,29887770,11561700,3.39135572817692E-11,-8.76688203222142E-11,0.000618035151191962,0.00159766232048406,210.610586064173,544.442491662229,2.58506707491113,54354803.7643106,21026457.8013626
,655997.511,217.9820,-0.019,4.003407e+01,0.5,32503650,11960080,3.96379119932694E-11,-1.07723093671617E-10,0.00048443906208901,0.00131654953148051,246.160077101385,668.983902287981,2.71767830984408,59112122.3622182,21750963.7355164
,655999.086,217.9820,-0.019,3.033521e+01,0.5,35368780,11963810,4.5025159259423E-11,-1.33108512448083E-10,0.000367187735582829,0.00108552227413569,279.616057391815,826.63288854959,2.95631408389134,64322734.5594226,21757747.2264909
,656000.631,217.9820,-0.019,2.298591e+01,0.5,38153980,11454210,4.99769338219639E-11,-1.66473194878087E-10,0.000266377409070366,0.000887303300543866,310.367657231653,1033.83484209416,3.33100056660389,69387983.6377031,20830973.2316999
,656002.253,217.9820,-0.019,1.741690e+01,0.5,40746100,10517820,5.42733413498083E-11,-2.10255261448991E-10,0.000185341030344113,0.000718012302597329,337.049284873713,1305.73102281583,3.87400621041242,74102091.5799666,19128026.0162716
,656003.907,217.9820,-0.019,1.319742e+01,0.5,42883650,9275243,5.81058432052798E-11,-2.68649634620904E-10,0.000123846781565224,0.000572599772778949,360.849957128958,1668.37281395573,4.62345299201326,77989504.7521906,16868237.8488357
,656005.498,217.9820,-0.019,1.000008e+01,0.5,44603860,7928910,6.14861855599066E-11,-3.4588880598318E-10,8.0220710925413E-05,0.000451279351035337,381.842620284003,2148.04491124011,5.62547184922013,81117930.7599993,14419755.8772327
,656047.384,215.9749,-0.019,5.000000e+05,0.5,1849.526,74323.17,4.28013083759471E-12,-1.06510705443985E-13,0.0375982167512939,0.00093562854538031,26.5805458462401,0.661454707015499,0.0248849181217647,3363.60400213835,135166.368065985
,656048.96,215.9749,-0.019,3.788642e+05,0.5,3008.32,98001.02,4.28249535894821E-12,-1.31459003571912E-13,0.0375653299722195,0.00115313629860207,26.5952300394636,0.816389078729173,0.0306968233595936,5471.02186815045,178227.62323192
,656050.535,215.9749,-0.019,2.870762e+05,0.5,4548.769,128831.8,4.29792468662172E-12,-1.51750317692057E-13,0.0374190947229778,0.0013211863692345,26.6910495289055,0.942402564231423,0.0353078122016459,8272.52907674877,234297.413544166
,656052.111,215.9749,-0.019,2.175258e+05,0.5,6941.651,169225.5,4.31631767557995E-12,-1.77055886429688E-13,0.0372434236611964,0.00152772985809566,26.8052740011948,1.0995556643394,0.0410201240356802,12624.2967576815,307758.619810623
,656053.905,215.9749,-0.019,1.648255e+05,0.5,10504.37,222003.6,4.3397481788332E-12,-2.05340456538948E-13,0.0370217887232161,0.00175173090351008,26.9507825357595,1.27520901257978,0.047316214692014,19103.5654388973,403742.471016423
,656056.276,215.9749,-0.019,1.248930e+05,0.5,16179.29,291174.7,4.36304517382724E-12,-2.42435119364599E-13,0.036792949753427,0.00204442145562827,27.095461954921,1.50557495775778,0.0555655762674436,29424.1468331653,529539.128534247
,656058.554,215.9749,-0.019,9.463495e+04,0.5,24964.37,381363.4,4.39109213585612E-12,-2.87444596895251E-13,0.0365143497531598,0.00239026014962969,27.2696397051683,1.7850936281943,0.0654608439089855,45400.9594041189,693559.029994219
,656060.816,215.9749,-0.019,7.170755e+04,0.5,38653.83,498902,4.42222220826032E-12,-3.42624053341776E-13,0.0361954012037104,0.00280434010068113,27.4629642431634,2.1277700854102,0.0774778012515484,70297.0259871855,907318.287969364
,656062.984,215.9749,-0.019,5.433485e+04,0.5,59808.36,651269.7,4.45998420921132E-12,-4.09575850340997E-13,0.0358024389514362,0.00328786239815167,27.6974745036227,2.5435553445884,0.0918334754403591,108769.294974675,1184418.80211008
,656064.763,215.9749,-0.019,4.117107e+04,0.5,92105.38,848263.2,4.50408803345193E-12,-4.89058985317933E-13,0.0353342563658135,0.00383663361747943,27.9713688696372,3.03716294524872,0.108581133780176,167505.633760473,1542677.14775931
,656067.149,215.9749,-0.019,3.119651e+04,0.5,142187.3,1101572,4.55538685506861E-12,-5.87994391086281E-13,0.0347689685544394,0.00448786439973115,28.2899457383308,3.65157338937425,0.129076719451838,258586.130356235,2003352.20366923
,656069.521,215.9749,-0.019,2.363846e+04,0.5,218786.3,1424966,4.61611840798988E-12,-7.0874916794225E-13,0.0340797978938117,0.00523254090689522,28.6671019253703,4.4014868859851,0.15353790897467,397891.391790676,2591486.32704329
,656071.892,215.9749,-0.019,1.791157e+04,0.5,335057.2,1833993,4.6884656641124E-12,-8.56548622439476E-13,0.0332356190052984,0.00607190618730936,29.1163941622626,5.31935372823344,0.182692736558973,609345.172149658,3335355.21787405
,656074.279,215.9749,-0.019,1.357207e+04,0.5,509378.1,2345350,4.77472801674146E-12,-1.03700594162259E-12,0.0322053000702854,0.00699455286406371,29.6521021828496,6.44003303170348,0.217186390091031,926370.440730018,4265324.54608109
,656076.541,215.9749,-0.019,1.028394e+04,0.5,767277.2,2974237,4.87868462290925E-12,-1.25857605737164E-12,0.030946308409253,0.00798335736748219,30.2976953764014,7.81603176709126,0.257974465383895,1395393.55525119,5409037.4920428
,656078.818,215.9749,-0.019,7.792469e+03,0.5,1142344,3735686,4.99981096450407E-12,-1.52890367563961E-12,0.0294521654720043,0.0090062453091484,31.0499163710656,9.494825225404,0.305792296247597,2077501.39777366,6793831.70624916
,656081.08,215.9749,-0.019,5.904585e+03,0.5,1677365,4635054,5.14197371285888E-12,-1.86081256806707E-12,0.0276895090041497,0.0100204686441076,31.9327780390038,11.5560518249396,0.361886830228947,3050506.79311715,8429449.59115328
,656083.452,215.9749,-0.019,4.474074e+03,0.5,2420274,5666710,5.30905439694183E-12,-2.26751789336387E-12,0.0256510433115505,0.0109556609037377,32.970385521532,14.0817805830438,0.427103910381862,4401583.60178304,10305650.4396031
,656085.823,215.9749,-0.019,3.390107e+03,0.5,3429026,6807025,5.50089062098482E-12,-2.77106327103442E-12,0.0233477471582367,0.011761383577557,34.1617303055176,17.2089071837708,0.503748113162505,6236130.54211536,12379461.8365223
,656088.194,215.9749,-0.019,2.568774e+03,0.5,4756993,8004092,5.72021818695593E-12,-3.39964081794938E-12,0.0208023930246761,0.0123632809320074,35.5238023177637,21.1125108205885,0.594320130253375,8651211.54984796,14556484.139549
,656090.565,215.9749,-0.019,1.946446e+03,0.5,6440650,9177308,5.96954522340893E-12,-4.1894367545634E-12,0.0180729947517872,0.0126836577401672,37.0721775835232,26.0173158134519,0.701801661227889,11713161.1647375,16690130.2915754
