Repository: AlexiLJ/BunchOfScripts

ScriptCutter.py:                filters out a threshold values from an CSV file

From_dat_to_csv.py:             converts .dat file from PPMS to .csv 
                    
Convert_all_files_to_csv.py     Converts all files in a rectory from .dat to .csv
                                and removes LCR head

temp_script.py:                 Script for measuring RaspberryPi CPU and GPU temperatures
                                Run in bash with "watch python3 temp_script.py"

File: Scripts/Data_examples/Nb-PrO2/Jan 31 2019 Pr0.994Nb0.006O2 1300C 10h air.dat (part 18 of 45)
Comment,Time Stamp (sec),Temperature (K),Magnetic Field (Oe),Frequency (Hz),AC Voltage (Vrms),Re[Impedance] (Ohm),-Im[Impedance] (Ohm),Re[Cp] (F),Im[Cp] (F),Re[Modulus],Im[Modulus],Re[Permittivity],Im[Permittivity],Loss Factor,Re[Sp.Impedance] (Ohm-cm),-Im[Sp.Impedance] (Ohm-cm)
,656092.858,215.9749,-0.019,1.474880e+03,0.5,8476398,10213510,6.25633312579263E-12,-5.19225707859515E-12,0.0152406476687939,0.0126485209706035,38.853192995599,32.2450487052452,0.829920174357297,15415434.1363774,18574598.6333147
,656095.245,215.9749,-0.019,1.117550e+03,0.5,10802920,11002480,6.59033133533604E-12,-6.47079769189568E-12,0.0124403495167116,0.0122147098291544,40.9273947100306,40.1850647182166,0.981862271051618,19646517.511395,20009443.3716785
,656097.538,215.9749,-0.019,8.467957e+02,0.5,13298340,11464210,6.98947990422446E-12,-8.10770913909849E-12,0.00982199518443234,0.0113933913842248,43.4061943629782,50.3506417576935,1.15998747406058,24184763.904804,20849159.5345805
,656099.832,215.9749,-0.019,6.416440e+02,0.5,15798200,11585550,7.48732189986505E-12,-1.02098052175726E-11,0.0075211773505599,0.0102559709309973,46.4979017175937,63.4051167976392,1.36361243100241,28731085.0166919,21069832.1337326
,656102.016,215.9749,-0.019,4.861923e+02,0.5,18161200,11446420,8.13056524751095E-12,-1.29001750392783E-11,0.00563057101862159,0.00893361648300434,50.4925831750417,80.1129000646986,1.58662708514977,33028508.3873571,20816806.101756
,656103.81,215.9749,-0.019,3.684033e+02,0.5,20299360,11170530,8.9892169123848E-12,-1.63354245700596E-11,0.00416361085584451,0.00756621535976322,55.8249972553916,101.446548756971,1.81722442892146,36917030.9240568,20315064.1915856
,656105.385,215.9749,-0.019,2.791500e+02,0.5,22207900,10901100,1.01551070908457E-11,-2.06881509905233E-11,0.00307879141008248,0.00627216443808153,63.0654295029435,128.47792900335,2.03721642769996,40387959.5740142,19825070.6330759
,656106.961,215.9749,-0.019,2.115173e+02,0.5,23939730,10753260,1.17476877354329E-11,-2.61536010949773E-11,0.00230124934991384,0.00512321734056582,72.9557025912011,162.419565972892,2.22627649661591,43537518.0657701,19556204.3312904
,656108.661,215.9749,-0.019,1.602760e+02,0.5,25599700,10824490,1.39141598047803E-11,-3.29067066212297E-11,0.00175527256728257,0.00415118413344772,86.4099665725912,204.357823903792,2.36497978195739,46556389.7850266,19685745.3667083
,656110.253,215.9749,-0.019,1.214445e+02,0.5,27252470,11124000,1.68253720252911E-11,-4.12201497984615E-11,0.00136682115402995,0.00334854840844719,104.489229294127,255.986118901593,2.44988043869112,49562167.3662091,20230443.3242825
,656111.875,215.9749,-0.019,9.202165e+01,0.5,29040930,11673690,2.06094201233866E-11,-5.12705688727268E-11,0.00108685712644505,0.00270380160250032,127.988993150021,318.401412992827,2.48772496100205,52814714.8911773,21230126.2073214
,656113.451,215.9749,-0.019,6.972812e+01,0.5,31108940,12420850,2.52671826036778E-11,-6.32835327362345E-11,0.00087625237444323,0.00219463905782712,156.914713845478,393.00453818669,2.50457416360394,56575660.5131702,22588934.0133418
,656115.073,215.9749,-0.019,5.283509e+01,0.5,33552410,13228450,3.06347793249856E-11,-7.77015202968935E-11,0.000707131917951971,0.00179355707095018,190.248659967328,482.543384990257,2.53638256938644,61019429.0631149,24057659.8339721
,656116.914,215.9749,-0.019,4.003407e+01,0.5,36432950,13903520,3.63478326956771E-11,-9.52462952698288E-11,0.000563157452837756,0.00147570452096774,225.727967213697,591.50026346553,2.62041195323199,66258066.3530582,25285362.5825268
,656119.082,215.9749,-0.019,3.033521e+01,0.5,39644300,14208320,4.20314669176292E-11,-1.1727692534533E-10,0.000436075200729218,0.00121674456095227,261.024575131121,728.315280333685,2.79021728114232,72098324.7285917,25839681.0943249
,656120.627,215.9749,-0.019,2.298591e+01,0.5,43060450,13989650,4.72533270302691E-11,-1.45446778577059E-10,0.000325341225697909,0.00100140743922139,293.453465133156,903.256211748902,3.07802196623933,78311038.5871181,25442001.2092367
,656122.249,215.9749,-0.019,1.741690e+01,0.5,46274290,13168020,5.19842552076488E-11,-1.82680046120279E-10,0.000232041848443107,0.000815427967681731,322.833560762378,1134.48292244778,3.51414183757315,84155825.3520688,23947760.0056651
,656123.903,215.9749,-0.019,1.319742e+01,0.5,49175330,11896770,5.60487429657849E-11,-2.31677626063852E-10,0.000158850466292011,0.000656608819079762,348.07491606107,1438.76857853228,4.13350262298086,89431744.5629172,21635826.2519799
,656125.494,215.9749,-0.019,1.000008e+01,0.5,51532330,10351720,5.96338388357136E-11,-2.96865705607262E-10,0.000104733480100142,0.000521378114803042,370.339143195622,1843.60076770566,4.97814179672557,93718256.151854,18825951.5254263
,656166.74,213.9855,-0.019,5.000000e+05,0.5,1722.325,74465.3,4.27232138695323E-12,-9.88155010828429E-14,0.0376701167327783,0.000871280768381814,26.5320474547923,0.613665809881584,0.0231292293188908,3132.27241086793,135424.849988826
,656168.316,213.9855,-0.019,3.788642e+05,0.5,2812.799,98205.45,4.2741013329494E-12,-1.22418745143154E-13,0.0376436912015844,0.00107819002884387,26.5431013075716,0.760247102526755,0.0286419847370996,5115.44145560037,178599.405821706
,656169.892,213.9855,-0.019,2.870762e+05,0.5,4236.471,129136.5,4.28851349815684E-12,-1.40689604163424E-13,0.0375075945977144,0.0012304796613891,26.632603996292,0.873713121269163,0.0328061469840053,7704.57447505093,234851.550192935
,656171.483,213.9855,-0.019,2.175258e+05,0.5,6450.848,169681.4,4.30574074409408E-12,-1.63693127635426E-13,0.0373437588757305,0.0014197131344743,26.7395889502138,1.01657001828314,0.038017413812003,11731.7075564151,308587.733358946
,656173.261,213.9855,-0.019,1.648255e+05,0.5,9721.384,222677.4,4.32805414897346E-12,-1.88949019321064E-13,0.0371341530328116,0.00162115850619203,26.8781600602772,1.17341461306544,0.0436568057647521,17679.6033841772,404967.864104512
,656175.633,213.9855,-0.019,1.248930e+05,0.5,14955.06,292199.6,4.34977125074416E-12,-2.22625527348956E-13,0.0369224565210215,0.00188972727073982,27.0130279980031,1.382553071571,0.0511809735536941,27197.7250756243,531403.042716471
,656177.895,213.9855,-0.019,9.463495e+04,0.5,23022.84,382914.4,4.37622582894982E-12,-2.63121854554906E-13,0.0366628531398695,0.00220436473995941,27.1773166974658,1.63404409433305,0.0601252917101054,41870.0341409587,696379.725570986
,656180.172,213.9855,-0.019,7.170755e+04,0.5,35578.43,501349.8,4.4048640063941E-12,-3.12592416933271E-13,0.0363729893935081,0.00258121945401728,27.3551660243659,1.9412670744783,0.070965282124377,64704.0103993126,911769.931188456
,656182.341,213.9855,-0.019,5.433485e+04,0.5,54991.18,655116.6,4.43990271038937E-12,-3.72690127420843E-13,0.0360139157058473,0.0030230461586305,27.5727640168755,2.31448696178592,0.0839410572102737,100008.62552368,1191414.89096518
,656184.135,213.9855,-0.019,4.117107e+04,0.5,84646.84,854374.9,4.48061046898474E-12,-4.43914629831092E-13,0.0355888381685264,0.00352594942833309,27.8255680746716,2.75680665329217,0.0990745865778594,153941.307011831,1553792.07049079
,656186.49,213.9855,-0.019,3.119651e+04,0.5,130642.2,1111372,4.52787827580577E-12,-5.32253808160969E-13,0.0350782864127669,0.00412346586848865,28.1191114624628,3.30541221436329,0.117550379170971,237589.861817654,2021174.78049214
,656188.861,213.9855,-0.019,2.363846e+04,0.5,201388,1440750,4.58361790915796E-12,-6.40697999992715E-13,0.0344572914831015,0.00481643936644029,28.4652667404177,3.97887429347162,0.139779975707097,366250.316450073,2620191.58750989
,656191.248,213.9855,-0.019,1.791157e+04,0.5,308895,1859584,4.64997212110515E-12,-7.72405623165597E-13,0.0336993790774277,0.00559779482944681,28.8773408661106,4.79680735413793,0.166109732069108,561765.802827603,3381895.78557557
,656193.619,213.9855,-0.019,1.357207e+04,0.5,471236.8,2386745,4.72889132004989E-12,-9.33668076484118E-13,0.0327737177462866,0.00647081354516855,29.3674463010366,5.79828235486921,0.197439106398044,857005.517324367,4340606.74685497
,656195.881,213.9855,-0.019,1.028394e+04,0.5,713065.9,3040796,4.82418761668036E-12,-1.13127078720737E-12,0.0316388407600413,0.00741930022978047,29.9592570838552,7.02543827860552,0.234499749407721,1296803.24311655,5530083.7053852
,656198.159,213.9855,-0.019,7.792469e+03,0.5,1068065,3841332,4.93541906235907E-12,-1.37227096247826E-12,0.0302850790181256,0.00842062933417218,30.6500286171544,8.52210192063091,0.278045480057438,1942415.3586075,6985962.72166063
,656200.421,213.9855,-0.019,5.904585e+03,0.5,1578666,4800024,5.06738822187338E-12,-1.66659864506343E-12,0.0286750289787637,0.00943084728280297,31.4695858755328,10.3499410119166,0.328887105564472,2871009.80231677,8729469.0297731
,656202.792,213.9855,-0.019,4.474074e+03,0.5,2298973,5919274,5.22196351556182E-12,-2.0281462100355E-12,0.0267943045871298,0.0104065773605999,32.4295321567288,12.5952302310978,0.388387663757414,4180981.92921213,10764970.9796745
,656205.164,213.9855,-0.019,3.390107e+03,0.5,3289874,7186220,5.40093658232111E-12,-2.47256566565274E-12,0.0246483665894372,0.0112840993436129,33.5409939289841,15.3551719626066,0.457803128765888,5983064.50027244,13069077.3485999
,656207.535,213.9855,-0.019,2.568774e+03,0.5,4617698,8560703,5.60621765909596E-12,-3.02402969381978E-12,0.0222490081790069,0.012001257439977,34.8158341802802,18.7798838322754,0.539406401553704,8397885.44387386,15568753.7628115
,656209.922,213.9855,-0.019,1.946446e+03,0.5,6338578,9969638,5.84065759580305E-12,-3.71342106326128E-12,0.0196333407630231,0.0124826459924625,36.271757310269,23.0611545683214,0.635788180072336,11527529.9339756,18131085.6277071
,656212.308,213.9855,-0.019,1.474880e+03,0.5,8481252,11302080,6.10819995191976E-12,-4.5836857515271E-12,0.0168650169436875,0.0126557641322379,37.9332536832556,28.465688056324,0.7504151448229,15424261.7677956,20554305.0059787
,656214.695,213.9855,-0.019,1.117550e+03,0.5,11017940,12426930,6.41628430044613E-12,-5.688793245416E-12,0.0140509551137297,0.0124578299214502,39.8465246698771,35.3286465781352,0.886618014264183,20037559.3959318,22599991.2854932
,656216.988,213.9855,-0.019,8.467957e+02,0.5,13850980,13221430,6.77731025562958E-12,-7.10001783502391E-12,0.0113274985185468,0.0118668673078798,42.0885745785264,44.0926590176462,1.04761587816144,25189811.7471926,24044893.0493499
,656219.282,213.9855,-0.019,6.416440e+02,0.5,16809510,13614630,7.21705931541669E-12,-8.91065205099881E-12,0.00883842776495318,0.0109124992672778,44.8195121334823,55.337092333974,1.23466520941076,30570284.013301,24759978.4786117
,656221.466,213.9855,-0.019,4.861923e+02,0.5,19710050,13637320,7.77101384491036E-12,-1.12314642051279E-11,0.00670828947074008,0.00969550621989954,48.2596905594796,69.7498418979587,1.4453023027985,35845293.9090053,24801243.1998476
,656223.26,213.9855,-0.019,3.684033e+02,0.5,22400210,13399420,8.49641213027612E-12,-1.42037055308911E-11,0.00499438885836394,0.0083492687929039,52.7645720952469,88.2081086713955,1.67172982114151,40737700.3647093,24368591.0543202
,656224.835,213.9855,-0.019,2.791500e+02,0.5,24817360,13067980,9.47102908887392E-12,-1.79864017598019E-11,0.00369078208356309,0.00700915272669037,58.8171559375413,111.699477124858,1.89909687648741,45133602.5654725,23765824.2316485
,656226.411,213.9855,-0.019,2.115173e+02,0.5,26988540,12800580,1.07949206813298E-11,-2.2759839679522E-11,0.00273938567499717,0.00577567734158047,67.0388114205078,141.34356752388,2.10838415134314,49082176.2742837,23279522.4926236
,656228.018,213.9855,-0.019,1.602760e+02,0.5,28986620,12714260,1.26018093860531E-11,-2.87302493409726E-11,0.00206171300368868,0.00470039871663646,78.2599842952,178.421113456145,2.2798511277888,52715945.0802332,23122538.326159
,656231.294,213.9855,-0.019,1.214445e+02,0.5,30997960,12936690,1.50268309042038E-11,-3.60062043146488E-11,0.00158954886328009,0.0038087619075669,93.3198967341265,223.606380470475,2.3961276029649,56373828.9238023,23527056.2611302
,656232.9,213.9855,-0.019,9.202165e+01,0.5,33003450,13407770,1.82736433339329E-11,-4.49808785569329E-11,0.00124830540936381,0.00307272463375103,113.483309937414,279.3410645733,2.46151671754513,60021073.7801863,24383776.6172254
,656234.492,213.9855,-0.019,6.972812e+01,0.5,35230080,14159540,2.24183803496314E-11,-5.57787423311734E-11,0.000998911551626813,0.00248537267995547,139.223030625087,346.398153242568,2.48808082748451,64070490.5384699,25750968.3088737
,656236.099,213.9855,-0.019,5.283509e+01,0.5,37842720,15096860,2.73957821873263E-11,-6.86719565854077E-11,0.000807008498112205,0.00202289725357993,170.133781432032,426.467825314242,2.50666165017096,68821916.7742442,27455606.85047
,656237.939,213.9855,-0.019,4.003407e+01,0.5,40944420,16029780,3.29605209830901E-11,-8.41901395122362E-11,0.000649280906874634,0.00165844011265631,204.692022825949,522.839125255322,2.55427211103334,74462762.3386929,29152243.4187988
,656240.108,213.9855,-0.019,3.033521e+01,0.5,44553300,16708740,3.87175192354524E-11,-1.03238978507828E-10,0.000512816937500866,0.00136740932359695,240.444237370315,641.136569294325,2.66646677128257,81025980.8126355,30387020.6391741
,656241.652,213.9855,-0.019,2.298591e+01,0.5,48439810,16833100,4.43207900602617E-11,-1.27539826269016E-10,0.000391468077206754,0.00112650903760808,275.241771067075,792.050133044574,2.87765236349811,88094105.6134497,30613185.5017961
,656243.275,213.9855,-0.019,1.741690e+01,0.5,52445350,16295170,4.93705605331748E-11,-1.58897165654518E-10,0.000287147298340576,0.000924172043803526,306.601946879758,986.786048552443,3.21845982582569,95378701.9774506,29634889.7109447
,656244.928,213.9855,-0.019,1.319742e+01,0.5,56197520,15106130,5.37965311604269E-11,-2.00132769664945E-10,0.000201703134074858,0.000750371929225718,334.088189622258,1242.86814148035,3.72017982103954,102202511.985368,27472465.5532402
,656246.519,213.9855,-0.019,1.000008e+01,0.5,59348900,13423420,5.77019610610523E-11,-2.55117393094776E-10,0.000135811390903719,0.000600462226288512,358.34176094093,1584.33464317641,4.42129502019605,107933707.102527,24412238.1812334
,656286.222,211.9909,-0.019,5.000000e+05,0.5,1607.636,74603.51,4.26470743386098E-12,-9.19004642025895E-14,0.0377400336851525,0.000813262496542909,26.4847631457562,0.57072192293085,0.0215490665251541,2923.69552176162,135676.202880937
,656287.033,211.9909,-0.019,3.788642e+05,0.5,2411.927,98132.97,4.27818265745647E-12,-1.05149821333758E-13,0.0376159084793598,0.000924529495957342,26.5684472227527,0.653003319930418,0.0245781514612265,4386.40349476868,178467.591498428
,656288.608,211.9909,-0.019,2.870762e+05,0.5,3955.109,129428.1,4.2794603981171E-12,-1.30773242717281E-13,0.0375922895877807,0.00114875829034991,26.5763822708851,0.812130354281784,0.0305583486120866,7192.88101994424,235381.862784931
,656290.184,211.9909,-0.019,2.175258e+05,0.5,5996.587,170108.9,4.29578932530603E-12,-1.51432843448337E-13,0.0374378437720089,0.00131973863372968,26.6777884694884,0.940430979948045,0.0352514595062339,10905.5747431346,309365.197807088
,656291.962,211.9909,-0.019,1.648255e+05,0.5,9012.408,223322.5,4.31674671737566E-12,-1.74206730847318E-13,0.0372417312698552,0.00150292817262163,26.8079384443049,1.08186178687307,0.0403560232399333,16390.2381570757,406141.062503334
,656294.349,211.9909,-0.019,1.248930e+05,0.5,13812.72,293160.5,4.3372421770726E-12,-2.04356015780074E-13,0.0370438762234134,0.00174538073849877,26.935219718356,1.26909542079554,0.0471165794846168,25120.2309523718,533150.56456026
,656296.611,211.9909,-0.019,9.463495e+04,0.5,21254.06,384391.9,4.36182891628995E-12,-2.41177229532052E-13,0.0368043191320447,0.00203500960111705,27.0879087303919,1.49776318759649,0.0552926843671784,38653.2772600594,699066.751821582
,656298.905,211.9909,-0.019,7.170755e+04,0.5,32773.38,503600.6,4.38867416047238E-12,-2.85606661225865E-13,0.0365362852091779,0.00237771273296491,27.2546235507606,1.77367964689881,0.0650781194462437,59602.6615098143,915863.304240802
,656301.073,211.9909,-0.019,5.433485e+04,0.5,50547.21,658623.7,4.42133619528196E-12,-3.39323059804132E-13,0.036206712535865,0.00277874650116599,27.4574619093599,2.10727019571178,0.0767467219901136,91926.6870824889,1197793.00924841
,656302.851,211.9909,-0.019,4.117107e+04,0.5,77799.82,859981.1,4.45860502734835E-12,-4.03356153500114E-13,0.0358223634564771,0.00324073799864729,27.688909483503,2.50492967091117,0.0904668951445561,141489.109056938,1563987.67561166
,656305.223,211.9909,-0.019,3.119651e+04,0.5,120072,1120294,4.50216875475905E-12,-4.82537982637976E-13,0.0353598919160319,0.00378983815154039,27.9594497304277,2.99666609660671,0.107179008367446,218366.575946894,2037400.59992213
,656307.594,211.9909,-0.019,2.363846e+04,0.5,185105.5,1455038,4.55358961361198E-12,-5.79293793167225E-13,0.0347990064098484,0.00442702354233923,28.2787844769706,3.597540779005,0.12721695240949,336638.468784878,2646176.17706557
,656309.965,211.9909,-0.019,1.791157e+04,0.5,284541,1882652,4.61432418634884E-12,-6.97401547555197E-13,0.0341174173465019,0.00515645166987366,28.6559594177234,4.33101568886784,0.151138394137631,517474.880792402,3423847.94906033
,656312.352,211.9909,-0.019,1.357207e+04,0.5,435082.6,2424100,4.68655002109619E-12,-8.41151919561316E-13,0.0332866599443063,0.00597436019713899,29.1044976013981,5.22373684588509,0.179482117074378,791254.394164103,4408541.68126513
,656314.614,211.9909,-0.019,1.028394e+04,0.5,660996.6,3100890,4.77391790649807E-12,-1.01762510275255E-12,0.0322641061499701,0.0068775301501083,29.6470712215818,6.31967379604675,0.213163511121001,1202108.43705892,5639372.47391536
,656316.891,211.9909,-0.019,7.792469e+03,0.5,995267.3,3937281,4.875845281506E-12,-1.23251791491189E-12,0.031041541371994,0.00784669193515595,30.2800624471275,7.65420502005928,0.252780357815457,1810023.25648703,7160458.47916886
,656319.153,211.9909,-0.019,5.904585e+03,0.5,1481369,4951502,4.99650207552768E-12,-1.49483192839715E-12,0.0295799486290916,0.00884960137766858,31.0293674489709,9.28323224518833,0.299175684469076,2694062.53118025,9004951.50854653
,656321.525,211.9909,-0.019,4.474074e+03,0.5,2173580,6153125,5.13989371092839E-12,-1.81565792539559E-12,0.0278528592210266,0.0098389708880673,31.9198607734408,11.2756316473232,0.353248146267141,3952938.42150252,11190259.4911656
,656323.896,211.9909,-0.019,3.390107e+03,0.5,3139222,7540231,5.30640675764555E-12,-2.2092146559634E-12,0.0258626061903252,0.0107673706985907,32.9539431041459,13.7197047649181,0.416329685390275,5709084.21011694,13712892.4755033
,656326.283,211.9909,-0.019,2.568774e+03,0.5,4452898,9086017,5.49836229940281E-12,-2.69465118613427E-12,0.0236142833769137,0.011572947224344,34.146028877156,16.7343714737745,0.490082508100084,8098175.17240301,16524105.7139489
,656328.654,211.9909,-0.019,1.946446e+03,0.5,6189543,10729710,5.71789113893953E-12,-3.29842400901657E-12,0.0211301606656547,0.0121891493839981,35.5093508421352,20.4839323653185,0.576860232009998,11256490.3689958,19513375.5880068
,656331.041,211.9909,-0.019,1.474880e+03,0.5,8404575,12368260,5.96871303752439E-12,-4.0559057116645E-12,0.0184559757552532,0.012541346352131,37.06700952771,25.1880589186638,0.679527678105085,15284814.6531987,22493292.2464932
,656333.428,211.9909,-0.019,1.117550e+03,0.5,11111220,13862740,6.25482832939559E-12,-5.01335043650439E-12,0.0156744053031043,0.0125633003065742,38.8438478818306,31.1339994446664,0.80151687184496,20207201.2292012,25211198.8393801
,656335.721,211.9909,-0.019,8.467957e+02,0.5,14247300,15057910,6.58582852540596E-12,-6.23129469826931E-12,0.0129009080876585,0.0122064156179242,40.8994312784617,38.6976989006859,0.94616716396897,25910571.3029531,27384771.2007504
,656338.014,211.9909,-0.019,6.416440e+02,0.5,17661090,15822270,6.98002327299029E-12,-7.79122207030825E-12,0.0102715968390317,0.0114653331170467,43.347466620858,48.3851880458979,1.11621720524299,32118993.1939997,28774859.4477253
,656340.198,211.9909,-0.019,4.861923e+02,0.5,21143760,16120640,7.46472871972709E-12,-9.7907051156168E-12,0.007929851288493,0.0104007578160412,46.3575931421655,60.8024137736214,1.31159556940667,38452682.3392873,29317484.1667711
,656341.992,211.9909,-0.019,3.684033e+02,0.5,24481460,16019160,8.08510035132016E-12,-1.23561448195055E-11,0.00597084905349256,0.00912501668434024,50.2102362554151,76.7343537662083,1.52826115726418,44522724.6517161,29132929.5651397
,656343.568,211.9909,-0.019,2.791500e+02,0.5,27536000,15685160,8.90487697992996E-12,-1.56329098663547E-11,0.00442995072733662,0.00777697665997294,55.3012278832981,97.0837792534152,1.75554473145317,50077803.6117803,28525507.0489305
,656345.143,211.9909,-0.019,2.115173e+02,0.5,30279820,15317070,1.00089579705101E-11,-1.97863851072438E-11,0.00327792663620937,0.00648002708857667,62.1578115957178,122.877766225019,1.97686763852356,55067797.7687412,27856087.4262017
,656346.75,211.9909,-0.019,1.602760e+02,0.5,32762230,15078140,1.1511236531173E-11,-2.50119563035422E-11,0.00244503394687842,0.00531264231035383,71.4872890511231,155.329702865829,2.1728296726254,59582383.7821025,27421562.0914776
,656348.341,211.9909,-0.019,1.214445e+02,0.5,35085890,15091520,1.35577465544493E-11,-3.15200592291093E-11,0.00185431578411237,0.00431105147968067,84.1965625669429,195.746441220094,2.32487449905642,63808262.2372358,27445895.3647318
,656351.648,211.9909,-0.019,9.202165e+01,0.5,37483820,15488840,1.62853627288539E-11,-3.94114475430741E-11,0.00144205954881166,0.00348986112303682,101.135653806371,244.753683481806,2.4200534061944,68169210.3638626,28168473.5507803
,656353.24,211.9909,-0.019,6.972812e+01,0.5,39939700,16182700,1.98902592268962E-11,-4.9090138632272E-11,0.0011416392034283,0.00281762173760655,123.522847159323,304.860465725078,2.4680492130485,72635548.115682,29430348.3624476
,656354.846,211.9909,-0.019,5.283509e+01,0.5,42740420,17179180,2.43885394260789E-11,-6.06767271928678E-11,0.000918319720166924,0.00228470570389371,151.458148111665,376.815707310523,2.48791967951905,77729022.336033,31242577.0718849
,656356.594,211.9909,-0.019,4.003407e+01,0.5,46039480,18317930,2.96606789475074E-11,-7.45478465738318E-11,0.00074196166151164,0.0018648138231739,184.199284206434,462.958383465624,2.51335603968352,83728792.7741315,33313542.3124033
,656358.263,211.9909,-0.019,3.033521e+01,0.5,49944210,19341880,3.53763815969589E-11,-9.13481746096372E-11,0.000593632055266241,0.00153286464557472,219.695044051616,567.292084123838,2.58217970538541,90830053.018794,35175728.7958535
,656360.385,211.9909,-0.019,2.298591e+01,0.5,54357280,19920930,4.11551184426702E-11,-1.12297984914429E-10,0.000463278193753399,0.00126412484235163,255.582260001096,697.394974527412,2.72865172459318,98855795.7840845,36228806.6641495
,656362.007,211.9909,-0.019,1.741690e+01,0.5,59147190,19808450,4.65224769082764E-11,-1.38914139216568E-10,0.000349056984481559,0.00104226932354414,288.914726503083,862.687096783237,2.98595750803319,107566871.187124,36024247.1293495
,656363.661,211.9909,-0.019,1.319742e+01,0.5,63755600,18837140,5.14001408825118E-11,-1.73967323173745E-10,0.000251521082832391,0.000851290458563708,319.206083428653,1080.37501301386,3.38456899508099,115947865.192883,34257793.3442624
,656365.252,211.9909,-0.019,1.000008e+01,0.5,67991540,17171880,5.55742891264916E-11,-2.20044718581508E-10,0.000173736417934607,0.00068790409724838,345.128454257499,1366.52568634226,3.95946978432181,123651473.975251,31229301.0707821
,656407.2,209.9789,-0.019,5.000000e+05,0.5,1497.197,74733.61,4.25755136101168E-12,-8.52948643194488E-14,0.0378058479931179,0.000757394192489191,26.4403223728763,0.529699707209424,0.0200337839962501,2722.84781137952,135912.806681413
,656407.996,209.9789,-0.019,3.788642e+05,0.5,2237.405,98325.79,4.27016127525597E-12,-9.71675914128337E-14,0.0376898194134016,0.000857632472667057,26.5186326901085,0.603431931480157,0.0227550167662014,4069.01249963739,178818.25979057
,656409.572,209.9789,-0.019,2.870762e+05,0.5,3684.34,129708.9,4.27073783966992E-12,-1.21308948362136E-13,0.037673847726363,0.00107011364780789,26.5222132808474,0.753355022509306,0.0284046815600163,6700.45231547888,235892.534169816
,656411.163,209.9789,-0.019,2.175258e+05,0.5,5582.024,170527.1,4.28598700377546E-12,-1.40297244946772E-13,0.0375298819091402,0.00122850093348205,26.6169139152448,0.871276484974122,0.0327339408223092,10151.6379150292,310125.748993551
,656412.941,209.9789,-0.019,1.648255e+05,0.5,8350.826,223932.6,4.30600872309028E-12,-1.60578359743106E-13,0.0373434728330553,0.00139260136248394,26.741253158217,0.997226630451396,0.0372916940186467,15187.0650938462,407250.608842074
,656415.312,209.9789,-0.019,1.248930e+05,0.5,12775.86,294078.3,4.32514133066074E-12,-1.87900297712328E-13,0.0371598497928331,0.00161436270059459,26.8600708233728,1.16690182318619,0.0434437359029891,23234.5659519029,534819.703438633
,656417.574,209.9789,-0.019,9.463495e+04,0.5,19597.94,385789.6,4.34809254595938E-12,-2.20881166392664E-13,0.0369381445244394,0.00187644130401984,27.0026028752237,1.37172020964915,0.0507995549905959,35641.4072674119,701608.651375191
,656419.852,209.9789,-0.019,7.170755e+04,0.5,30114.4,505751.1,4.37301639576379E-12,-2.60386512157045E-13,0.0366923042475634,0.00218480340830267,27.157385417517,1.61705702156114,0.0595439139924758,54766.9599464917,919774.268675256
,656422.02,209.9789,-0.019,5.433485e+04,0.5,46488.21,661928.6,4.40345325826202E-12,-3.09260938106118E-13,0.0363883937663761,0.00255560991166416,27.3464049708315,1.92057786448427,0.0702314569879591,84544.8667432888,1203803.40048739
,656423.799,209.9789,-0.019,4.117107e+04,0.5,71384.53,865195.1,4.43779644968741E-12,-3.66148645313184E-13,0.0360395517215007,0.00297351020717757,27.5596836786156,2.27386293143205,0.0825068588576149,129822.068356306,1573470.01393356
,656426.17,209.9789,-0.019,3.119651e+04,0.5,110115,1128561,4.47789813084759E-12,-4.36913691575628E-13,0.0356208236236639,0.00347556489487033,27.8087238633751,2.71332930006933,0.0975711547714302,200258.474168768,2052435.21651345
,656428.541,209.9789,-0.019,2.363846e+04,0.5,169748.3,1468154,4.52545058127353E-12,-5.23233627334185E-13,0.0351126915287742,0.00405973739501021,28.1040349500235,3.24939492444735,0.115620227850757,308709.399725216,2670029.33192365
,656430.913,209.9789,-0.019,1.791157e+04,0.5,261158.2,1904010,4.58060822810588E-12,-6.28286300889869E-13,0.0345044669975721,0.00473270859556689,28.4465759647795,3.90179493549145,0.137162199778363,474950.212492956,3462690.25475253
,656433.284,209.9789,-0.019,1.357207e+04,0.5,400295.8,2458472,4.64669800479255E-12,-7.56589334833522E-13,0.0337586409168758,0.00549668337598863,28.8570078898407,4.69858475462405,0.162823005509113,727990.066059721,4471051.64152603
,656435.561,209.9789,-0.019,1.028394e+04,0.5,610170.1,3156302,4.72657831139398E-12,-9.13732830673711E-13,0.0328406563178194,0.00634869114220043,29.3530820128982,5.6744801312163,0.193318034839505,1109673.82472328,5740146.41543686
,656437.823,209.9789,-0.019,7.792469e+03,0.5,923253.8,4026298,4.81930890581054E-12,-1.10509586241839E-12,0.0317433518062279,0.00727893717251846,29.9289592254798,6.86288628784289,0.22930587850179,1679057.32423845,7322347.49152032
,656440.101,209.9789,-0.019,5.904585e+03,0.5,1382925,5092156,4.92975833588669E-12,-1.33882112933227E-12,0.0304202064123816,0.00826150336966166,30.6148742713572,8.31437116257173,0.27157946457257,2515029.29110333,9260749.1330821
,656442.472,209.9789,-0.019,4.474074e+03,0.5,2043134,6372491,5.06191422275535E-12,-1.62293976619112E-12,0.0288458457629675,0.00924849140423656,31.4355911473247,10.078809853666,0.320617792947844,3715705.37494738,11589205.1429342
,656444.843,209.9789,-0.019,3.390107e+03,0.5,2976229,7875695,5.21606574158178E-12,-1.97115379988715E-12,0.027013230531016,0.0102083130555583,32.3929056942174,12.2412949360526,0.377900490051989,5412660.2035766,14322977.4664541
,656447.215,209.9789,-0.019,2.568774e+03,0.5,4264632,9589024,5.39430114010151E-12,-2.3990668142778E-12,0.0249215833564946,0.0110836495844388,33.4997863858457,14.8987280680747,0.44474098719536,7755788.92259274,17438889.4792507
,656449.586,209.9789,-0.019,1.946446e+03,0.5,5995244,11467680,5.59973017671072E-12,-2.92751007558145E-12,0.0225834548056113,0.01180651377808,34.775545499978,18.1804759555089,0.522794846036862,10903132.3226578,20855470.18168
,656451.973,209.9789,-0.019,1.474880e+03,0.5,8252208,13422090,5.83435862622478E-12,-3.58709716074033E-12,0.0200285058387216,0.0123139835979602,36.2326393356061,22.2766555869021,0.614822877808151,15007715.4120991,24409819.4029503
,656454.36,209.9789,-0.019,1.117550e+03,0.5,11086860,15317720,6.10108775923997E-12,-4.41592520521378E-12,0.0173195307420803,0.0125357567969085,37.889085415797,27.4238584810914,0.723793097145006,20162899.3953843,27857269.535889
,656456.653,209.9789,-0.019,8.467957e+02,0.5,14485060,16978720,6.40665433174225E-12,-5.46571074819223E-12,0.0145465676289797,0.012410117187858,39.7867204642713,33.9432556239927,0.853130271304315,26342968.8402402,30878014.4443422
,656458.946,209.9789,-0.019,6.416440e+02,0.5,18334110,18221900,6.76434833632218E-12,-6.80600302254144E-12,0.0118294031413414,0.0119022483071303,42.0080782330925,42.2667629179242,1.00615797474468,33342967.750464,33138899.2458418
,656461.13,209.9789,-0.019,4.861923e+02,0.5,22429130,18935580,7.19402905987018E-12,-8.52130291269695E-12,0.00931453921564914,0.0110330399680333,44.6764892244563,52.9191492818773,1.18449659318595,40790295.1526398,34436819.3098182
,656462.924,209.9789,-0.019,3.684033e+02,0.5,26504380,19103010,7.73158424126346E-12,-1.07271496341393E-11,0.00712029776700893,0.00987902313457179,48.0148241226338,66.6179384389923,1.38744522460073,48201668.2340208,34741312.5789466
,656464.5,209.9789,-0.019,2.791500e+02,0.5,30351030,18875320,8.42421210256506E-12,-1.35459167977717E-11,0.00533094578332076,0.00857202396557737,52.3161941788951,84.1230971983241,1.60797432838225,55197302.4315533,34327228.6486602
,656466.075,209.9789,-0.019,2.115173e+02,0.5,33841760,18457410,9.34628236815481E-12,-1.71364587336645E-11,0.00394997449737039,0.00724229937711355,58.042451599039,106.421145590107,1.83350535096744,61545649.7369626,33567204.8649807
,656467.682,209.9789,-0.019,1.602760e+02,0.5,36982320,18071120,1.05916034920473E-11,-2.16755834533781E-11,0.00293036819250342,0.00599696168322623,65.7761673387937,134.610099921688,2.04648743409374,67257167.2744049,32864686.1710094
,656469.273,209.9789,-0.019,1.214445e+02,0.5,39855720,17893100,1.22858066867033E-11,-2.73658377407701E-11,0.00219854976547764,0.00489712704109084,76.2975386232534,169.947819889095,2.22743515656873,72482819.5440915,32540933.6071305
,656472.58,209.9789,-0.019,9.202165e+01,0.5,42703010,18117590,1.45622525124954E-11,-3.43231089048607E-11,0.00168680441278719,0.00397578406991743,90.4347636135419,213.153990952258,2.35699174117529,77660987.376957,32949197.9204951
,656474.764,209.9789,-0.019,6.972812e+01,0.5,45524490,18693750,1.76176963421702E-11,-4.29039995159968E-11,0.0013187859787976,0.00321161131950044,109.409736079787,266.443192835407,2.43527863590772,82792216.362088,33997019.9472588
,656476.371,209.9789,-0.019,5.283509e+01,0.5,48566540,19661280,2.15738494477694E-11,-5.32908957178308E-11,0.0010510013369511,0.00259614320487216,133.978309562278,330.948083262574,2.47016165783713,88324580.6298544,35756599.309857
,656478.212,209.9789,-0.019,4.003407e+01,0.5,52114450,20943420,2.63936386185245E-11,-6.56764730928933E-11,0.000848306260638408,0.00211087846229161,163.910251337792,407.865219616988,2.48834478800502,94776917.2151345,38088337.9473791
,656479.803,209.9789,-0.019,3.033521e+01,0.5,56293240,22288160,3.19001599092864E-11,-8.05702829579398E-11,0.000684057921406959,0.00172772614444903,198.106949330475,500.359026690775,2.52570153839527,102376591.27654,40533922.8409332
,656481.457,209.9789,-0.019,2.298591e+01,0.5,61196740,23360630,3.76973850830973E-11,-9.87540607256818E-11,0.000543271346836792,0.00142318230980162,234.108981829102,613.28425186565,2.61965280902099,111294244.894,42484349.2659596
,656483.079,209.9789,-0.019,1.741690e+01,0.5,66590800,23749160,4.34178457355193E-11,-1.21740267100176E-10,0.000418498679784136,0.00117343779256906,269.634289910283,756.033605927858,2.80392232820024,121104045.785566,43190941.6917761
,656485.357,209.9789,-0.019,1.319742e+01,0.5,72368180,23280830,4.85811929140871E-11,-1.5101405376962E-10,0.000310855022091295,0.000966289096763594,301.699801832134,937.830204720029,3.10848797057493,131610964.039147,42339222.5689731
,656486.948,209.9789,-0.019,1.000008e+01,0.5,77706600,21777920,5.32209422753201E-11,-1.89899608089817E-10,0.000220338006721828,0.000786196172689146,330.513657130217,1179.3179766091,3.56813690196309,141319576.341486,39605984.9227579
,656526.682,207.9881,-0.019,5.000000e+05,0.5,1397.127,74862.05,4.25047215193597E-12,-7.93252309577129E-14,0.0378708225489601,0.000706771303956558,26.3963589407917,0.49262698226767,0.0186626869021086,2540.85747845423,136146.39155561
,656527.477,207.9881,-0.019,3.788642e+05,0.5,2085.733,98512.62,4.2623590745633E-12,-9.02436964895069E-14,0.0377614342863765,0.000799494213212753,26.4701793224237,0.560433034150312,0.0211722416884253,3793.17720658808,179158.034487287
,656528.273,207.9881,-0.019,2.870762e+05,0.5,3421.145,129493.7,4.27830047647202E-12,-1.13030103268189E-13,0.0376113430560535,0.000993668867593574,26.5691789045314,0.701941589153318,0.026419393375894,6221.79791681522,235501.164931827
,656529.864,207.9881,-0.019,2.175258e+05,0.5,5200.592,170917.3,4.2768245646651E-12,-1.30133225930908E-13,0.0376157577606673,0.00114455475767558,26.5600131703664,0.80815571047344,0.0304275342519452,9457.95412699722,310835.378531948
,656531.642,207.9881,-0.019,1.648255e+05,0.5,7755.973,224505.1,4.29587404062459E-12,-1.48409470744697E-13,0.0374389441409261,0.00129340242117231,26.6783145700901,0.921655176168048,0.0345469791109422,14105.247411108,408291.774681983
,656534.014,207.9881,-0.019,1.248930e+05,0.5,11831.6,294932.9,4.31380593908428E-12,-1.73053688987799E-13,0.0372678373853653,0.00149504563515528,26.789675569836,1.07470114548791,0.0401162433895981,21517.3061161076,536373.904882802
,656536.291,207.9881,-0.019,9.463495e+04,0.5,18104.96,387087.3,4.3352148072203E-12,-2.027679303251E-13,0.0370623952303925,0.00173349315038351,26.9226293094758,1.25923306381503,0.0467722914184991,32926.228619957,703968.687899995
,656538.553,207.9881,-0.019,7.170755e+04,0.5,27793.76,507708.3,4.35854128726005E-12,-2.38602068329781E-13,0.0368342993472742,0.00201644069207908,27.0674918372008,1.48177087497904,0.0547435604263314,50546.5737548284,923333.69187503
,656540.722,207.9881,-0.019,5.433485e+04,0.5,42778.04,664907.8,4.38718603513015E-12,-2.82257509534764E-13,0.0365521701959015,0.00235164965537641,27.245381967878,1.75288068456584,0.0643367997788565,77797.4392074695,1209221.46384155
,656542.516,207.9881,-0.019,4.117107e+04,0.5,65563.6,869889.1,4.41879484605545E-12,-3.3304486487857E-13,0.0362350794767789,0.00273104037834678,27.4416795764851,2.06828123617233,0.0753700672878876,119235.948753679,1582006.66450568
,656544.887,207.9881,-0.019,3.119651e+04,0.5,101091.1,1135954,4.4558194671086E-12,-3.96533390728341E-13,0.0358541692284205,0.00319074311713959,27.6716105469822,2.46255882629581,0.0889922479255322,183847.336312422,2065880.35023301
,656547.258,207.9881,-0.019,2.363846e+04,0.5,155895,1480136,4.49891494921404E-12,-4.73847231610962E-13,0.0353992556561735,0.0037284188483485,27.9392428884536,2.9426946375843,0.105324780966073,283515.368755756,2691820.16003508
,656549.645,207.9881,-0.019,1.791157e+04,0.5,239933.4,1922818,4.5502866594538E-12,-5.6779463744223E-13,0.0348453055516187,0.00434807279474123,28.2582724113911,3.52612851439464,0.12478216867119,436350.148355125,3496895.0532102
,656552.016,207.9881,-0.019,1.357207e+04,0.5,368346.8,2488933,4.61053082042774E-12,-6.82330249149306E-13,0.034176917781924,0.0050579739586541,28.6324017881547,4.23741963925146,0.147993859215977,669886.64698677,4526448.93873036
,656554.294,207.9881,-0.019,1.028394e+04,0.5,562910.2,3205343,4.68374946278785E-12,-8.22542344718741E-13,0.0333509175749748,0.00585696185472587,29.0871055236008,5.10816732802425,0.175616213303849,1023725.53917301,5829333.86339318
,656556.556,207.9881,-0.019,7.792469e+03,0.5,855010.5,4105171,4.76840246168362E-12,-9.93146003653768E-13,0.0323651868981691,0.00674090668388649,29.6128191065611,6.16765325261977,0.208276464001134,1554947.99190188,7465788.31822979
,656558.833,207.9881,-0.019,5.904585e+03,0.5,1287128,5216044,4.87102355506816E-12,-1.20198963168021E-12,0.0311603052098295,0.00768921836627863,30.250118474501,7.46461772405437,0.246763255831431,2340809.96539888,9486055.60220819
,656561.205,207.9881,-0.019,4.474074e+03,0.5,1914746,6570164,4.99045893595628E-12,-1.45437180651602E-12,0.0297406363353674,0.00866732770454426,30.991838234438,9.03196606538851,0.291430472664,3482215.06952505,11948699.2478642
,656563.576,207.9881,-0.019,3.390107e+03,0.5,2811268,8180856,5.13251998258639E-12,-1.76373831618668E-12,0.0280599171335412,0.00964250527330835,31.8740683124882,10.95319955231,0.343639834266732,5112657.13262937,14877952.5037861
,656565.931,207.9881,-0.019,2.568774e+03,0.5,4062850,10051120,5.29847793672088E-12,-2.14174351566855E-12,0.0261225568844264,0.0105592242693244,32.9047033972089,13.3006942706236,0.404218634341248,7388822.06580918,18279271.2608381
,656568.303,207.9881,-0.019,1.946446e+03,0.5,5772051,12153470,5.48964039545165E-12,-2.60719649073121E-12,0.0239339901772941,0.0113669768335168,34.0918639516813,16.1912587445533,0.474930287399401,10497226.7727767,22102668.6469227
,656570.705,207.9881,-0.019,1.474880e+03,0.5,8040550,14415540,5.70946897259002E-12,-3.18456823313998E-12,0.021510936602148,0.0119981465346703,35.4570473525289,19.7768631692171,0.557769601416249,14622787.7625908,26216537.6626149
,656573.092,207.9881,-0.019,1.117550e+03,0.5,10957540,16716660,5.95892915943903E-12,-3.90599585214508E-12,0.0189012925405938,0.0123895364902593,37.006249511283,24.2570860010231,0.65548620358373,19927714.1265335,30401424.1910554
,656575.385,207.9881,-0.019,8.467957e+02,0.5,14558100,18876860,6.2432315619974E-12,-4.81486801315019E-12,0.0161728045820169,0.012472694419806,38.7718294274441,29.9013803136578,0.771214068441467,26475801.5964795,34330029.3393038
,656577.663,207.9881,-0.019,6.416440e+02,0.5,18784590,20675190,6.57201206901754E-12,-5.97104801414382E-12,0.0134220447666725,0.0121946936353953,40.8136280714103,37.0815102416922,0.908557067673864,34162224.3226253,37600526.7452151
,656579.862,207.9881,-0.019,4.861923e+02,0.5,23466360,21929430,6.95887517970525E-12,-7.44658981843249E-12,0.0107872341756541,0.0115432603843421,43.2161323499086,46.2449466096748,1.07008526897416,42676633.0463152,39881525.5977006
,656581.641,207.9881,-0.019,3.684033e+02,0.5,28319320,22527700,7.43214884749566E-12,-9.34287128734228E-12,0.00839678835983686,0.010555508841759,46.1552650310933,58.0212680433574,1.25708882842012,51502373.0890166,40969557.540133
,656583.232,207.9881,-0.019,2.791500e+02,0.5,33060670,22548340,8.02764798512243E-12,-1.17702421070597E-11,0.0063683147116914,0.00933730603403064,49.8534445330032,73.0957701573119,1.46621303386413,60125135.8052686,41007094.0692784
,656584.808,207.9881,-0.019,2.115173e+02,0.5,37461360,22182810,8.80599227705009E-12,-1.48711748803597E-11,0.0047472280119482,0.00801691118292389,54.6871323151666,92.3532388829949,1.68875629372474,68128363.927593,40342330.140087
,656586.414,207.9881,-0.019,1.602760e+02,0.5,41442180,21693770,9.84530252614348E-12,-1.88077406298164E-11,0.00351780817035607,0.00672016156718573,61.1414755987515,116.800170612534,1.91032632871096,75368003.7508733,39452947.1840184
,656588.006,207.9881,-0.019,1.214445e+02,0.5,45039300,21321800,1.12528363290481E-11,-2.37700321396363E-11,0.00261983884232252,0.00553404063310869,69.8825674480053,147.617082988347,2.1123591816826,81909835.1326284,38776471.275772
,656589.612,207.9881,-0.019,9.202165e+01,0.5,48375730,21251980,1.31654266066853E-11,-2.9968366376207E-11,0.00197862594552946,0.00450393208124268,81.7601701402581,186.110090234378,2.27629284424322,87977567.7845913,38649494.5090602
,656591.204,207.9881,-0.019,6.972812e+01,0.5,51665040,21651540,1.57486031959036E-11,-3.75794153238285E-11,0.00152744887309263,0.00364480804258199,97.802260058527,233.376363899021,2.3862062467612,93959606.5773813,39376146.426954
,656592.81,207.9881,-0.019,5.283509e+01,0.5,55057550,22508920,1.91646240411389E-11,-4.68772933741916E-11,0.00120322303600403,0.00294312265830362,119.016494420465,291.118214129308,2.4460325062242,100129328.015898,40935403.6633234
,656594.651,207.9881,-0.019,4.003407e+01,0.5,58871030,23820480,2.3479420974566E-11,-5.80281210360288E-11,0.000964840618934825,0.00238455148773369,145.81232428127,360.36728550946,2.47144599940891,107064638.246776,43320646.40392
