Repository: AlexiLJ/BunchOfScripts

ScriptCutter.py:                filters out a threshold values from an CSV file

From_dat_to_csv.py:             converts .dat file from PPMS to .csv 
                    
Convert_all_files_to_csv.py     Converts all files in a rectory from .dat to .csv
                                and removes LCR head

temp_script.py:                 Script for measuring RaspberryPi CPU and GPU temperatures
                                Run in bash with "watch python3 temp_script.py"

File: Scripts/Data_examples/Nb-PrO2/Jan 31 2019 Pr0.994Nb0.006O2 1300C 10h air.dat (part 19 of 45)
Comment,Time Stamp (sec),Temperature (K),Magnetic Field (Oe),Frequency (Hz),AC Voltage (Vrms),Re[Impedance] (Ohm),-Im[Impedance] (Ohm),Re[Cp] (F),Im[Cp] (F),Re[Modulus],Im[Modulus],Re[Permittivity],Im[Permittivity],Loss Factor,Re[Sp.Impedance] (Ohm-cm),-Im[Sp.Impedance] (Ohm-cm)
,656596.227,207.9881,-0.019,3.033521e+01,0.5,63315860,25394570,2.86292050363798E-11,-7.1380721862773E-11,0.000779398423612515,0.00194326115676189,177.793606290444,443.289848372344,2.49328340664953,115148140.710015,46183334.1540386
,656599.409,207.9881,-0.019,2.298591e+01,0.5,68699180,26957950,3.42724801918244E-11,-8.73394039882328E-11,0.000626930087264723,0.00159765794180993,212.839575603976,542.396744394182,2.54838294454883,124938409.512287,49026544.3737722
,656601.032,207.9881,-0.019,1.741690e+01,0.5,74715980,27946520,4.01309996208901E-11,-1.07291604287562E-10,0.000492462963934765,0.0013166166293367,249.222258793838,666.304259120463,2.67353430767051,135880744.229434,50824387.7176311
,656602.685,207.9881,-0.019,1.319742e+01,0.5,81420240,28060490,4.56269446080194E-11,-1.32391015996216E-10,0.000374674968153736,0.00108715584899157,283.353275634645,822.177079122959,2.90159722798853,148073314.524405,51031657.0115603
,656604.261,207.9881,-0.019,1.000008e+01,0.5,88011460,26964850,5.06494544197523E-11,-1.65316418659323E-10,0.000272816747446638,0.000890455546952046,314.544156796816,1026.65100952376,3.26393286074278,160060306.851614,49039092.9227598
,656646.631,205.9832,-0.019,5.000000e+05,0.5,1305.539,74982.43,4.24383977814449E-12,-7.38906213111389E-14,0.0379317197541321,0.000660439245248385,26.355170453261,0.458876871266774,0.0174112655458085,2374.29276763219,136365.318269686
,656647.442,205.9832,-0.019,3.788642e+05,0.5,1940.565,98683.05,4.25525965525414E-12,-8.36780779768992E-14,0.0378267627818061,0.000743849039097145,26.4260903803822,0.519659111458415,0.0196646232559695,3529.17028493225,179467.98364728
,656648.238,205.9832,-0.019,2.870762e+05,0.5,3198.502,129746.7,4.27034319883319E-12,-1.05272051328892E-13,0.0376848267065568,0.00092900238380302,26.5197624751942,0.653762394854231,0.0246518948073438,5816.89261359262,235961.278394704
,656649.033,205.9832,-0.019,2.175258e+05,0.5,4962.705,170890,4.27786036280033E-12,-1.24230551885839E-13,0.0376097495322032,0.00109220019926393,26.566445702657,0.77149881748964,0.0290403475920183,9025.32562366357,310785.729925085
,656650.812,205.9832,-0.019,1.648255e+05,0.5,7201.67,225035.6,4.28647194447072E-12,-1.37177212886923E-13,0.0375274114401846,0.0012009656834138,26.6199255027108,0.851900405514093,0.0320023587379064,13097.1751865503,409256.558049794
,656653.198,205.9832,-0.019,1.248930e+05,0.5,10965.39,295716.2,4.30338621280467E-12,-1.5957295590849E-13,0.0373668154818203,0.00138559099845121,26.7249667974668,0.990982853395501,0.0370807889456174,19941.9903742947,537798.437987432
,656655.476,205.9832,-0.019,9.463495e+04,0.5,16736.37,388255,4.3235977534371E-12,-1.86375788419188E-13,0.0371741988439715,0.00160245494921193,26.8504848722145,1.15743428803437,0.043106643829442,30437.2693940329,706092.302487353
,656657.738,205.9832,-0.019,7.170755e+04,0.5,25682.54,509511.8,4.34508928652521E-12,-2.19019322819914E-13,0.0369651434931603,0.0018632714225045,26.9839519792331,1.3601577550603,0.0504061731249404,46707.0451180887,926613.59159953
,656659.906,205.9832,-0.019,5.433485e+04,0.5,39402.55,667726.3,4.37152797231617E-12,-2.57964003373218E-13,0.0367071124175105,0.00216608786023043,27.1481419833349,1.60201271375031,0.0590100315054237,71658.6708564553,1214347.27330842
,656661.685,205.9832,-0.019,4.117107e+04,0.5,60291.07,874154.1,4.4012779516167E-12,-3.03559472031738E-13,0.0364127373115172,0.00251141405633205,27.3328958422068,1.88517051687477,0.0689707569866686,109647.16600102,1589763.12268421
,656664.056,205.9832,-0.019,3.119651e+04,0.5,92849.34,1142679,4.43539165875048E-12,-3.60401467215628E-13,0.036066430717936,0.00293060806080806,27.5447494024975,2.23817170219046,0.0812558382537878,168858.621949572,2078110.63892016
,656666.427,205.9832,-0.019,2.363846e+04,0.5,143029.7,1490727,4.47530701953377E-12,-4.29389029924198E-13,0.0356525523239489,0.00342072952534483,27.7926324970867,2.66659951035204,0.09594627319422,260118.144510889,2711081.27341583
,656668.798,205.9832,-0.019,1.791157e+04,0.5,220274.6,1939872,4.522202877144E-12,-5.13501112383571E-13,0.0351543581197127,0.00399181604408768,28.08386599917,3.18895388428761,0.113551100278781,400598.059248382,3527909.97414263
,656671.185,205.9832,-0.019,1.357207e+04,0.5,338462.3,2516244,4.57755085759373E-12,-6.15730585598275E-13,0.0345519402520115,0.00464761333446136,28.4275890271949,3.82382120557432,0.13451092183429,615537.790143501,4576117.55052732
,656673.447,205.9832,-0.019,1.028394e+04,0.5,518238.9,3249352,4.64466197754761E-12,-7.4077678076001E-13,0.0338088219339021,0.0053921664040465,28.8443637166643,4.60038534567016,0.159489922913861,942484.959986383,5909369.96374003
,656675.725,205.9832,-0.019,7.792469e+03,0.5,789814.4,4176072,4.72188214153017E-12,-8.93042675146254E-13,0.0329241707057296,0.00622690033396057,29.3239177739758,5.54598975360148,0.189128539929388,1436380.38977906,7594731.02428292
,656677.987,205.9832,-0.019,5.904585e+03,0.5,1194343,5329889,4.81544990414513E-12,-1.07906541484568E-12,0.0318404077830848,0.00713492685361232,29.9049939836261,6.7012315320987,0.224084028766828,2172068.35412204,9693097.56735139
,656680.358,205.9832,-0.019,4.474074e+03,0.5,1787371,6750442,4.92446949905035E-12,-1.30389298552408E-12,0.030556686351359,0.0080907494709998,30.5820294412957,8.09745977293312,0.264778365624058,3250567.03658452,12276558.2789335
,656682.729,205.9832,-0.019,3.390107e+03,0.5,2643025,8461683,5.05497437549555E-12,-1.5789321874613E-12,0.029023139362225,0.00906544039913156,31.3924931825067,9.8055131932613,0.312352164457118,4806685.31707676,15388672.9916887
,656685.101,205.9832,-0.019,2.568774e+03,0.5,3852135,10480060,5.20824778652417E-12,-1.91438537442937E-12,0.0272373589711596,0.010011582357388,32.3443544884908,11.8887506347791,0.367568029190673,7005609.38466245,19059354.5365948
,656687.472,205.9832,-0.019,1.946446e+03,0.5,5524045,12795690,5.38632732930402E-12,-2.32533880953706E-12,0.0251987225682625,0.0108785753179076,33.4502672819879,14.440861081171,0.431711380941551,10046195.5495583,23270629.390515
,656689.859,205.9832,-0.019,1.474880e+03,0.5,7779868,15358420,5.59142143373522E-12,-2.83235649805323E-12,0.022917906573681,0.0116091556279598,34.7239463942579,17.5895514894372,0.506553929375548,14148703.581841,27931287.7886127
,656692.245,205.9832,-0.019,1.117550e+03,0.5,10737370,18066720,5.82512892409954E-12,-3.46197674817336E-12,0.0204277864100243,0.0121405933653371,36.1753208727375,21.4996305405356,0.594317618250573,19527306.2960133,32856684.197742
,656694.539,205.9832,-0.019,8.467957e+02,0.5,14483710,20750370,6.09034821384361E-12,-4.25104888868626E-12,0.0177779397110825,0.0124089605714405,37.8223904969715,26.3999406017768,0.697997674258338,26340513.6893513,37737251.3702708
,656696.832,205.9832,-0.019,6.416440e+02,0.5,19022570,23172430,6.39474132458628E-12,-5.24953207233058E-12,0.0150432181185559,0.0123491869297047,39.7127380920283,32.6007389059876,0.820913905015572,34595021.9585758,42142083.0457483
,656699.016,205.9832,-0.019,4.861923e+02,0.5,24241150,25088330,6.74793650694481E-12,-6.52007292057004E-12,0.0123411183412468,0.0119243847987457,41.9061571938209,40.4910746334647,0.966232108713494,44085689.6071945,45626396.8146258
,656700.81,205.9832,-0.019,3.684033e+02,0.5,29878220,26288380,7.17073807997592E-12,-8.14994647505469E-12,0.00979851308313623,0.0111365603194576,44.5318471603761,50.6129448244469,1.13655615142508,54337435.8450598,47808844.0918017
,656702.385,205.9832,-0.019,2.791500e+02,0.5,35603830,26746990,7.69002800990678E-12,-1.02364583812967E-11,0.00755413701897624,0.0100555692517303,47.7567508639682,63.570638756476,1.33113408275099,64750203.6086291,48642886.1282049
,656703.961,205.9832,-0.019,2.115173e+02,0.5,41083540,26589850,8.35414911068547E-12,-1.29078584179606E-11,0.00569035576437345,0.00879207512114085,51.8810877210685,80.1606155217884,1.54508355631942,74715770.1843666,48357106.5647405
,656705.568,205.9832,-0.019,1.602760e+02,0.5,46121000,26091800,9.22728634318246E-12,-1.63105524890547E-11,0.00423098185420498,0.00747886746402272,57.3034603351468,101.292087710212,1.76764347419496,83877047.5152135,47451337.7497766
,656707.159,205.9832,-0.019,1.214445e+02,0.5,50672340,25554720,1.03982266503154E-11,-2.06185971210737E-11,0.00313994353481771,0.00622617999246655,64.575254983006,128.045984306836,1.98289552771465,92154252.2904328,46474587.79467
,656708.766,205.9832,-0.019,9.202165e+01,0.5,54818210,25239090,1.19855204766637E-11,-2.60320312043362E-11,0.00234983838284965,0.00510374716113427,74.4326957771323,161.664590441928,2.17195667514162,99694057.042756,45900573.5168524
,656710.357,205.9832,-0.019,6.972812e+01,0.5,58768420,25385490,1.41388122833251E-11,-3.27319133318918E-11,0.00179086744376632,0.00414592943053632,87.8051074530942,203.272319460785,2.31503981211314,106878028.592919,46166820.9910231
,656711.964,205.9832,-0.019,5.283509e+01,0.5,62672730,26036020,1.70284977664967E-11,-4.09902297979972E-11,0.00139176553250274,0.00335019505446111,105.750684441536,254.55826556131,2.4071547801853,113978525.012861,47349894.5523091
,656713.805,205.9832,-0.019,4.003407e+01,0.5,66863450,27271690,2.07917138533775E-11,-5.09761485133342E-11,0.00110463073200031,0.00270828180129526,129.121076965063,316.572998358358,2.45175308167554,121599895.333603,49597121.4403454
,656715.396,205.9832,-0.019,3.033521e+01,0.5,71653200,28983430,2.54532379865391E-11,-6.2925814925876E-11,0.00088954605858196,0.00219914694861115,158.070158345129,390.783032578793,2.47221257111391,130310679.755797,52710143.6496143
,656716.94,205.9832,-0.019,2.298591e+01,0.5,77289100,30877750,3.08644701005809E-11,-7.72558595121343E-11,0.000718088374748017,0.00179742384742207,191.675089771189,479.775734334088,2.50306774295407,140560298.196225,56155211.3768757
,656718.563,205.9832,-0.019,1.741690e+01,0.5,83941920,32515010,3.66657081499191E-11,-9.46575117234734E-11,0.000572967160024522,0.00147919264085743,227.702043101906,587.843789249848,2.58163598904014,152659318.149178,59132782.0022905
,656720.31,205.9832,-0.019,1.319742e+01,0.5,91391100,33318570,4.24635213722733E-11,-1.16475224719595E-10,0.000444882970813341,0.00122029078900742,263.707727510218,723.336544625388,2.74294785160348,166206622.518324,60594160.556557
,656721.901,205.9832,-0.019,1.000008e+01,0.5,99438970,32936360,4.77720429333633E-11,-1.44229743180164E-10,0.000333233472759224,0.00100607332749278,296.674804004918,895.698156541916,3.0191244569831,180842722.654623,59899061.8741609
,656767.656,203.9698,-0.019,5.000000e+05,0.5,1217.87,75100.61,4.23733176811352E-12,-6.87147446662872E-14,0.0379915040348035,0.000616089709775542,26.3147542918024,0.426733548627067,0.0162165127553558,2214.85526890902,136580.243997127
,656768.452,203.9698,-0.019,3.788642e+05,0.5,1811.07,98856.68,4.24800265612091E-12,-7.78240799753835E-14,0.0378933178874884,0.000694211572010041,26.3810228332706,0.483304507319601,0.0183201580307977,3293.66675578105,179783.752424194
,656769.263,203.9698,-0.019,2.870762e+05,0.5,2992.459,129987.5,4.26276364968507E-12,-9.81336316828383E-14,0.0377547668766801,0.00086915735692296,26.4726918221534,0.609431252216016,0.0230211289547072,5442.17657315167,236399.204568067
,656770.059,203.9698,-0.019,2.175258e+05,0.5,4644.396,171237.7,4.26963362143918E-12,-1.15803174843376E-13,0.0376862719145096,0.00102214623610724,26.5153558448437,0.71916296834382,0.0271225086531763,8446.43923530425,311418.06767624
,656770.854,203.9698,-0.019,1.648255e+05,0.5,6579.524,225519.2,4.27801931004003E-12,-1.24811238789743E-13,0.0376080575964927,0.0010972153038389,26.5674327996763,0.775105009790109,0.0291750059418444,11965.7216273604,410136.047657096
,656772.633,203.9698,-0.019,1.248930e+05,0.5,10182.87,296464.8,4.29335679363966E-12,-1.47466728236369E-13,0.0374614088726108,0.00128671146310335,26.6626819173914,0.915800539612618,0.0343476527398868,18518.8758012888,539159.864621068
,656774.91,203.9698,-0.019,9.463495e+04,0.5,15492.04,389392,4.31215814434377E-12,-1.71560089725776E-13,0.0372830630288129,0.00148331425341273,26.7794424051718,1.06542556836971,0.0397852035994576,28174.2931677021,708160.085124867
,656777.172,203.9698,-0.019,7.170755e+04,0.5,23707.75,511232.7,4.33214933583749E-12,-2.00897777893905E-13,0.0370899949989299,0.00172000016613937,26.9035920637179,1.24761900940337,0.0463736963617546,43115.6322115479,929743.272462238
,656779.356,203.9698,-0.019,5.433485e+04,0.5,36256.01,670331.6,4.35695526155998E-12,-2.35653240176461E-13,0.0368503343334083,0.00199311220013408,27.0576422717474,1.46345800911205,0.0540866788914621,65936.2779098904,1219085.35079788
,656781.135,203.9698,-0.019,4.117107e+04,0.5,55411.5,878169.5,4.38453736225755E-12,-2.76659337461315E-13,0.0365799981015778,0.00230815641491258,27.2289331317575,1.71811481522688,0.0630988664489031,100773.032206354,1597065.65074286
,656783.506,203.9698,-0.019,3.119651e+04,0.5,85235.79,1148923,4.41610706519734E-12,-3.27620192499129E-13,0.0362635103819561,0.00269030122608672,27.4249878712465,2.03459283776729,0.0741875565203238,155012.389319979,2089466.16643875
,656785.862,203.9698,-0.019,2.363846e+04,0.5,131153.4,1500552,4.45291564153638E-12,-3.89200125221037E-13,0.035887529168524,0.00313669334221746,27.6535771569573,2.41701764837026,0.0874034355357229,238519.545620906,2728949.31599594
,656788.248,203.9698,-0.019,1.791157e+04,0.5,201862.5,1955488,4.496022401626E-12,-4.64118584234845E-13,0.0354373512534851,0.00365815198937894,27.9212795371698,2.88227761590557,0.103228708128099,367113.256521753,3556309.70472084
,656790.62,203.9698,-0.019,1.357207e+04,0.5,310463.2,2541143,4.54684034528596E-12,-5.55508526472766E-13,0.0348938422139575,0.00426314218209692,28.2368700488898,3.44982908610908,0.12217462771674,564617.778845325,4621399.62606951
,656792.882,203.9698,-0.019,1.028394e+04,0.5,476162.7,3289604,4.60798405740232E-12,-6.66995215937737E-13,0.0342276355005712,0.00495437242129078,28.6165858344081,4.1421857389806,0.144747726474068,865963.908260279,5982573.47009467
,656795.159,203.9698,-0.019,7.792469e+03,0.5,727423.5,4240782,4.67849950121753E-12,-8.0250540629627E-13,0.0334343446410372,0.00573501019363634,29.0545021174186,4.98373357107488,0.171530510174774,1322914.40934028,7712414.59022272
,656797.421,203.9698,-0.019,5.904585e+03,0.5,1103462,5434164,4.76378174814879E-12,-9.67334098745596E-13,0.0324633398031665,0.00659200971223573,29.584123467896,6.00735569447876,0.203060121115226,2006789.41491365,9882735.24063794
,656799.793,203.9698,-0.019,4.474074e+03,0.5,1661428,6915528,4.86321875175339E-12,-1.16836889450641E-12,0.0313039679549933,0.0075206533574195,30.2016489439654,7.25582561471438,0.240246008692323,3021523.28221648,12576788.6786668
,656802.164,203.9698,-0.019,3.390107e+03,0.5,2472842,8721185,4.98249078509049E-12,-1.41275669281006E-12,0.0299132179329746,0.00848172142430332,30.9423542799903,8.77352713449373,0.283544266060174,4497185.35876532,15860611.1886986
,656804.535,203.9698,-0.019,2.568774e+03,0.5,3633368,10880460,5.12306947472116E-12,-1.71077295364614E-12,0.0282779864610835,0.00944301354098393,31.8153785978245,10.6242731010656,0.333935146124337,6607753.09243633,19787534.1039305
,656806.922,203.9698,-0.019,1.946446e+03,0.5,5255986,13401170,5.28805789356042E-12,-2.07399490162001E-12,0.0263911023883919,0.0103506831625861,32.8399926569405,12.8799606038116,0.392203516558629,9558695.33317354,24371773.6573243
,656809.309,203.9698,-0.019,1.474880e+03,0.5,7476699,16257440,5.47883568662451E-12,-2.51968362173564E-12,0.0242594284468861,0.0111567654199803,34.0247643537409,15.6477847446369,0.459893993150213,13597351.2560428,29566272.7901765
,656811.695,203.9698,-0.019,1.117550e+03,0.5,10440530,19371140,5.69692541958914E-12,-3.07049150184155E-12,0.0219026757728397,0.0118049605488684,35.3791491530893,19.0684217917636,0.538973441934754,18987464.0813081,35228941.9180818
,656813.989,203.9698,-0.019,8.467957e+02,0.5,14276120,22594070,5.94499683722711E-12,-3.75636121548153E-12,0.0193575350361453,0.0122311072365543,36.9197267522015,23.3278222773338,0.631852517054254,25962984.2278548,41090260.032351
,656816.282,203.9698,-0.019,6.416440e+02,0.5,19055790,25692280,6.22815105064795E-12,-4.61937743592342E-12,0.0166790695668521,0.0123707528900247,38.6781761634392,28.6873411995161,0.741693224579523,34655436.8567449,46724758.5770943
,656818.466,203.9698,-0.019,4.861923e+02,0.5,24743190,28381560,6.55315660976107E-12,-5.71307564119358E-12,0.0139610803377187,0.0121713416528703,40.6965315577205,35.4794455510435,0.871805143903295,44998714.7570078,51615564.6381449
,656820.26,203.9698,-0.019,3.684033e+02,0.5,31135360,30361840,6.93546350277317E-12,-7.11215634249122E-12,0.0113168208336949,0.0116051362734469,43.0707407309037,44.1680417959963,1.02547671682612,56623708.7253806,55216961.8249671
,656822.537,203.9698,-0.019,2.791500e+02,0.5,37904800,31505070,7.39392030698868E-12,-8.89587201210295E-12,0.00889795881975645,0.0107054308868733,45.9178574582557,55.2453050694283,1.2031333369518,68934817.3425265,57296074.529176
,656824.113,203.9698,-0.019,2.115173e+02,0.5,44633410,31789540,7.96598680389144E-12,-1.11844699568687E-11,0.00680311442846726,0.00955176437163592,49.4705151514414,69.4579973684896,1.40402818033856,81171671.2850112,57813420.2872179
,656825.72,203.9698,-0.019,1.602760e+02,0.5,50976460,31449750,8.70479944128878E-12,-1.41094876915359E-11,0.00509981379472797,0.00826621686704659,54.0587027385193,87.6229953434294,1.62088601658201,92707334.133635,57195467.901641
,656827.311,203.9698,-0.019,1.214445e+02,0.5,56767960,30831570,9.68211493484207E-12,-1.7826984267636E-11,0.00378831733980179,0.0069751571915791,60.1280450713422,110.709459735205,1.84122832538207,103239931.446884,56071227.0301735
,656828.918,203.9698,-0.019,9.202165e+01,0.5,62009900,30277980,1.09968382079767E-11,-2.25217414633609E-11,0.00281897483463762,0.00577331604018483,68.2927632920382,139.864925680741,2.04801971597841,112773082.299032,55064451.4890111
,656830.509,203.9698,-0.019,6.972812e+01,0.5,66835510,30073020,1.27793003376194E-11,-2.84012398990179E-11,0.00212155812055365,0.00471503756462917,79.3622418089101,176.377893076313,2.22244091215315,121549082.803355,54691705.0251722
,656832.116,203.9698,-0.019,5.283509e+01,0.5,71519940,30478510,1.51903566828555E-11,-3.56452267035503E-11,0.00162924055596977,0.00382312609141736,94.3354274787277,221.364630789135,2.34656943531688,130068329.083611,55429141.4206741
,656833.957,203.9698,-0.019,4.003407e+01,0.5,76280040,31512110,1.83913138475144E-11,-4.45190803135986E-11,0.00127638753359891,0.00308969764698164,114.214069486522,276.473196780371,2.42065796292283,138725191.117764,57308877.6864039
,656835.532,203.9698,-0.019,3.033521e+01,0.5,81482420,33203800,2.25017350387245E-11,-5.52194575667263E-11,0.0010190757070486,0.00250082083296283,139.740681421057,342.924872895174,2.45400887850186,148186396.955716,60385436.3583974
,656837.092,203.9698,-0.019,2.298591e+01,0.5,87538090,35371110,2.74748525409435E-11,-6.79960599049856E-11,0.000822585288530846,0.00203577283890975,170.624825570435,422.27035953972,2.47484712806581,159199421.83216,64326971.9679938
,656838.715,203.9698,-0.019,1.741690e+01,0.5,94700920,37585700,3.30851335912699E-11,-8.33612940404505E-11,0.000662320933825138,0.00166878365358367,205.465894296337,517.691814133724,2.51959974139101,172225961.418322,68354492.4176093
,656840.353,203.9698,-0.019,1.319742e+01,0.5,103045400,39256470,3.89342605802896E-11,-1.02199623532125E-10,0.000524168204014902,0.00137590369816739,241.790248385356,634.681948248745,2.62492781444689,187401485.48436,71393005.3439768
,656841.944,203.9698,-0.019,1.000008e+01,0.5,112183100,39709740,4.46267544110672E-11,-1.26074047646048E-10,0.000401763114156083,0.00113501200490568,277.141876405553,782.947328161601,2.82507767615703,204019583.467486,72217335.8946418
,656887.215,201.9773,-0.019,5.000000e+05,0.5,1138.048,75211.45,4.23123106528566E-12,-6.40240821229508E-14,0.0380475751946412,0.000575709773646313,26.2768675968944,0.397603511365763,0.015131313117883,2069.68856205619,136781.820978255
,656888.011,201.9773,-0.019,3.788642e+05,0.5,1685.913,99010.58,4.24159337716207E-12,-7.22241745808523E-14,0.0379523101743312,0.00064623692844681,26.3412198132998,0.448527873678749,0.0170276045246882,3066.05244481941,180063.639625525
,656888.822,201.9773,-0.019,2.870762e+05,0.5,2802.507,130220.4,4.25542381503823E-12,-9.15820795329407E-14,0.0378224124980328,0.000813985948304753,26.4271098484388,0.568744684703924,0.0215212593418543,5096.72411267575,236822.763562154
,656889.618,201.9773,-0.019,2.175258e+05,0.5,4351.638,171571.7,4.26171508430052E-12,-1.08091493562256E-13,0.0377597791785026,0.000957715578646015,26.4661800024604,0.671271745943805,0.0253633786924067,7914.02066943493,312025.490192449
,656890.414,201.9773,-0.019,1.648255e+05,0.5,6117.464,226003.9,4.26934995802584E-12,-1.15562583971447E-13,0.0376888871911215,0.00102016120337634,26.5135942331899,0.717668846564801,0.0270679576768366,11125.4053164634,411017.537757714
,656892.192,201.9773,-0.019,1.248930e+05,0.5,9452.995,297189.1,4.28361200648038E-12,-1.36253189902318E-13,0.0375529317058323,0.00119448417068652,26.6021646641397,0.846162021283045,0.0318080138201569,17191.5030197974,540477.098538703
,656894.47,201.9773,-0.019,9.463495e+04,0.5,14370.51,390457.4,4.301372490315E-12,-1.58308989369382E-13,0.0373850717381621,0.00137593127256386,26.7124611416845,0.983133345561355,0.0368042967043268,26134.6447407439,710097.653833757
,656896.732,201.9773,-0.019,7.170755e+04,0.5,21907.58,512817.7,4.32016295351836E-12,-1.84557427556108E-13,0.037204986943055,0.00158939761216107,26.8291540157111,1.14614187055461,0.042720015319284,39841.7885259066,932625.801468799
,656898.916,201.9773,-0.019,5.433485e+04,0.5,33491.87,672758.8,4.34317198508622E-12,-2.16215605819128E-13,0.0369837655061205,0.00184115832664169,26.9720451192015,1.34274606109416,0.0497828790942608,60909.3291854763,1223499.53023304
,656900.694,201.9773,-0.019,4.117107e+04,0.5,50963.76,881879.4,4.36888522720503E-12,-2.52477626971242E-13,0.0367345333421629,0.00212288657719184,27.1317299599057,1.56794111990987,0.0577899427064517,92684.2375289767,1603812.5872485
,656903.065,201.9773,-0.019,3.119651e+04,0.5,78230.37,1154634,4.3982591280025E-12,-2.97996974746554E-13,0.0364437669420488,0.00246918882699647,27.3141482892642,1.85062619575035,0.0677533919839534,142272.120327459,2099852.36401381
,656905.436,201.9773,-0.019,2.363846e+04,0.5,120258.7,1509522,4.43214059926031E-12,-3.53094202458968E-13,0.0361020576464719,0.00287613331895114,27.5245596141228,2.19279199459624,0.0796667421872619,218706.114221673,2745262.42967976
,656907.823,201.9773,-0.019,1.791157e+04,0.5,185050.3,1969732,4.47160705398696E-12,-4.20093813179866E-13,0.035695481004859,0.00335348132060273,27.7696549042098,2.60887418741255,0.0939469430359054,336538.080392977,3582214.27454384
,656910.194,201.9773,-0.019,1.357207e+04,0.5,284488.8,2563900,4.51812248006091E-12,-5.01328149539979E-13,0.0352063311873301,0.00390647330702684,28.0585258434941,3.11335713053732,0.110959397792426,517379.948291365,4662786.1955347
,656912.472,201.9773,-0.019,1.028394e+04,0.5,436738.8,3325941,4.57425734114507E-12,-6.00658779594373E-13,0.0346057143183208,0.0045441750603893,28.4071355718496,3.7302220036636,0.131312852513018,794266.409647174,6048657.03887159
,656914.734,201.9773,-0.019,7.792469e+03,0.5,668463.5,4299463,4.63829993856072E-12,-7.21144526881632E-13,0.0338969859128311,0.0052701692845692,28.8048540672206,4.47846476798695,0.155476044333909,1215687.96755677,7819133.63415585
,656917.012,201.9773,-0.019,5.904585e+03,0.5,1017181,5528376,4.71602600656509E-12,-8.67714505920706E-13,0.0330261561203656,0.00607657266956329,29.2875498988273,5.38869629953516,0.183992731319288,1849876.1750303,10054072.0373358
,656919.383,201.9773,-0.019,4.474074e+03,0.5,1538892,7065928,4.80644267189399E-12,-1.04679755811781E-12,0.0319847716160342,0.00696597943847462,29.8490571071886,6.50084110534322,0.217790501120306,2798675.60123982,12850310.6739897
,656921.754,201.9773,-0.019,3.390107e+03,0.5,2304372,8959201,4.91491080834916E-12,-1.2641509939622E-12,0.0307296006240349,0.00790387795175134,30.5226678876298,7.85065333901463,0.25720731123233,4190800.71413732,16293474.2953394
,656924.125,201.9773,-0.019,2.568774e+03,0.5,3408999,11250820,5.04383726764951E-12,-1.52828293418434E-12,0.0292405408995656,0.00885988529601204,31.3233293141745,9.49097028560509,0.303000047996502,6199708.83333655,20461082.0174132
,656926.497,201.9773,-0.019,1.946446e+03,0.5,4972572,13967180,5.19568012248944E-12,-1.84975732381537E-12,0.0275057534123587,0.00979255220146081,32.2663065542732,11.4873963473798,0.35601832295424,9043270.04871577,25401136.5866642
,656928.883,201.9773,-0.019,1.474880e+03,0.5,7141708,17104500,5.37232813674568E-12,-2.24312893290197E-12,0.025523415363659,0.0106568902739026,33.3633292434731,13.9303198202079,0.41753386535707,12988126.4772182,31106761.7619733
,656931.27,201.9773,-0.019,1.117550e+03,0.5,10079390,20614460,5.57549522831042E-12,-2.72612480992855E-12,0.0233084802243013,0.0113966246260159,34.6250411856292,16.9298295408184,0.488947563991489,18330683.9390813,37490081.3278218
,656933.563,201.9773,-0.019,8.467957e+02,0.5,13953980,24379240,5.80693820628473E-12,-3.32372541521939E-12,0.0208869846138653,0.011955112856766,36.062352548357,20.6410596151776,0.572371411085825,25377130.6668619,44336824.2636715
,656935.857,201.9773,-0.019,6.416440e+02,0.5,18899870,28179810,6.07115017143877E-12,-4.07184963243792E-12,0.0182939393222662,0.0122695318023336,37.7031664672251,25.2870741434706,0.670688340340123,34371876.0222319,51248655.9775306
,656938.041,201.9773,-0.019,4.861923e+02,0.5,24965290,31724780,6.37226819643738E-12,-5.01455088047375E-12,0.015605632751563,0.0122805941373358,39.5731750656311,31.1414544634904,0.786933431847281,45402632.543984,57695645.7897637
,656939.835,201.9773,-0.019,3.684033e+02,0.5,32036230,34645120,6.72195822658369E-12,-6.21577295149295E-12,0.012913335153662,0.0119409190976911,41.7448264078365,38.601305468462,0.924696753828533,58262058.1929773,63006664.5651714
,656942.112,201.9773,-0.019,2.791500e+02,0.5,39831360,36689770,7.13286563322027E-12,-7.74362278281996E-12,0.0103622706620343,0.0112495481208229,44.2966510073857,48.0895860908788,1.08562577525016,72438517.7102745,66725126.9836355
,656944.39,201.9773,-0.019,2.115173e+02,0.5,47908970,37708100,7.63293948957088E-12,-9.69781741900724E-12,0.00806971472943888,0.0102527499630383,47.4022187037002,60.2255609221629,1.27052198334045,87128703.9113405,68577092.7648668
,656945.981,201.9773,-0.019,1.602760e+02,0.5,55789070,37784470,8.26428403392703E-12,-1.22022810024499E-11,0.00612703634631388,0.00904661781988869,51.3230059980117,75.7788259100496,1.47650794096093,101459692.444213,68715981.5599653
,656947.572,201.9773,-0.019,1.214445e+02,0.5,63127320,37252120,9.08645450918241E-12,-1.53978759186484E-11,0.00457721913416596,0.00775654048662512,56.4288639355769,95.624167185589,1.69459671020065,114805256.155506,67747833.7261212
,656949.195,201.9773,-0.019,9.202165e+01,0.5,69805460,36531540,1.01786504294744E-11,-1.94496420191609E-11,0.00340120087041994,0.00649910710887262,63.2116387697947,120.786518216296,1.91082719206472,126950323.827353,66437365.1131572
,656950.786,201.9773,-0.019,6.972812e+01,0.5,75880500,36012630,1.16516616993578E-11,-2.45506622420556E-11,0.00254057915097964,0.00535313350527054,72.3593599673008,152.464966152119,2.10705244243478,137998575.572476,65493659.6703845
,656952.393,201.9773,-0.019,5.283509e+01,0.5,81541360,35991330,1.36470927954899E-11,-3.091862697462E-11,0.00192393048411132,0.00435882497867945,84.7514222070522,192.011415768665,2.26558340578134,148293587.024894,65454922.845249
,656955.856,201.9773,-0.019,4.003407e+01,0.5,87333900,36842910,1.63020706013371E-11,-3.86430768820951E-11,0.00149230981440173,0.00353743056940885,101.239413337886,239.981934122728,2.37043979425078,158828075.713642,67003632.0259477
,656957.432,201.9773,-0.019,3.033521e+01,0.5,93165630,38360090,1.98258179379117E-11,-4.81512118050516E-11,0.00117733018025642,0.00285939652283409,123.122652702369,299.029525381389,2.42871249780697,169433836.52338,69762821.5263733
,656958.992,201.9773,-0.019,2.298591e+01,0.5,99722050,40623530,2.42592211767845E-11,-5.95511829511705E-11,0.00094473478910307,0.00231912120575626,150.655053583822,369.825832128291,2.45478544085164,181357540.516565,73879182.0655601
,656960.614,201.9773,-0.019,1.741690e+01,0.5,107389000,43290180,2.9506882730545E-11,-7.3197076786248E-11,0.000762843114350891,0.00189236818158363,183.244176161596,454.569808529731,2.48067806601867,195300888.00354,78728832.5231921
,656962.252,201.9773,-0.019,1.319742e+01,0.5,116478500,45796710,3.52573167082527E-11,-8.96728032254329E-11,0.000611496123581445,0.00155526786161236,218.955625128921,556.887662488833,2.54338139137069,211831328.006782,83287283.8991013
,656963.843,201.9773,-0.019,1.000008e+01,0.5,126800700,47331350,4.11220715429167E-11,-1.10166041262122E-10,0.000478874718726729,0.00128290550653747,255.377031547269,684.155139545267,2.67900028205407,230603593.566105,86078226.6843563
,657006.821,199.9861,-0.019,5.000000e+05,0.5,1065.251,75321.11,4.22519305682439E-12,-5.97560382338396E-14,0.0381030494222468,0.000538883607797306,26.2393702476744,0.37109802810534,0.0141427947623183,1937.29773297692,136981.251975643
,657007.617,199.9861,-0.019,3.788642e+05,0.5,1574.018,99164.43,4.23517356103003E-12,-6.72240985823785E-14,0.0380112832953887,0.000603345817749784,26.3013513551855,0.417476311388937,0.0158728084253598,2862.55680873791,180343.435895342
,657008.413,199.9861,-0.019,2.870762e+05,0.5,2632.787,130444.5,4.24835007770024E-12,-8.5745285205725E-14,0.0378875021663244,0.00076469090813312,26.3831803970386,0.532496919134023,0.0201831966851803,4788.06618018769,237230.318609706
,657009.224,199.9861,-0.019,2.175258e+05,0.5,4086.367,171891.9,4.25410861519244E-12,-1.01132450450184E-13,0.0378302493160192,0.000899334304913456,26.418942170598,0.628054570697281,0.0237728886585115,7431.59079429328,312607.815610683
,657010.019,199.9861,-0.019,1.648255e+05,0.5,5698.395,226473.4,4.26092318440094E-12,-1.07210927947275E-13,0.0377671820016811,0.000950276372776978,26.4612621313987,0.665803241454633,0.0251614317619641,10363.27374028,411871.384677955
,657010.815,199.9861,-0.019,1.248930e+05,0.5,8658.457,297896.9,4.27414707491879E-12,-1.24229284225046E-13,0.0376423695925562,0.00109408603612611,26.5433853751762,0.771490945039684,0.0290652806390399,15746.5321479897,541764.325056586
,657012.5,199.9861,-0.019,9.463495e+04,0.5,13336.59,391456.6,4.2912238878784E-12,-1.46198310593921E-13,0.0374807420050869,0.0012769366745065,26.6494361075028,0.907923389456102,0.0340691407425497,24254.3265133219,711914.829217578
,657014.762,199.9861,-0.019,7.170755e+04,0.5,20266.63,514307.7,4.30881771571857E-12,-1.69791769366691E-13,0.0373130866255448,0.00147034648868346,26.7586976149803,1.05444391333182,0.0394056515195087,36857.5071547289,935335.560597996
,657016.946,199.9861,-0.019,5.433485e+04,0.5,30877.24,674938.9,4.33080836284633E-12,-1.98126688524862E-13,0.0371036127785455,0.00169742350993581,26.8952643290241,1.23040994014527,0.045748200318577,56154.2838754288,1227464.32612402
,657018.724,199.9861,-0.019,4.117107e+04,0.5,46943.86,885311.2,4.35424116279225E-12,-2.30884786674286E-13,0.036877484375517,0.00195543834041234,27.0407871265511,1.43384487303291,0.0530252638846092,85373.5256340393,1610053.76267103
,657021.096,199.9861,-0.019,3.119651e+04,0.5,71926.01,1159962,4.38130870446823E-12,-2.71672739012717E-13,0.0366119348552293,0.00227020401747348,27.2088824628301,1.68714695146077,0.0620072123052307,130806.82028468,2109542.02618855
,657023.467,199.9861,-0.019,2.363846e+04,0.5,110340.4,1517778,4.41268722541075E-12,-3.20796370435408E-13,0.0362995099445697,0.00263892509121084,27.403749920426,1.99221541471794,0.0726986423574462,200668.393435694,2760277.04133791
,657025.838,199.9861,-0.019,1.791157e+04,0.5,169570.7,1982593,4.44926256660809E-12,-3.80544351716934E-13,0.0359285480318472,0.00307296002747107,27.6308907650465,2.36326340739248,0.085529758250937,308386.410986059,3605603.67867847
,657028.209,199.9861,-0.019,1.357207e+04,0.5,260933.5,2584322,4.49181470613393E-12,-4.53528984632332E-13,0.0354867569822159,0.00358302243413128,27.8951488306149,2.81651389315776,0.100967874746258,474541.566267231,4699926.26327728
,657030.471,199.9861,-0.019,1.028394e+04,0.5,400730.8,3358475,4.54337165855403E-12,-5.42111809505708E-13,0.0349442237235184,0.00416951941821943,28.2153287478869,3.36663255239468,0.119319274373041,728781.170235023,6107824.35666305
,657032.749,199.9861,-0.019,7.792469e+03,0.5,614139.1,4351823,4.60162126055873E-12,-6.49391195253209E-13,0.0343097923917787,0.00484187546705687,28.5770714785091,4.03286093171694,0.141122260716946,1116891.96833656,7914357.11603822
,657035.026,199.9861,-0.019,5.904585e+03,0.5,938029.9,5611640,4.67276974559206E-12,-7.81090329597185E-13,0.0335235698026488,0.00560372918248885,29.0189190855279,4.85074127490463,0.167157889672181,1705929.58723772,10205498.4696401
,657037.382,199.9861,-0.019,4.474074e+03,0.5,1421979,7200694,4.75477764419271E-12,-9.38964210909602E-13,0.0325948060986395,0.0064367587042773,29.5282060188529,5.8311725045506,0.197478048643645,2586054.07837288,13095400.2033892
,657039.769,199.9861,-0.019,3.390107e+03,0.5,2140686,9172850,4.85366830817727E-12,-1.13271009511316E-12,0.0314624057529437,0.00734244335420791,30.1423386067445,7.03437669456248,0.233371961822116,3893116.39680736,16682022.8377513
,657042.14,199.9861,-0.019,2.568774e+03,0.5,3187067,11586220,4.97133291970258E-12,-1.36748405384998E-12,0.030112235355411,0.00828309074033322,30.8730615027965,8.49237417419427,0.275073924023538,5796096.57624875,21071050.6160256
,657044.511,199.9861,-0.019,1.946446e+03,0.5,4686168,14484030,5.11037859730052E-12,-1.65341363215587E-12,0.028523592994234,0.00922853299355247,31.7365654816119,10.2680592065768,0.32354034063724,8522407.05969673,26341095.6510435
,657046.898,199.9861,-0.019,1.474880e+03,0.5,6787438,17886110,5.27376319355167E-12,-2.00129266245785E-12,0.0266897374825394,0.0101282469133317,32.7512194527189,12.428463844834,0.379480949183473,12343840.3250703,32528221.381417
,657049.285,199.9861,-0.019,1.117550e+03,0.5,9671938,21774760,5.4625562444942E-12,-2.42636453022953E-12,0.0246204151284539,0.0109359243755921,33.9236654681425,15.0682528367989,0.444181152857712,17589679.3909542,39600238.0510477
,657051.578,199.9861,-0.019,8.467957e+02,0.5,13540700,26065360,5.67825038624212E-12,-2.9497956293329E-12,0.0223315728166612,0.0116010340175069,35.2631731236417,18.3188741039945,0.519490235316144,24625527.1414161,47403253.1649605
,657053.871,199.9861,-0.019,6.416440e+02,0.5,18580720,30572150,5.92480531943013E-12,-3.60089652493664E-12,0.0198470130583287,0.0120623440769834,36.7943330236281,22.3623526477133,0.607766218600916,33791460.1658003,55599437.9608472
,657056.055,199.9861,-0.019,4.861923e+02,0.5,24923820,35016070,6.20490583354843E-12,-4.41654235076384E-12,0.017224640448981,0.0122601947652927,38.5338182962935,27.4276910895348,0.711782333083067,45327213.9459385,63681285.4705241
,657057.849,199.9861,-0.019,3.684033e+02,0.5,32560540,38991010,6.52768969117668E-12,-5.45113094780428E-12,0.0145331862065938,0.0121363460655994,40.5383764398795,33.852711884246,0.835078137242405,59215584.2393055,70910231.7477107
,657060.127,199.9861,-0.019,2.791500e+02,0.5,41299680,42143180,6.90109120674049E-12,-6.76296516990878E-12,0.0119024741152324,0.0116642448948413,42.8572812771618,41.9994884680456,0.979984899098739,75108848.934826,76642863.5827973
,657062.405,199.9861,-0.019,2.115173e+02,0.5,50723660,44163480,7.34644545337475E-12,-8.4377091974076E-12,0.0094511970918524,0.0108551071582246,45.623028264731,52.4000140811051,1.14854309488292,92247584.3968156,80317042.3537473
,657064.713,199.9861,-0.019,1.602760e+02,0.5,60291330,44996200,7.89474785838541E-12,-1.05783343570503E-11,0.00729647267372041,0.00977669318314124,49.0281057651608,65.6937631169346,1.33992048217405,109647638.844895,81831452.1672134
,657067.007,199.9861,-0.019,1.214445e+02,0.5,69500300,44863400,8.59185707254263E-12,-1.33101067707493E-11,0.00551242755858569,0.00853959728977235,53.3573059998796,82.6586655087094,1.54915365308915,126395350.608651,81589938.0649602
,657069.222,199.9861,-0.019,9.202165e+01,0.5,78041630,44188920,9.50201492156142E-12,-1.67814178930595E-11,0.00411412694802675,0.00726592034951144,59.0095847154422,104.216264548131,1.76609045887521,141928872.046892,80363308.3082753
,657070.813,199.9861,-0.019,6.972812e+01,0.5,85763850,43404690,1.07227926920062E-11,-2.11872952904009E-11,0.00306206601597091,0.00605037313902777,66.5908808782512,131.577723951264,1.97591205005726,155972735.229887,78937083.8774769
,657072.435,199.9861,-0.019,5.283509e+01,0.5,92838760,42974400,1.23690866545152E-11,-2.6721272835403E-11,0.00229721319541104,0.00496273187101155,76.8147253837738,165.944931270014,2.1603270784467,168839380.841124,78154545.4508313
,657076.008,199.9861,-0.019,4.003407e+01,0.5,99824760,43433960,1.45694948465541E-11,-3.34852342816198E-11,0.00175927810225446,0.00404336869884319,90.4797400873433,207.950606831185,2.29831127532465,181544332.033451,78990315.1860081
,657077.584,199.9861,-0.019,3.033521e+01,0.5,106557500,44610050,1.75389272696246E-11,-4.18942422735017E-11,0.00136915106840854,0.00327041361693034,108.920562962536,260.17238016726,2.38864336623698,193788696.919025,81129188.0814824
,657079.144,199.9861,-0.019,2.298591e+01,0.5,113773100,46753670,2.13959341023269E-11,-5.20661105367225E-11,0.0010872964158271,0.00264589034074839,132.873416470052,323.34190020567,2.43345816488845,206911205.625488,85027640.3395549
,657080.766,199.9861,-0.019,1.741690e+01,0.5,122050600,49684190,2.6145325082649E-11,-6.4226721086373E-11,0.000875515930716883,0.0021507293296631,162.368170131628,398.861943516987,2.45652792165878,221964917.834833,90357172.7712949
,657082.404,199.9861,-0.019,1.319742e+01,0.5,131803800,52891310,3.1624080681183E-11,-7.88064051596853E-11,0.000706226081221654,0.00175989744183161,196.392437120862,489.404960924408,2.49197457956704,239702382.760254,96189738.34071
,657083.995,199.9861,-0.019,1.000008e+01,0.5,143286400,55592260,3.74564953506564E-11,-9.65423311700639E-11,0.000562454438144764,0.00144969950143754,232.613004061134,599.548929025467,2.57745232879541,260584986.905832,101101767.817222
,657127.722,197.9702,-0.019,5.000000e+05,0.5,993.2274,75426.5,4.21940167938984E-12,-5.5561710533778E-14,0.0381563635645717,0.000502448685497726,26.2034045309118,0.345050338453802,0.0131681491253074,1806.31343256243,137172.9174217
,657128.533,197.9702,-0.019,3.788642e+05,0.5,1468.449,99318.94,4.22872589025826E-12,-6.25224987784189E-14,0.038070509404811,0.000562879562196146,26.2613099136845,0.388278351354133,0.0147851859876877,2670.56582785863,180624.432461149
,657129.329,197.9702,-0.019,2.870762e+05,0.5,2469.001,130657.1,4.2416504837449E-12,-8.01536180277738E-14,0.0379492516686841,0.000717119393582383,26.3415744576321,0.497771446614597,0.0188967993319919,4490.19999982892,237616.959408946
,657130.125,197.9702,-0.019,2.175258e+05,0.5,3832.673,172201.1,4.24676620720041E-12,-9.45201057348032E-14,0.0378982985556198,0.000843500916196604,26.3733442158487,0.586990468096832,0.0222569600310335,6970.21520199639,313170.136095749
,657130.936,197.9702,-0.019,1.648255e+05,0.5,5311.63,226918.8,4.25292181138509E-12,-9.95507956194348E-14,0.0378414578453941,0.000885778625373176,26.4115718601546,0.618232149295487,0.0234076242250532,9659.89119692186,412681.402608253
,657131.731,197.9702,-0.019,1.248930e+05,0.5,8065.678,298551.9,4.26525970041295E-12,-1.15230254203397E-13,0.0377251356504881,0.00101918224825619,26.4881928414737,0.715605006235873,0.027015999563225,14668.4863044689,542955.527895259
,657132.527,197.9702,-0.019,9.463495e+04,0.5,12249.74,392495.8,4.28066019851734E-12,-1.33598816752143E-13,0.0375802421465884,0.00117287419491559,26.5838332930046,0.82967778519579,0.0312098626278294,22277.7481847534,713804.749812921
,657134.212,197.9702,-0.019,7.170755e+04,0.5,18780.28,515746,4.29777478187093E-12,-1.56498380560343E-13,0.0374174354667026,0.00136251161414069,26.6901185877141,0.971889070027641,0.0364138161032756,34154.3860260838,937951.2965413
