Repository: AlexiLJ/BunchOfScripts

ScriptCutter.py:                filters out a threshold values from an CSV file

From_dat_to_csv.py:             converts .dat file from PPMS to .csv 
                    
Convert_all_files_to_csv.py     Converts all files in a rectory from .dat to .csv
                                and removes LCR head

temp_script.py:                 Script for measuring RaspberryPi CPU and GPU temperatures
                                Run in bash with "watch python3 temp_script.py"

File: Scripts/Data_examples/Nb-PrO2/Jan 31 2019 Pr0.994Nb0.006O2 1300C 10h air.dat (part 20 of 45)
Comment,Time Stamp (sec),Temperature (K),Magnetic Field (Oe),Frequency (Hz),AC Voltage (Vrms),Re[Impedance] (Ohm),-Im[Impedance] (Ohm),Re[Cp] (F),Im[Cp] (F),Re[Modulus],Im[Modulus],Re[Permittivity],Im[Permittivity],Loss Factor,Re[Sp.Impedance] (Ohm-cm),-Im[Sp.Impedance] (Ohm-cm)
,657136.38,197.9702,-0.019,5.433485e+04,0.5,28458.33,677104.9,4.31836115949502E-12,-1.81498238952476E-13,0.0372226849275627,0.00156444806580872,26.8179644819188,1.12714364222549,0.0420294255734968,51755.1808853586,1231403.47932794
,657138.159,197.9702,-0.019,4.117107e+04,0.5,43226.85,888549.7,4.34029715786863E-12,-2.11150118219176E-13,0.0370123835309214,0.00180060693401124,26.9541918152824,1.31128827849521,0.0486487700125272,78613.6586670498,1615943.39685889
,657140.53,197.9702,-0.019,3.119651e+04,0.5,66051.93,1164920,4.36540075555445E-12,-2.47521842811377E-13,0.0367684244411056,0.00208480015571386,27.1100906311159,1.5371646195963,0.056700829241493,120124.040482243,2118558.79515671
,657142.917,197.9702,-0.019,2.363846e+04,0.5,101273.2,1525450,4.39433046282091E-12,-2.91735493019997E-13,0.0364829951711936,0.00242207195684639,27.289750421784,1.81174102882128,0.0663890655216493,184178.508887876,2774229.57290784
,657145.272,197.9702,-0.019,1.791157e+04,0.5,155396.5,1994575,4.42800929138836E-12,-3.44984342954881E-13,0.0361456858218614,0.0028160951916157,27.4989032913462,2.14242799860305,0.0779095797350313,282608.781557162,3627394.5067899
,657147.644,197.9702,-0.019,1.357207e+04,0.5,238614.5,2603090,4.46735338442635E-12,-4.0950381821151E-13,0.0357444707868587,0.00327654788139131,27.7432386886638,2.54310800935664,0.0916658663357779,433951.556868214,4734058.31652343
,657149.921,197.9702,-0.019,1.028394e+04,0.5,366768.2,3388489,4.51435043206999E-12,-4.88630826937769E-13,0.0352565130604459,0.00381614573146209,28.0351006029206,3.03450398834174,0.108239454222811,667015.757214052,6162408.72612862
,657152.183,197.9702,-0.019,7.792469e+03,0.5,562640.4,4399446,4.56775306010963E-12,-5.84165008239971E-13,0.0346852523411089,0.00443585948123978,28.3667425682665,3.62779208684604,0.127888920559543,1023234.87272129,8000965.74624609
,657154.461,197.9702,-0.019,5.904585e+03,0.5,861836.1,5690222,4.63077176945341E-12,-7.01372684892756E-13,0.0339930135235988,0.00514855241191392,28.7581024954374,4.35567731769833,0.151459134634817,1567361.234796,10348410.0749358
,657156.832,197.9702,-0.019,4.474074e+03,0.5,1309358,7323556,4.70686982974686E-12,-8.41528031811007E-13,0.0331509556957327,0.00592696622349213,29.2306880441485,5.22607258497241,0.178787190266586,2381238.11670226,13318840.7578397
,657159.203,197.9702,-0.019,3.390107e+03,0.5,1980026,9369155,4.79655218986545E-12,-1.01367711883201E-12,0.0321357218500489,0.00679138778170122,29.7876350570278,6.2951559549849,0.211334533370405,3600935.25472904,17039029.0564472
,657161.59,197.9702,-0.019,2.568774e+03,0.5,2966028,11896590,4.90320227151577E-12,-1.22245410045899E-12,0.0309188775982873,0.00770861706464567,30.4499553206777,7.59170653774561,0.249317493500238,5394108.35600819,21635498.8985281
,657163.961,197.9702,-0.019,1.946446e+03,0.5,4391065,14966190,5.03041804433707E-12,-1.47591956335293E-12,0.0294731170975464,0.0086473827292008,31.2399930111474,9.16578233414743,0.293398987985586,7985723.80580193,27217966.4307303
,657166.348,197.9702,-0.019,1.474880e+03,0.5,6412868,18623470,5.18012291721229E-12,-1.78374086525537E-12,0.0277900295432572,0.00956931179726487,32.1696929170273,11.0774197438732,0.344343347399813,11662635.9780749,33869206.6106145
,657168.735,197.9702,-0.019,1.117550e+03,0.5,9222102,22878390,5.35474688278232E-12,-2.15845703903118E-12,0.0258682740599974,0.0104273011319962,33.2541458225125,13.4044888953324,0.40309226304823,16771594.0166984,41607332.9958497
,657171.028,197.9702,-0.019,8.467957e+02,0.5,13045670,27686930,5.55502568178851E-12,-2.61744555594058E-12,0.0237208576196454,0.0111769156285251,34.4979208380458,16.2549076744612,0.471185140425464,23725250.589922,50352289.4811559
,657173.321,197.9702,-0.019,6.416440e+02,0.5,18115330,32905380,5.78476419974718E-12,-3.18467413081405E-12,0.02136171340744,0.0117602193848301,35.9246471323942,19.7775208168656,0.550527907594442,32945087.8160441,59842720.7078371
,657175.505,197.9702,-0.019,4.861923e+02,0.5,24639690,38283740,6.04610827059824E-12,-3.89131870329223E-12,0.0188320293094648,0.0121204293064399,37.5476508022548,24.1659377060812,0.64360718153451,44810486.5221944,69623969.1038806
,657177.299,197.9702,-0.019,3.684033e+02,0.5,32725250,43416680,6.34536064381704E-12,-4.7828049820731E-12,0.016182773796116,0.0121977387071362,39.4060732962756,29.7022618988588,0.753748328983239,59515130.8340504,78958889.2546306
,657179.577,197.9702,-0.019,2.791500e+02,0.5,42301640,47887600,6.68750353788516E-12,-5.90742420080239E-12,0.0135248673555389,0.0119472278819937,41.5308552776727,36.6863924867441,0.883352684202173,76931043.7382419,87089839.7820849
,657181.855,197.9702,-0.019,2.115173e+02,0.5,53041630,51224990,7.08857746497065E-12,-7.33996635476768E-12,0.0109623941890034,0.0113511638848005,44.0216118248763,45.5827916495194,1.03546394054933,96463114.8456098,93159318.3191244
,657184.163,197.9702,-0.019,1.602760e+02,0.5,64394450,53172900,7.57119230361852E-12,-9.16900835267114E-12,0.00862238615333002,0.0104420449896715,47.0187552140641,56.9415413057081,1.21103889387263,117109697.152404,96701846.4435223
,657186.457,197.9702,-0.019,1.214445e+02,0.5,75708020,53768580,8.1719270493716E-12,-1.15063558772124E-11,0.0066066192526206,0.00930234836980604,50.7494489841388,71.4569791257303,1.40803458079049,137684898.220393,97785168.1335087
,657188.672,197.9702,-0.019,9.202165e+01,0.5,86463170,53385870,8.94182074826885E-12,-1.44820748911106E-11,0.00497039181792298,0.00804999211813319,55.5306567408087,89.9368431008464,1.61958904107023,157244539.762927,97089160.1359686
,657190.263,197.9702,-0.019,6.972812e+01,0.5,96300000,52483080,9.95944742627291E-12,-1.82743617019062E-11,0.00370251822283451,0.00679366578445783,61.8503403195108,113.487771159179,1.83487706895251,175134096.739339,95447318.8982188
,657191.885,197.9702,-0.019,5.283509e+01,0.5,105252900,51673600,1.1321926143563E-11,-2.30614000223678E-11,0.00276223230049499,0.00562633453254214,70.3116302621819,143.216323012571,2.03687956712906,191416111.845233,93975174.052647
,657193.726,197.9702,-0.019,4.003407e+01,0.5,113572500,51458560,1.31585367564777E-11,-2.90417748917783E-11,0.00208431185601192,0.00460021633459844,81.7173826680371,180.355755059326,2.20706720125864,206546388.389705,93584095.7955045
,657196.955,197.9702,-0.019,3.033521e+01,0.5,121883400,52354990,1.56100253202095E-11,-3.63404321176113E-11,0.00160685519283252,0.00374078906729012,96.9416612315454,225.682008010105,2.32801878101782,221660842.85067,95214370.5446223
,657198.515,197.9702,-0.019,2.298591e+01,0.5,130085100,54171980,1.88898162682616E-11,-4.53607868539869E-11,0.00125981553303211,0.00302523979363565,117.309878225065,281.700377942534,2.40133552437995,236576702.884181,98518803.5917086
,657200.122,197.9702,-0.019,1.741690e+01,0.5,139093200,57097520,2.30792002802438E-11,-5.62224037124557E-11,0.00100615081707935,0.00245104755565884,143.326866495587,349.153387167147,2.4360637729975,252959106.381975,103839279.244614
,657201.776,197.9702,-0.019,1.319742e+01,0.5,149594700,60800560,2.81198034393901E-11,-6.91864278811665E-11,0.000811833573887318,0.00199744870665009,174.630111290712,429.662804248853,2.46041648300608,272057452.351946,110573739.94648
,657203.367,197.9702,-0.019,1.000008e+01,0.5,162006400,64532180,3.3773280860341E-11,-8.47869644009042E-11,0.000652904038154894,0.00163909901644322,209.739438897789,526.545537960298,2.51047461901953,294629745.898152,117360177.101978
,657247.734,195.9701,-0.019,5.000000e+05,0.5,927.4909,75526.2,4.21392695225872E-12,-5.17486501569614E-14,0.0382067992794383,0.000469194248483382,26.1694052815837,0.321370402020501,0.012280386144146,1686.76304263195,137354.234861419
,657248.545,195.9701,-0.019,3.788642e+05,0.5,1371.572,99465.42,4.22261848216442E-12,-5.82275254738704E-14,0.0381266574891302,0.000525745086741515,26.2233815776125,0.361605630551494,0.0137894355646415,2494.38238144308,180890.825425742
,657249.341,195.9701,-0.019,2.870762e+05,0.5,2324.754,130865,4.23508768224132E-12,-7.52343027520058E-14,0.0380096360597499,0.000675222966174667,26.3008180291805,0.467221426023837,0.0177645206892599,4227.86803666838,237995.052645832
,657250.136,195.9701,-0.019,2.175258e+05,0.5,3604.943,172496.2,4.23974939967883E-12,-8.86051688102485E-14,0.0379632446442555,0.000793381726887876,26.3297683110227,0.550257419957327,0.0208986806665886,6556.05852649847,313706.813893753
,657250.932,195.9701,-0.019,1.648255e+05,0.5,4956.771,227346.4,4.2452306441638E-12,-9.2557595569151E-14,0.0379127653235523,0.000826601589845231,26.3638080345394,0.574802852014248,0.0218027248287195,9014.53387153427,413459.048919423
,657251.743,195.9701,-0.019,1.248930e+05,0.5,7498.958,299169,4.25689371367348E-12,-1.06703124886942E-13,0.0378031126494953,0.000947571285888024,26.4362382394965,0.662649673716122,0.025065959374133,13637.8321476245,544077.804646016
,657252.539,195.9701,-0.019,9.463495e+04,0.5,11377.97,393402.3,4.27138352153601E-12,-1.2353683129593E-13,0.0376670366791818,0.00108940495092334,26.5262231060361,0.767190661350444,0.0289219712238591,20692.3208585389,715453.338169039
,657254.223,195.9701,-0.019,7.170755e+04,0.5,17402.09,517080.5,4.28751077967887E-12,-1.44294067295018E-13,0.0375142536051473,0.00126252376084497,26.6263768958865,0.896097623321972,0.0336545083405775,31647.9679493944,940378.258660704
,657256.392,195.9701,-0.019,5.433485e+04,0.5,26367.79,679129,4.30660410464114E-12,-1.67207750875483E-13,0.0373339563665405,0.00144952420135512,26.7449506074794,1.0383965950186,0.0388258931660995,47953.2615229759,1235084.56889398
,657258.17,195.9701,-0.019,4.117107e+04,0.5,39787.73,891589.1,4.32712115956165E-12,-1.93100530697297E-13,0.037138989210383,0.00165735098732772,26.8723659925779,1.19919640400928,0.0446256352842358,72359.1708708069,1621470.94175639
,657260.541,195.9701,-0.019,3.119651e+04,0.5,60724,1169512,4.35051118045334E-12,-2.25889465795861E-13,0.0369133619518647,0.00191663445194665,27.0176231228496,1.40282284107552,0.0519225112696578,110434.505611626,2126909.94543944
,657262.913,195.9701,-0.019,2.363846e+04,0.5,92840.95,1532460,4.37744223193707E-12,-2.65198370843714E-13,0.0366506478613179,0.00222040442527715,27.184870825271,1.64693971330113,0.0605829515941688,168843.363641455,2786978.17122708
,657265.284,195.9701,-0.019,1.791157e+04,0.5,142300.2,2005488,4.40845021947368E-12,-3.12803341591248E-13,0.0363434511951233,0.00257876405830216,27.377437189616,1.94257696259952,0.0709553983868266,258791.453715756,3647241.2191234
,657267.655,195.9701,-0.019,1.357207e+04,0.5,218343.7,2620361,4.44434092041187E-12,-3.70328302330913E-13,0.0359816284552297,0.00299819829746365,27.6003262689315,2.29981951294714,0.0833258089248008,397086.466025184,4765467.88022836
,657269.933,195.9701,-0.019,1.028394e+04,0.5,335413.1,3415690,4.48759516841797E-12,-4.40671784320033E-13,0.0355395337259275,0.00348990253201195,27.8689445812672,2.73666787551887,0.0981977579932605,609992.422669175,6211877.2885939
,657272.195,195.9701,-0.019,7.792469e+03,0.5,514740.8,4442977,4.53609073602949E-12,-5.25528485593422E-13,0.0350284509437649,0.00405821881624738,28.1701126312985,3.26364649466443,0.115854932402306,936123.209375751,8080132.54131525
,657274.472,195.9701,-0.019,5.904585e+03,0.5,787990.9,5760134,4.59354142291937E-12,-6.28400110142145E-13,0.034410663232426,0.00470740602390782,28.5268939248425,3.90250171576584,0.136800793175992,1433064.11744879,10475554.155634
,657276.844,195.9701,-0.019,4.474074e+03,0.5,1202267,7435190,4.66248619161845E-12,-7.53921996094053E-13,0.0336562804024923,0.00544220595178646,28.9550559728733,4.68201999939995,0.161699566520829,2186479.18052456,13521861.7314161
,657279.215,195.9701,-0.019,3.390107e+03,0.5,1824285,9547742,4.74386500641664E-12,-9.06409261292437E-13,0.0327482661145033,0.00625720412728965,29.4604361586041,5.62899916834777,0.191069783829517,3317699.95503764,17363812.7836994
,657281.586,195.9701,-0.019,2.568774e+03,0.5,2747412,12179700,4.84061881608213E-12,-1.09191311959489E-12,0.0316546719256409,0.00714044069267461,30.0612984152022,6.78101858022016,0.225573043671026,4996526.67695556,22150371.3193783
,657283.957,195.9701,-0.019,1.946446e+03,0.5,4094241,15410990,4.95596694995089E-12,-1.31665279655193E-12,0.0303490676557706,0.00806284327665061,30.7776354798653,8.17670098187847,0.265670213269881,7445910.68918139,28026893.1828555
,657286.344,195.9701,-0.019,1.474880e+03,0.5,6025321,19308240,5.0928929965723E-12,-1.58928597961285E-12,0.028811846558579,0.0089910123407511,31.6279760881001,9.86981250031735,0.312059566278439,10957831.2658315,35114550.0729634
,657288.746,195.9701,-0.019,1.117550e+03,0.5,8741852,23915350,5.2530198565194E-12,-1.92015262744446E-12,0.0270407501594631,0.00988428920601214,32.6223988063622,11.9245665336361,0.36553309903472,15898196.8208617,43493179.8593474
,657291.024,195.9701,-0.019,8.467957e+02,0.5,12485110,29225980,5.4383837226554E-12,-2.32323497790535E-12,0.0250394431731725,0.0106966542218878,33.7735488363536,14.427795827967,0.427192176276039,22705799.195652,53151252.4259812
,657293.317,195.9701,-0.019,6.416440e+02,0.5,17525740,35146000,5.65203535042121E-12,-2.81841751614098E-12,0.0228162926371884,0.0113774657862425,35.100372034624,17.5029873721644,0.498655323507654,31872841.584512,63917580.1038506
,657295.517,195.9701,-0.019,4.861923e+02,0.5,24141340,41473300,5.89542910051862E-12,-3.43169119316559E-12,0.0204009953353624,0.0118752875881446,36.6119002982759,21.3115506397316,0.582093539699035,43904172.1181441,75424599.5254375
,657297.295,195.9701,-0.019,3.684033e+02,0.5,32548320,47830940,6.17340960978735E-12,-4.20092332432592E-12,0.0178281085167174,0.0121317912839857,38.3382198785275,26.0886499164908,0.680486730973717,59193360.5771855,86986796.1899639
,657299.573,195.9701,-0.019,2.791500e+02,0.5,42813720,53774820,6.4890887957083E-12,-5.16639629392702E-12,0.0151875915178038,0.0120918543421926,40.2986564615342,32.0844475931359,0.796166681729479,77862327.9361472,97796516.3865062
,657301.866,195.9701,-0.019,2.115173e+02,0.5,54757860,58722480,6.85382454835296E-12,-6.39109187969028E-12,0.0125668931026803,0.0117184453577494,42.5637450213929,39.6900742434095,0.932485480858438,99584302.7048721,106794480.717486
,657304.159,195.9701,-0.019,1.602760e+02,0.5,67889460,62202230,7.28557180386668E-12,-7.95170101708146E-12,0.0100865600081667,0.0110087871803316,45.2449896269013,49.3817973001278,1.09143128791363,123465828.195446,113122859.462332
,657306.453,195.9701,-0.019,1.214445e+02,0.5,81509300,64009500,7.80985339085768E-12,-9.94501883300816E-12,0.00786493515451995,0.0100151596089692,48.5008926093403,61.7607356089721,1.27339379310884,148235281.737859,116409615.423019
,657308.683,195.9701,-0.019,9.202165e+01,0.5,94880630,64337920,8.46728647253089E-12,-1.24869046886223E-11,0.00599006199861842,0.00883368402596749,52.5836954093757,77.5464010675147,1.47472330470118,172552787.467388,117006889.982221
,657310.275,195.9701,-0.019,6.972812e+01,0.5,107372600,63605090,9.32166518153495E-12,-1.57360272089998E-11,0.00448714147092794,0.00757480331057401,57.889573501994,97.7241604374776,1.68811332552159,195271062.466816,115674143.148228
,657311.881,195.9701,-0.019,5.283509e+01,0.5,118809000,62552900,1.04517948867197E-11,-1.98514744911312E-11,0.00334378949540255,0.00635098110813858,64.9079254124096,123.281985492647,1.89933640166963,216069645.893085,113760598.545443
,657313.722,195.9701,-0.019,4.003407e+01,0.5,129297100,61820460,1.19654833647686E-11,-2.50257325675484E-11,0.0025040171688075,0.00523713602708585,74.3082609428803,155.415256469423,2.09149365760138,235143622.217196,112428560.977263
,657315.313,195.9701,-0.019,3.033521e+01,0.5,139086000,61906500,1.40135231182107E-11,-3.14843332512652E-11,0.00190000573001898,0.0042687633280095,87.0270344166091,195.524575107113,2.24671076542851,252946012.243901,112585035.927247
,657316.858,195.9701,-0.019,2.298591e+01,0.5,148816400,63285920,1.67560859850039E-11,-3.94018194628242E-11,0.0014717679700507,0.00346085212853433,104.058947875115,244.693891003911,2.35149303352152,270642012.398756,115093690.919191
,657318.48,195.9701,-0.019,1.741690e+01,0.5,158908000,65939920,2.03566624749622E-11,-4.9057331591717E-11,0.00116196823235313,0.00280021643742926,126.419313035824,304.656726849179,2.40989070050434,288994901.813654,119920335.703679
,657321.865,195.9701,-0.019,1.319742e+01,0.5,170609200,69979470,2.48179768986344E-11,-6.05059624529094E-11,0.000934394078423625,0.00227804277746876,154.125048461322,375.755221037646,2.43798931315141,310275058.5402,127266783.683776
,657323.457,195.9701,-0.019,1.000008e+01,0.5,183933200,74531260,3.01170944566953E-11,-7.43249685852919E-11,0.000754069684656125,0.00186094331588909,187.03372404653,461.574262555004,2.46786650326319,334506488.498195,135544806.842625
,657367.153,193.9779,-0.019,5.000000e+05,0.5,867.6906,75625.43,4.20847840187963E-12,-4.82861009797099E-14,0.0382569972331616,0.000438942785296432,26.1355685955938,0.299867216570563,0.0114735294728242,1578.00840581739,137534.697544903
,657367.964,193.9779,-0.019,3.788642e+05,0.5,1280.734,99603.17,4.21688325603781E-12,-5.4222227666432E-14,0.0381794592273537,0.000490925454823231,26.1877645727168,0.336731857753864,0.0128583658532153,2329.18164333708,181141.341747921
,657368.759,193.9779,-0.019,2.870762e+05,0.5,2186.172,131064.3,4.22880559036635E-12,-7.05371056428211E-14,0.038067522587597,0.000634971933549961,26.2618048687355,0.438050807683657,0.0166801485988175,3975.83861408966,238357.50566224
,657369.555,193.9779,-0.019,2.175258e+05,0.5,3393.49,172790.1,4.23275396407303E-12,-8.31286529120718E-14,0.0380279266349367,0.000746844806249846,26.2863251304542,0.516247061995711,0.0196393774874834,6171.50369619917,314241.309335411
,657370.366,193.9779,-0.019,1.648255e+05,0.5,4626.638,227765.2,4.23769050418705E-12,-8.60810164103689E-14,0.0379826052951442,0.000771547914244648,26.3169821210467,0.534581883125934,0.0203131909527882,8414.14399864904,414220.691284059
,657371.162,193.9779,-0.019,1.248930e+05,0.5,6989.811,299762.6,4.24882321546013E-12,-9.90733041696281E-14,0.0378781201792485,0.000883235270471478,26.3861186857021,0.615266823268232,0.0233178221699438,12711.8819923541,545157.343585003
,657371.957,193.9779,-0.019,9.463495e+04,0.5,10600.9,394281.4,4.26234368638266E-12,-1.14600077977236E-13,0.0377512077476902,0.00101500293499133,26.4700837584663,0.711691474452321,0.0268866347740472,19279.1178206029,717052.096055265
,657372.753,193.9779,-0.019,7.170755e+04,0.5,16025.66,518459.9,4.27686050783183E-12,-1.32198290293888E-13,0.0376143292440912,0.00116266359576481,26.5602363852697,0.820980210484864,0.0309101243895622,29144.750662012,942886.877280042
,657374.344,193.9779,-0.019,5.433485e+04,0.5,24386.88,680978.2,4.29587454341597E-12,-1.53841895357796E-13,0.0374356129768649,0.00134062705882985,26.6783176925342,0.955391717634586,0.0358115428658362,44350.7185990722,1238447.58002265
,657376.123,193.9779,-0.019,4.117107e+04,0.5,36762.35,894379.9,4.31491913939856E-12,-1.77359271629728E-13,0.0372552394999932,0.00153132930853274,26.7965887865372,1.1014397525892,0.0411037300815906,66857.1231699423,1626546.37516428
,657378.494,193.9779,-0.019,3.119651e+04,0.5,55913.49,1173701,4.33682870500327E-12,-2.06600512761694E-13,0.0370455795547763,0.0017648000998382,26.9326519666419,1.28303423649661,0.0476386149453737,101685.966424653,2134528.18771608
,657380.865,193.9779,-0.019,2.363846e+04,0.5,85315.45,1538858,4.36183528017983E-12,-2.41823442939126E-13,0.0368036638258564,0.0020404229246309,27.0879482515357,1.50177631377065,0.055440755417329,155157.261408725,2798613.76781003
,657383.252,193.9779,-0.019,1.791157e+04,0.5,130575.3,2015314,4.39061141401679E-12,-2.84474480189522E-13,0.0365215179556541,0.00236628543418788,27.2666543177177,1.76664855577458,0.0647915411692669,237468.195451383,3665111.08033379
,657385.623,193.9779,-0.019,1.357207e+04,0.5,200044.5,2635726,4.42362871945516E-12,-3.35741497928482E-13,0.0361926137817609,0.00274692184531528,27.4716989843936,2.08502791545234,0.0758973049550674,363806.986658076,4793411.13460427
,657387.901,193.9779,-0.019,1.028394e+04,0.5,306858.3,3440010,4.46332084378357E-12,-3.98140425893527E-13,0.0357925781943115,0.00319279586318746,27.7181957319181,2.47253886510901,0.0892027348757707,558061.798519929,6256106.37719931
,657390.163,193.9779,-0.019,7.792469e+03,0.5,471044.1,4481437,4.50772236493011E-12,-4.73806956214798E-13,0.0353316697592792,0.00371371383403513,27.9939388606355,2.94244451859148,0.105110057332057,856655.06726786,8150077.0621937
,657392.44,193.9779,-0.019,5.904585e+03,0.5,723312.1,5821168,4.56003879713221E-12,-5.66609869090734E-13,0.0347752763507541,0.0043210191091108,28.3188353129694,3.51877084457588,0.124255493055689,1315437.29277398,10586552.4366349
,657394.812,193.9779,-0.019,4.474074e+03,0.5,1102692,7533833,4.62271971031478E-12,-6.76605924607888E-13,0.0341027997877054,0.00499146775665248,28.7080974523179,4.20187033557703,0.146365336210665,2005389.06959185,13701256.8789203
,657397.183,193.9779,-0.019,3.390107e+03,0.5,1679020,9705820,4.69642401245421E-12,-8.12439324589872E-13,0.0332904655592358,0.00575895261639594,29.1658172408988,5.04542536991351,0.172991050730387,3053516.62624387,17651298.222374
,657399.554,193.9779,-0.019,2.568774e+03,0.5,2539388,12431500,4.78425934599839E-12,-9.77282771356325E-13,0.0323090925099637,0.00659979260834909,29.71129381598,6.06913912084414,0.204270442022282,4618207.92991398,22608302.4259096
,657401.925,193.9779,-0.019,1.946446e+03,0.5,3805226,15809280,4.88885878217128E-12,-1.17672737457028E-12,0.0311334254521624,0.00749368219170198,30.360879124042,7.30773359859916,0.24069571795806,6920299.25648025,28751235.4402835
,657404.312,193.9779,-0.019,1.474880e+03,0.5,5640707,19926740,5.01363258630271E-12,-1.41922022493322E-12,0.029734775168151,0.00841708952063485,31.1357516564408,8.8136670784457,0.283072243628411,10258360.5962229,36239372.9061231
,657406.699,193.9779,-0.019,1.117550e+03,0.5,8248630,24860500,5.16040154972699E-12,-1.7122038187134E-12,0.0281094179821467,0.00932661002192532,32.0472189244126,10.6331590851543,0.33179662516844,15001208.3529285,45212058.276099
,657408.992,193.9779,-0.019,8.467957e+02,0.5,11886340,30643640,5.33121755179732E-12,-2.06792223230108E-12,0.0262540274919491,0.0101836562868724,33.1080235461828,12.8422480031072,0.387889297746612,21616857.9380756,55729451.84014
,657411.285,193.9779,-0.019,6.416440e+02,0.5,16853280,37231620,5.52917734837341E-12,-2.50283962991121E-12,0.0241702480304045,0.0109409141403424,34.337397050933,15.5431798823298,0.452660399950365,30649885.461009,67710551.8052161
,657413.469,193.9779,-0.019,4.861923e+02,0.5,23478740,44481000,5.75568373296015E-12,-3.03806573342328E-12,0.0218805032035612,0.0115493501896446,35.744051092228,18.8670506989757,0.527837503653245,42699147.6892813,80894493.8428093
,657415.263,193.9779,-0.019,3.684033e+02,0.5,32073410,52066800,6.01486814763508E-12,-3.70518895332612E-12,0.0194069478985406,0.0119547772630262,37.3536428262904,23.0100313704927,0.61600501663248,58329674.8670871,94690259.4819088
,657417.541,193.9779,-0.019,2.791500e+02,0.5,42847490,59562190,6.30789064672436E-12,-4.53773243405952E-12,0.0168221151019347,0.0121013919838911,39.1733764434523,28.1803079340611,0.7193739854092,77923743.0809747,108321602.756666
,657419.818,193.9779,-0.019,2.115173e+02,0.5,55795180,66318720,6.6434260624805E-12,-5.58923864894845E-12,0.0141925249912229,0.0119404368259789,41.2571245436752,34.7103908247441,0.841318710614439,101470804.275273,120609232.856793
,657422.127,193.9779,-0.019,1.602760e+02,0.5,70570950,71689870,7.03471221456115E-12,-6.92491594639778E-12,0.0116250522808052,0.0114436109767823,43.6870968737321,43.0052381057645,0.98439221608297,128342467.126553,130377368.928459
,657424.421,193.9779,-0.019,1.214445e+02,0.5,86522540,75208600,7.49950336298706E-12,-8.62768459596619E-12,0.00924098394866745,0.0106311432912983,46.5735512599266,53.5798027330525,1.15043412588454,157352511.843129,136776637.881934
,657426.636,193.9779,-0.019,9.202165e+01,0.5,102766500,76780660,8.06957232846162E-12,-1.08006587165681E-11,0.00714852009040456,0.00956788323870308,50.1138038473523,67.0744458705998,1.33844251924899,186894269.497023,139635633.812568
,657428.227,193.9779,-0.019,6.972812e+01,0.5,118387900,76673780,8.79686081672878E-12,-1.3582764260283E-11,0.00540909694445532,0.00835189849972809,54.6304239553235,84.3519279756449,1.54404673931558,215303820.678787,139441258.607381
,657429.834,193.9779,-0.019,5.283509e+01,0.5,132892300,75643980,9.74512506856975E-12,-1.71203588725751E-11,0.00404357824680296,0.00710380936391253,60.5193517420671,106.321161941932,1.75681263730438,241681961.828798,137568433.136746
,657431.581,193.9779,-0.019,4.003407e+01,0.5,146196300,74504880,1.10008896770803E-11,-2.15863627657321E-11,0.0030177953816575,0.00592163250186316,68.3179237986539,134.056019995538,1.96223790978524,265877019.181033,135496831.375627
,657433.266,193.9779,-0.019,3.033521e+01,0.5,158440100,73953110,1.26911923249336E-11,-2.71901179150102E-11,0.00226973472499211,0.00486277043387658,78.815071836898,168.856561452863,2.14243998663477,288143964.701875,134493365.741589
,657434.81,193.9779,-0.019,2.298591e+01,0.5,170179000,74644250,1.4966742116801E-11,-3.4122189005785E-11,0.00173591560806032,0.00395765758600425,92.9467322611206,211.906234565492,2.27986750486474,309492683.79028,135750293.878872
,657436.433,193.9779,-0.019,1.741690e+01,0.5,181834600,76751990,1.80043400079603E-11,-4.26544245121391E-11,0.00135249442446829,0.00320422027722566,111.810877557617,264.893277637991,2.36911902870531,330689910.975691,139583493.68221
,657438.086,193.9779,-0.019,1.319742e+01,0.5,194364800,80474620,2.19301546919704E-11,-5.29663902814813E-11,0.00107452954975783,0.00259523711988662,136.191042826307,328.932833739714,2.41523103805896,353477712.211031,146353581.351418
,657439.662,193.9779,-0.019,1.000008e+01,0.5,208749000,85516940,2.67452015477311E-11,-6.52857092160609E-11,0.000865217252177902,0.00211201705971805,166.093533791575,405.438490730112,2.4410251349031,379637254.000418,155523697.225465
,657487.055,191.9821,-0.019,5.000000e+05,0.5,808.394,75720.19,4.2032859379893E-12,-4.48745721921052E-14,0.0383049339266497,0.000408946131232635,26.1033222625426,0.278680878866071,0.010676069354818,1470.16981307893,137707.030950998
,657487.866,191.9821,-0.019,3.788642e+05,0.5,1195.951,99739.09,4.21122744724291E-12,-5.04959657919238E-14,0.0382315594978388,0.000458426799492555,26.1526407667691,0.313590958947573,0.0119907951837138,2174.99271162523,181388.529976673
,657488.662,191.9821,-0.019,2.870762e+05,0.5,2056.784,131253.9,4.2228348818217E-12,-6.61729611049482E-14,0.0381225917580928,0.00059739129097556,26.2247254666733,0.41094851843828,0.0156702696072269,3740.52967837928,238702.317964855
,657489.457,191.9821,-0.019,2.175258e+05,0.5,3202.197,173066.4,4.22617953997823E-12,-7.81957644255597E-14,0.0380887351889525,0.00070474473124684,26.2454965231768,0.485612748806395,0.0185027076312907,5823.61245250697,314743.796883999
,657490.253,191.9821,-0.019,1.648255e+05,0.5,4332.5,228154.5,4.23067977009655E-12,-8.03377540392291E-14,0.0380475257844963,0.000722496840786969,26.2734439335521,0.498914971399269,0.0189893252160269,7879.21572298221,414928.684055198
,657491.064,191.9821,-0.019,1.248930e+05,0.5,6528.066,300335.6,4.24101912981868E-12,-9.21823879244382E-14,0.0379505246848897,0.000824888990441324,26.3376536120743,0.572472730721098,0.0217359047678663,11872.1385499978,546199.418740056
,657491.86,191.9821,-0.019,9.463495e+04,0.5,9865.942,395101.2,4.25392205117186E-12,-1.06223287171445E-13,0.0378297010271388,0.000944633011013612,26.4177835673472,0.659669776867295,0.0249706708053532,17942.5009413573,718543.00916541
,657492.655,191.9821,-0.019,7.170755e+04,0.5,14911.26,519664.1,4.26751303374991E-12,-1.22452169391023E-13,0.0377016941015773,0.00108181373927713,26.5021865328683,0.760454674394668,0.0286940352431503,27118.0690690077,945076.871872913
,657494.247,191.9821,-0.019,5.433485e+04,0.5,22598.75,682706,4.28580181024183E-12,-1.41867456356327E-13,0.037530595829622,0.00124232766740686,26.6157638230168,0.881027840234891,0.0331017304667016,41098.771222099,1241589.80943434
,657496.025,191.9821,-0.019,4.117107e+04,0.5,33974.67,896880.1,4.30398432892196E-12,-1.6303901408928E-13,0.037359384897042,0.00141520898198096,26.7286812289831,1.0125078305226,0.0378809497501394,61787.3638885475,1631093.31461047
,657498.396,191.9821,-0.019,3.119651e+04,0.5,51492.12,1177633,4.3238909842084E-12,-1.89062563146394E-13,0.0371696854546685,0.00162524819174908,26.8523058992476,1.17411974498062,0.0437250994155225,93645.1290279715,2141679.0420087
,657500.767,191.9821,-0.019,2.363846e+04,0.5,78342.29,1544926,4.34687977228636E-12,-2.20427719978557E-13,0.0369487874383634,0.00187365130798797,26.9950712862513,1.36890420853696,0.0507094126191157,142475.661429298,2809649.21639792
,657503.139,191.9821,-0.019,1.791157e+04,0.5,119559.8,2024630,4.37350411258317E-12,-2.58267079416793E-13,0.0366903424967801,0.00216666255604556,27.1604142453191,1.60389488207105,0.0590526664131224,217435.073513354,3682053.44009728
,657505.525,191.9821,-0.019,1.357207e+04,0.5,182872.1,2650156,4.4039157116474E-12,-3.03889021782852E-13,0.0363907601053434,0.00251111810816434,27.3492769071994,1.8872170926923,0.0690042774840424,332576.739899544,4819653.96966085
,657507.787,191.9821,-0.019,1.028394e+04,0.5,280443.2,3462371,4.44064801287026E-12,-3.5968113723312E-13,0.0360252396810523,0.00291795232137783,27.5773925078058,2.23369829592066,0.0809974436592728,510022.497598025,6296772.76907043
,657510.065,191.9821,-0.019,7.792469e+03,0.5,430355.5,4516984,4.48098289213482E-12,-4.26925495648451E-13,0.0356119224694999,0.00339292472595051,27.8278809036458,2.65130042529018,0.095274966659169,782657.546929456,8214723.91304306
,657512.343,191.9821,-0.019,5.904585e+03,0.5,660800.6,5876378,4.52966114150002E-12,-5.09361855227811E-13,0.035105097274549,0.00394757950255758,28.1301834472039,3.16324819472512,0.112450322290363,1201751.98552246,10686959.0148383
,657514.714,191.9821,-0.019,4.474074e+03,0.5,1008754,7623793,4.58574938085753E-12,-6.06770544653764E-13,0.0345100145307057,0.00456624611894729,28.4785036444704,3.76817739744167,0.132316551616761,1834550.57759289,13864860.8596334
,657517.085,191.9821,-0.019,3.390107e+03,0.5,1539358,9850394,4.65235915132186E-12,-7.2704160650432E-13,0.033786346975516,0.0052799191085693,28.8921648442831,4.51508691838782,0.156273749050038,2799523.08295405,17914224.8776387
,657519.456,191.9821,-0.019,2.568774e+03,0.5,2336484,12662560,4.73183950724773E-12,-8.73114701865357E-13,0.0329096104615667,0.00607245124916945,29.3857551864302,5.42223269394271,0.184519086187943,4249200.56994723,23028515.1402667
,657521.812,191.9821,-0.019,1.946446e+03,0.5,3518377,16175640,4.82659892271115E-12,-1.04983757291159E-12,0.0318549030747142,0.00692878663937276,29.9742318201267,6.51972026013202,0.217510837283718,6398626.97698303,29417508.8326139
,657524.214,191.9821,-0.019,1.474880e+03,0.5,5249110,20502500,4.93952301304092E-12,-1.26463112513026E-12,0.0305939269486637,0.0078327466350689,30.6755150458148,7.85363505826787,0.256022924033654,9546190.4313129,37286467.4807715
,657526.601,191.9821,-0.019,1.117550e+03,0.5,7735038,25747930,5.07321555463695E-12,-1.52406485093395E-12,0.029112822611977,0.00874589876510078,31.5057748827292,9.46477506880576,0.300413975026342,14067174.3860277,46825965.3526244
,657528.894,191.9821,-0.019,8.467957e+02,0.5,11243400,31986470,5.22969852686664E-12,-1.83826450424108E-12,0.0274045009910835,0.00963281557618419,32.4775682636635,11.416023431647,0.351504870653123,20447587.7806759,58171563.1498439
,657531.172,191.9821,-0.019,6.416440e+02,0.5,16092540,39227610,5.41228219699106E-12,-2.22030778184974E-12,0.0254660168786633,0.0104470523506419,33.6114526701608,13.7885954956896,0.410235035986133,29266380.6556769,71340519.6738636
,657533.372,191.9821,-0.019,4.861923e+02,0.5,22658880,47394490,5.62188897582655E-12,-2.6877746268939E-12,0.0233136685388402,0.0111460555389741,34.9131564745357,16.691666541358,0.47809101859731,41208125.4613196,86193055.0007439
,657535.166,191.9821,-0.019,3.684033e+02,0.5,31328370,56230420,5.86298691092962E-12,-3.2665205639716E-12,0.0209588611409393,0.0116770772226487,36.4104272264369,20.2858050145791,0.557142735195647,56974722.5572773,102262344.921845
,657537.443,191.9821,-0.019,2.791500e+02,0.5,42448820,65359170,6.1352847504329E-12,-3.9846833737312E-12,0.0184593528328444,0.0119887958448356,38.1014561882563,24.7457526690314,0.64946999785952,77198709.7440373,118864166.163893
,657539.721,191.9821,-0.019,2.115173e+02,0.5,56203500,74129720,6.44529259242745E-12,-4.88667706040838E-12,0.0158641165524961,0.0120278192694943,40.026672488761,30.3473301561382,0.7581776917544,102213387.394491,134814554.036761
,657542.03,191.9821,-0.019,1.602760e+02,0.5,72463280,81779860,6.80203838366476E-12,-6.02713200984016E-12,0.0132612201419382,0.0117504665364664,42.2421416459529,37.4298040848975,0.886077330041895,131783915.779541,148727330.348594
,657544.323,191.9821,-0.019,1.214445e+02,0.5,90702580,87570900,7.21979330855533E-12,-7.47798504015265E-12,0.0107599567239699,0.0111447505455856,44.8364908270602,46.4399177827417,1.03576165141617,164954459.192395,159259091.091911
,657546.554,191.9821,-0.019,9.202165e+01,0.5,110036600,91082700,7.72052893597632E-12,-9.32713626535502E-12,0.00848008483957146,0.0102447523345047,47.9461682660306,57.9235501255661,1.2080955000236,200115893.554184,165645756.937489
,657548.847,191.9821,-0.019,6.972812e+01,0.5,129368200,92340000,8.34302469357855E-12,-1.16885649465433E-11,0.00651430008864835,0.00912652454763134,51.8120026649936,72.5885371796125,1.40099848386398,235272926.830677,167932320.798656
,657551.171,191.9821,-0.019,5.283509e+01,0.5,147841400,91944310,9.13752581678342E-12,-1.46926395911765E-11,0.00491491869985302,0.00790291929399927,56.7460278926205,91.2444958049505,1.60794507022784,268868847.867906,167212706.979977
,657552.903,191.9821,-0.019,4.003407e+01,0.5,164890100,90682670,1.01803052013125E-11,-1.8511051148747E-11,0.0036730713843492,0.00667881865269823,63.2219152637567,114.957664237636,1.81831986199789,299874130.059806,164918250.26336
,657554.494,191.9821,-0.019,3.033521e+01,0.5,180478800,89512290,1.15715384153755E-11,-2.33310684751879E-11,0.00274726989746022,0.0055391720440818,71.8617769017236,144.891022909712,2.016246037276,328224212.031151,162789761.74683
,657556.132,191.9821,-0.019,2.298591e+01,0.5,194965900,89261500,1.34419588120762E-11,-2.93600667427656E-11,0.00207585220628349,0.00453409805644143,83.4774954376049,182.332416862125,2.18421043787075,354570890.877179,162333667.45689
,657557.755,191.9821,-0.019,1.741690e+01,0.5,209089500,90676360,1.59527018662936E-11,-3.67851384514376E-11,0.00159786438541957,0.00368449577613377,99.0697573083326,228.44373131785,2.30588766465703,380256497.6135,164906774.706242
,657559.408,191.9821,-0.019,1.319742e+01,0.5,223409500,93852810,1.92749744404714E-11,-4.58826155792085E-11,0.00125316053275936,0.00298305365650216,119.701794463829,284.941048118503,2.38042419827387,406299283.338394,170683562.884723
,657560.999,191.9821,-0.019,1.000008e+01,0.5,239197900,98941220,2.35012075954857E-11,-5.68159509687088E-11,0.00100103734412772,0.00242008366722107,145.947623948071,352.83944506009,2.41757580915214,435012545.778263,179937499.428746
,657607.051,189.9812,-0.019,5.000000e+05,0.5,753.6916,75814.05,4.19814573667172E-12,-4.1735102890629E-14,0.0383524153328421,0.000381273567050887,26.0714004914648,0.259184089896964,0.00994131826488626,1370.68637160984,137877.727589835
,657607.846,189.9812,-0.019,3.788642e+05,0.5,1116.642,99869.21,4.20581952613021E-12,-4.70254518614605E-14,0.0382814365372409,0.000428026414325474,26.1190563973834,0.29203831064336,0.0111810436870383,2030.75896211017,181625.170149755
,657608.642,189.9812,-0.019,2.870762e+05,0.5,1939.614,131441.2,4.21693467437135E-12,-6.22272585117612E-14,0.0381769928954021,0.000563359356866968,26.1880838917806,0.386444844916755,0.0147565147001093,3527.44076752831,239042.947417807
,657609.453,189.9812,-0.019,2.175258e+05,0.5,3019.237,173320.4,4.22015018453712E-12,-7.35149098589162E-14,0.0381446359226477,0.000664478596455969,26.2080529110988,0.456543621219125,0.0174199747981196,5490.87585500511,315205.728977164
,657610.249,189.9812,-0.019,1.648255e+05,0.5,4057.712,228529.7,4.22392523624001E-12,-7.49988825005849E-14,0.0381100949281001,0.000676672614154269,26.2314968053787,0.465759414925704,0.0177557315307376,7379.47794338917,415611.034139274
,657611.045,189.9812,-0.019,1.248930e+05,0.5,6098.234,300875.9,4.23366415861317E-12,-8.58090485699794E-14,0.038018797205654,0.000770575249658162,26.2919776370297,0.532892903530572,0.0202682700741402,11090.4330560242,547182.024684691
,657611.856,189.9812,-0.019,9.463495e+04,0.5,9191.631,395892.5,4.24577788870674E-12,-9.85763146837876E-14,0.0379054655209514,0.000880069847122156,26.3672065424857,0.612180410185378,0.0232174921222301,16716.1785331911,719982.091312345
,657612.651,189.9812,-0.019,7.170755e+04,0.5,13864.98,520821.8,4.25851490670946E-12,-1.13367420509719E-13,0.0377856853783682,0.00100590599713255,26.4463062017747,0.704036402780148,0.0266213511031988,25215.2725712253,947182.30015739
,657613.447,189.9812,-0.019,5.433485e+04,0.5,20980.25,684877.4,4.27288512282511E-12,-1.30893789309081E-13,0.0376499648344124,0.00115335339539191,26.5355483774874,0.812878974903801,0.0306335849306752,38155.318100888,1245538.78324182
,657615.225,189.9812,-0.019,4.117107e+04,0.5,31349.59,899434.1,4.29270640572493E-12,-1.49621396175495E-13,0.0374657713237528,0.00130586173020726,26.6586428666143,0.929181497371274,0.0348547936975038,57013.3138919898,1635738.09636615
,657617.597,189.9812,-0.019,3.119651e+04,0.5,47462.63,1181324,4.31166209201896E-12,-1.73231748917758E-13,0.0372861846602896,0.00149806521042745,26.7763618120633,1.07580693648152,0.0401774872939177,86316.9764685717,2148391.6064019
,657619.968,189.9812,-0.019,2.363846e+04,0.5,72000.09,1550476,4.33311359611065E-12,-2.01218573457564E-13,0.0370815224498027,0.00172196986842932,26.9095803302852,1.24961121980783,0.046437410188871,130941.544416419,2819742.61449661
,657622.339,189.9812,-0.019,1.791157e+04,0.5,109694.6,2033127,4.35772832341033E-12,-2.35115300394499E-13,0.0368443251208621,0.00198788541316058,27.0624431544155,1.46011728576048,0.053953638902046,199493.921995671,3697506.34165485
,657624.71,189.9812,-0.019,1.357207e+04,0.5,167434.6,2663252,4.38579227522777E-12,-2.75728085545735E-13,0.0365705885359488,0.00229913724397135,27.2367264149546,1.71233153775811,0.0628684780861894,304501.634827752,4843470.75191317
,657626.972,189.9812,-0.019,1.028394e+04,0.5,256333.8,3482871,4.41953295744873E-12,-3.25270639425942E-13,0.0362385378554713,0.00266709910155639,27.4462634091933,2.02000160082859,0.0735984192351655,466176.412531281,6334054.68997548
,657629.25,189.9812,-0.019,7.792469e+03,0.5,392888.8,4548880,4.45670669728826E-12,-3.84927750622032E-13,0.035863390679059,0.00309753709216921,27.6771204398714,2.39048527045702,0.0863704472309667,714519.471516125,8272730.94471074
,657631.527,189.9812,-0.019,5.904585e+03,0.5,601142.1,5927666,4.50096090851287E-12,-4.56455726851232E-13,0.0354114884272313,0.00359118353113545,27.9519487418505,2.83468960055583,0.10141295072968,1093255.23048276,10780232.9250518
,657633.883,189.9812,-0.019,4.474074e+03,0.5,921634.2,7704774,4.55186201601801E-12,-5.44487314961237E-13,0.0348765847519474,0.00417188788231728,28.2680557191842,3.38138495928703,0.119618589721126,1676111.87062392,14012135.3589901
,657636.254,189.9812,-0.019,3.390107e+03,0.5,1408736,9979293,4.61249920321998E-12,-6.51127657795728E-13,0.0342284639445222,0.00483189233779892,28.644625874529,4.0436447427669,0.141165912254505,2561969.95746822,18148644.5031382
,657638.641,189.9812,-0.019,2.568774e+03,0.5,2144582,12869740,4.68410938138051E-12,-7.80548532086878E-13,0.0334480650154189,0.00557370375523492,29.0893406965467,4.8473765942188,0.166637554449429,3900201.78040961,23405298.9633452
,657641.012,189.9812,-0.019,1.946446e+03,0.5,3243682,16505830,4.76962982784512E-12,-9.37315022585614E-13,0.032505150635011,0.00638782612095688,29.620441318069,5.82093068542913,0.196517351747837,5899058.33000678,30018002.3674256
