Repository: AlexiLJ/BunchOfScripts

ScriptCutter.py:                filters out a threshold values from an CSV file

From_dat_to_csv.py:             converts .dat file from PPMS to .csv 
                    
Convert_all_files_to_csv.py     Converts all files in a rectory from .dat to .csv
                                and removes LCR head

temp_script.py:                 Script for measuring RaspberryPi CPU and GPU temperatures
                                Run in bash with "watch python3 temp_script.py"

File: Scripts/Data_examples/Nb-PrO2/Jan 31 2019 Pr0.994Nb0.006O2 1300C 10h air.dat (part 21 of 45)
Comment,Time Stamp (sec),Temperature (K),Magnetic Field (Oe),Frequency (Hz),AC Voltage (Vrms),Re[Impedance] (Ohm),-Im[Impedance] (Ohm),Re[Cp] (F),Im[Cp] (F),Re[Modulus],Im[Modulus],Re[Permittivity],Im[Permittivity],Loss Factor,Re[Sp.Impedance] (Ohm-cm),-Im[Sp.Impedance] (Ohm-cm)
,657643.399,189.9812,-0.019,1.474880e+03,0.5,4866036,21022740,4.87202457004955E-12,-1.12770490196547E-12,0.0313702315239971,0.00726112181019718,30.2563349958213,7.00329335366019,0.231465356085838,8849520.45234794,38232591.7018273
,657645.786,189.9812,-0.019,1.117550e+03,0.5,7221264,26557780,4.9932335923567E-12,-1.35769849678987E-12,0.0300285086260492,0.0081649817234339,31.0090694557388,8.43160373096795,0.271907666981201,13132809.4284144,48298783.0914027
,657648.079,189.9812,-0.019,8.467957e+02,0.5,10579020,33227530,5.13579424343048E-12,-1.63514019901979E-12,0.0284677827474009,0.00906360608328122,31.8944021863303,10.1545772020139,0.318381173683388,19239326.1899003,60428592.4551328
,657650.372,189.9812,-0.019,6.416440e+02,0.5,15277720,41089870,5.30339146472435E-12,-1.97186629815204E-12,0.0266749700775061,0.00991808257978223,32.9352174775767,12.2457197056482,0.37181232259922,27784524.3243669,74727282.11409
,657652.556,189.9812,-0.019,4.861923e+02,0.5,21724310,50134060,5.49724577770137E-12,-2.38209056719076E-12,0.024661281455847,0.0106863342674436,34.1390950339163,14.7933018717466,0.433324370697286,39508488.1530155,91175319.9789806
,657654.35,189.9812,-0.019,3.684033e+02,0.5,30365440,60194130,5.72109919333829E-12,-2.88605706718184E-12,0.0224362615852709,0.0113181626678855,35.5292735595144,17.9230437339159,0.50445849121833,55223508.8940041,109470867.980897
,657656.628,189.9812,-0.019,2.791500e+02,0.5,41673580,70968140,5.9738598311147E-12,-3.50794209318075E-12,0.0200434910074699,0.0117698452570277,37.098972238239,21.7850853564435,0.587215333528538,75788834.7995284,129064808.890664
,657658.906,189.9812,-0.019,2.115173e+02,0.5,56003710,81851580,6.26143527789447E-12,-4.28413972567141E-12,0.017516631725116,0.0119850632487509,38.8848784727499,26.6054419153928,0.684210494165171,101850043.249241,148857762.512853
,657661.214,189.9812,-0.019,1.602760e+02,0.5,73473940,92033700,6.58976011322093E-12,-5.26085161384567E-12,0.0149239575144431,0.0119143526662379,40.9238472961325,32.6710357271869,0.79833734816703,133621932.666463,167375274.341426
,657663.523,189.9812,-0.019,1.214445e+02,0.5,93796500,100590600,6.96890815518328E-12,-6.49821348891097E-12,0.0123597051399285,0.0115249047441541,43.2784393154634,40.3553227960948,0.932457903621213,170581155.813203,182937111.853252
,657665.832,189.9812,-0.019,9.202165e+01,0.5,116200200,106742300,7.41530063879385E-12,-8.07233324828089E-12,0.00993804267957569,0.0108186028123362,46.0506339810582,50.1309497614887,1.0886049860271,211325203.197617,194124779.796257
,657668.141,189.9812,-0.019,6.972812e+01,0.5,139489500,110118900,7.95823881564761E-12,-1.00808376516227E-11,0.0077685462424936,0.00984055081454964,49.4223984548857,62.6042000898372,1.26671715754516,253679829.56513,200265566.826891
,657670.465,189.9812,-0.019,5.283509e+01,0.5,162470700,111008800,8.63629155073673E-12,-1.26399378576499E-11,0.00593401839622532,0.00868493419123173,53.6332537990492,78.4967704182838,1.46358396811784,295474135.940894,201883965.920228
,657672.213,189.9812,-0.019,4.003407e+01,0.5,184114900,110124700,9.51200307839328E-12,-1.59028945874819E-11,0.00446056434244868,0.00745751278190546,59.0716133474308,98.7604432457105,1.67187651816532,334836933.621534,200276114.882562
,657673.788,189.9812,-0.019,3.033521e+01,0.5,204022800,108587300,1.06654223619366E-11,-2.00390776220141E-11,0.00333271130183891,0.00626177362723651,66.2345986180846,124.44704184502,1.87888270543609,371042043.53303,197480152.677712
,657675.333,189.9812,-0.019,2.298591e+01,0.5,222320000,107510500,1.22064945504797E-11,-2.52417007498118E-11,0.00250024824390853,0.00517024094935606,75.8049929621402,156.756465976281,2.06789104320043,404317885.639562,195521851.583538
,657677.064,189.9812,-0.019,1.741690e+01,0.5,239503600,107786300,1.42786964429598E-11,-3.17275869140705E-11,0.00189936925132581,0.00422044149786973,88.6738185882015,197.035233398133,2.22202265037393,435568501.05732,196023429.816983
,657678.702,189.9812,-0.019,1.319742e+01,0.5,256598600,110237300,1.7044919260843E-11,-3.96753405557406E-11,0.00147193284461012,0.00342620789171156,105.852665502372,246.392516636174,2.3276930766628,466657985.831557,200480892.652996
,657680.293,189.9812,-0.019,1.000008e+01,0.5,274310200,114853100,2.06693718341928E-11,-4.93658379417864E-11,0.00116202571778309,0.00277533220305089,128.361306347469,306.572618557406,2.38835695336042,498868838.041406,208875326.336583
,657727.125,187.9801,-0.019,5.000000e+05,0.5,701.3494,75899.02,4.19350221754902E-12,-3.87503061854643E-14,0.0383953995123027,0.000354794968508339,26.042563225126,0.24064785147956,0.00924055936427111,1275.4952613466,138032.25660541
,657727.92,187.9801,-0.019,3.788642e+05,0.5,1040.742,99994.53,4.20061860222057E-12,-4.37199935367688E-14,0.0383294736612639,0.000398932752393267,26.0867575257674,0.271510693643765,0.0104079893170156,1892.72492324707,181853.080897453
,657728.716,187.9801,-0.019,2.870762e+05,0.5,1827.466,131619.8,4.21131771700793E-12,-5.84717492583153E-14,0.0382288671245717,0.000530786058698406,26.1532013616945,0.363122313509445,0.013884430761937,3323.48501798394,239367.754787253
,657729.527,187.9801,-0.019,2.175258e+05,0.5,2853.559,173575,4.21409986431226E-12,-6.92794618735822E-14,0.0382006687053202,0.000628015912372662,26.1704791031421,0.43024056562917,0.0164399193432234,5189.56882614135,315668.752248502
,657730.323,187.9801,-0.019,1.648255e+05,0.5,3801.554,228892.2,4.21740195728022E-12,-7.00446816462355E-14,0.0381705461929092,0.000633955165627482,26.1909858205425,0.434992747284647,0.0166084908092106,6913.62124606253,416270.287618693
,657731.118,187.9801,-0.019,1.248930e+05,0.5,5701.29,301389.5,4.22667330170671E-12,-7.99546441673895E-14,0.0380836959039041,0.000720417249505936,26.2485628911825,0.496535775552466,0.0189166842242348,10368.5386749639,548116.073200634
,657731.914,187.9801,-0.019,9.463495e+04,0.5,8593.834,396622.4,4.23825912294196E-12,-9.18326734736838E-14,0.0379753511572889,0.000822832658814653,26.3205133675102,0.570300927721591,0.0216675457563668,15629.006802885,721309.509559593
,657732.725,187.9801,-0.019,7.170755e+04,0.5,12913.78,521843.2,4.25058882263189E-12,-1.05187092455985E-13,0.0378597880734655,0.000936896320633013,26.397083491255,0.653234781726962,0.024746475569673,23485.391441231,949039.849133606
,657733.521,187.9801,-0.019,5.433485e+04,0.5,19490.55,686415.2,4.26387540498132E-12,-1.2107144010587E-13,0.0377345027618172,0.00107145968330004,26.4795960649775,0.751880044445764,0.0283946946396292,35446.104560778,1248335.47289878
,657734.317,187.9801,-0.019,4.117107e+04,0.5,28801.26,901897.4,4.28181623255125E-12,-1.36735844438546E-13,0.0375683796577061,0.00119971148636231,26.5910125164452,0.849159411202862,0.0319340758716014,52378.84377004,1640217.92835471
,657736.095,187.9801,-0.019,3.119651e+04,0.5,43808.88,1184743,4.30027924171836E-12,-1.59013741602129E-13,0.0373940987171898,0.00138274172829848,26.7056718295006,0.987510010608184,0.0369775385885378,79672.1560536043,2154609.50335675
,657738.466,187.9801,-0.019,2.363846e+04,0.5,66333.96,1555580,4.32035357570483E-12,-1.84231065761106E-13,0.0372035908278903,0.00158645746656144,26.830337821057,1.14411509263971,0.0426425899021587,120636.948782383,2829024.90348682
,657740.837,187.9801,-0.019,1.791157e+04,0.5,100659.3,2041029,4.34293013625964E-12,-2.14184270514922E-13,0.0369875251556386,0.0018241477171069,26.9705431852498,1.33013102589283,0.049317917579809,183062.051754041,3711877.15819103
,657743.209,187.9801,-0.019,1.357207e+04,0.5,153425.2,2675216,4.36906513631143E-12,-2.50568437222119E-13,0.0367348728474763,0.00210676641198267,27.1328472346882,1.55608463524123,0.0573505840276075,279023.715670326,4865228.84467941
,657745.486,187.9801,-0.019,1.028394e+04,0.5,234484.4,3501458,4.40015160226119E-12,-2.94667795062872E-13,0.036431931668541,0.00243976070486604,27.3259009670922,1.82995126393864,0.0669676460491601,426440.431915533,6367857.57113949
,657747.748,187.9801,-0.019,7.792469e+03,0.5,359029.4,4577940,4.43417859910191E-12,-3.47754772218159E-13,0.0360924998516759,0.00283058942805001,27.5372160375547,2.15963296846041,0.0784259732543458,652941.741140881,8325580.34088151
,657750.026,187.9801,-0.019,5.904585e+03,0.5,549423.1,5972568,4.47519430009555E-12,-4.11678046271022E-13,0.0356797300341909,0.00328221761268323,27.7919324847953,2.55661043972826,0.0919910999757558,999197.490615031,10861893.0622459
,657752.397,187.9801,-0.019,4.474074e+03,0.5,841674.7,7777139,4.52107941401154E-12,-4.89290233781901E-13,0.035204153614522,0.00380994160349413,28.07688904813,3.03859904863705,0.108224206870933,1530695.10210648,14143740.5397849
,657754.753,187.9801,-0.019,3.390107e+03,0.5,1287862,10094900,4.57606339554311E-12,-5.83793614271656E-13,0.0346249900342196,0.00441730070782773,28.4183515634979,3.62548564931495,0.127575508425046,2342144.84003031,18358890.894849
,657757.124,187.9801,-0.019,2.568774e+03,0.5,1965198,13053840,4.64109739255373E-12,-6.98696729364832E-13,0.0339265353473245,0.00510749016469417,28.8222268665427,4.3390590503389,0.150545586586016,3573968.60481782,23740108.7993754
,657759.511,187.9801,-0.019,1.946446e+03,0.5,2983054,16799940,4.71834037023767E-12,-8.3780442756337E-13,0.0330843453712504,0.0058745679328075,29.3019226019146,5.20294819060853,0.177563372250139,5425072.35529255,30552879.7214444
,657761.897,187.9801,-0.019,1.474880e+03,0.5,4496350,21491880,4.81045042578094E-12,-1.00640189559779E-12,0.0320702844389439,0.00670947462190582,29.8739461327755,6.24997523223214,0.209211571998355,8177198.29567941,39085783.9151637
,657764.284,187.9801,-0.019,1.117550e+03,0.5,6713328,27294300,4.92005396211427E-12,-1.21014043318102E-12,0.0308612814396374,0.00759066562632484,30.5546079940506,7.5152359787752,0.245960805003242,12209061.6344228,49638240.6711583
,657766.578,187.9801,-0.019,8.467957e+02,0.5,9909405,34362380,5.04964241877899E-12,-1.45621321436002E-12,0.0294400687780173,0.00848991148893728,31.3593805685862,9.04340160964551,0.288379471969055,18021544.0695669,62492465.0375278
,657768.871,187.9801,-0.019,6.416440e+02,0.5,14425910,42811970,5.20298070524658E-12,-1.75319499162556E-12,0.027792933360682,0.00936509941722366,32.3116447651933,10.8877232076602,0.336959733457722,26235396.858702,77859145.3331431
,657771.055,187.9801,-0.019,4.861923e+02,0.5,20706460,52697640,5.38102857045239E-12,-2.11436513765948E-12,0.0259223237076531,0.0101856470035389,33.4173608340478,13.1306685729338,0.392929550545338,37657395.3143225,95837524.2128231
,657772.849,187.9801,-0.019,3.684033e+02,0.5,29238830,63937910,5.58814481580247E-12,-2.55546070061767E-12,0.0238316871425089,0.0108982393852568,34.7035978823813,15.8699682062067,0.4573003715636,53174621.8251826,116279419.680697
,657775.126,187.9801,-0.019,2.791500e+02,0.5,40584410,76333680,5.8230520159644E-12,-3.09594834766548E-12,0.0215588773870513,0.0114622315996794,36.1624228203183,19.2265143555656,0.531671078873703,73808037.2486916,138822742.446415
,657777.404,187.9801,-0.019,2.115173e+02,0.5,55269810,89370370,6.09007596353903E-12,-3.76631921061051E-12,0.0191256889412196,0.0118280051195973,37.820699763212,23.3896635985704,0.618435506085518,100515350.48084,162531661.73635
,657779.713,187.9801,-0.019,1.602760e+02,0.5,73660210,102258700,6.393414037685E-12,-4.60538047748333E-12,0.0165820182637684,0.0119445577494434,39.7044953509371,28.6004170353627,0.720331961974873,133960688.930218,185970769.03675
,657782.115,187.9801,-0.019,1.214445e+02,0.5,95745050,113966300,6.74122250405863E-12,-5.6634170426891E-12,0.0140031957647,0.0117643257581495,41.8644617718117,35.1710548255511,0.840117210087543,174124847.860985,207262564.99714
,657784.44,187.9801,-0.019,9.202165e+01,0.5,121026200,123449900,7.1438789461809E-12,-7.00362270132482E-12,0.0114935726042005,0.0112679185378886,44.3650460824842,43.494024217014,0.980366934278602,220101912.967753,224509727.196903
,657786.733,187.9801,-0.019,6.972812e+01,0.5,148367400,129849400,7.6242783950564E-12,-8.71158713363859E-12,0.00916047171248576,0.0104668590748595,47.3484314180876,54.1008557881666,1.14261136362586,269825447.399421,236148051.725287
,657789.057,187.9801,-0.019,5.283509e+01,0.5,176340500,132984800,8.21208823977227E-12,-1.08893929700655E-11,0.00710875398723655,0.00942634972181999,50.9988587342586,67.625504934613,1.32601996619162,320698174.310108,241850185.130443
,657790.804,187.9801,-0.019,4.003407e+01,0.5,203484000,133288200,8.95503592340547E-12,-1.36711766670886E-11,0.00539879420501638,0.00824205173461382,55.6127258601682,84.9009883015186,1.52664676993162,370062165.533828,242401957.559838
,657792.38,187.9801,-0.019,3.033521e+01,0.5,228856100,131932800,9.91945306701474E-12,-1.72066941886326E-11,0.00404922061459537,0.00702394581101819,61.6019666271659,106.857323081321,1.73464142351258,416204635.065294,239936986.067413
,657793.924,187.9801,-0.019,2.298591e+01,0.5,252179500,130236600,1.11942671714698E-11,-2.16756633555212E-11,0.0030287630551678,0.00586464905311325,69.5188402075877,134.61059613142,1.93631820855274,458621276.72563,236852225.37282
,657795.547,187.9801,-0.019,1.741690e+01,0.5,273727000,129424300,1.29003702248187E-11,-2.7283745328574E-11,0.00228066587121338,0.00482351325778563,80.1141122094677,169.438008107913,2.11495831926462,497808212.857415,235374951.989836
,657798.948,187.9801,-0.019,1.319742e+01,0.5,295085600,131058300,1.51605422067942E-11,-3.41348674095208E-11,0.00174994322546694,0.00394010182226419,94.1502730809069,211.984970217402,2.25155980201178,536651609.727787,238346593.880512
,657800.539,187.9801,-0.019,1.000008e+01,0.5,315725400,134698500,1.8194535286112E-11,-4.26469257714215E-11,0.00136281146217913,0.00319435030101368,112.992031709786,264.846708822926,2.3439414692814,574187775.147108,244966771.855076
,657846.606,185.9897,-0.019,5.000000e+05,0.5,650.9577,75985.32,4.18878971145692E-12,-3.58848908756804E-14,0.0384390565052113,0.000329303078710498,26.0132975346635,0.222852997560321,0.00856688765672106,1183.8513894602,138189.204399269
,657847.402,185.9897,-0.019,3.788642e+05,0.5,967.864,100114.4,4.19565143244771E-12,-4.05617970842813E-14,0.0383754217147002,0.000370997470518493,26.0559103183144,0.251897604983149,0.00966758028815036,1760.18678511447,182071.080110082
,657848.197,185.9897,-0.019,2.870762e+05,0.5,1722.493,131792.2,4.20590114670407E-12,-5.49701369571927E-14,0.0382789405686301,0.000500296733622182,26.1195632789456,0.341376537541986,0.0130697643714878,3132.57794075633,239681.286648913
,657848.993,185.9897,-0.019,2.175258e+05,0.5,2697.887,173820.6,4.20826909573648E-12,-6.53169675279524E-14,0.0382547207533342,0.000593755365066341,26.1342687588026,0.405632611663288,0.015521100490966,4906.45901193983,316115.407847248
,657849.804,185.9897,-0.019,1.648255e+05,0.5,3568.922,229236.4,4.21121035242961E-12,-6.55632407131406E-14,0.0382279457111086,0.000595160962496274,26.1525346042508,0.407162021846757,0.0155687403920145,6490.54964489258,416896.26016384
,657850.6,185.9897,-0.019,1.248930e+05,0.5,5357.367,301881,4.21997271488333E-12,-7.48902466985877E-14,0.0381458020374514,0.000676959003792802,26.2069507858489,0.465084762905685,0.0177466187007463,9743.06989040647,549009.929987211
,657851.395,185.9897,-0.019,9.463495e+04,0.5,8031.762,397335.2,4.23091332365882E-12,-8.55239829198535E-14,0.0380435995222449,0.000769016027238424,26.2748943521035,0.53112258368058,0.0202140711419477,14606.8056396194,722605.829228916
,657852.206,185.9897,-0.019,7.170755e+04,0.5,12048.3,522877.3,4.2425276882114E-12,-9.77576313714086E-14,0.0379348121551184,0.000874105640632157,26.3470220886562,0.607096208289701,0.0230423083962528,21911.4032995283,950920.49471448
,657853.002,185.9897,-0.019,5.433485e+04,0.5,18151.89,687932.4,4.25493943617703E-12,-1.12271485689797E-13,0.0378179082394206,0.000997869137130416,26.4241017500849,0.697230408563907,0.0263861536395146,33011.5769393753,1251094.69877181
,657853.798,185.9897,-0.019,4.117107e+04,0.5,26713.52,904108.4,4.27197140063666E-12,-1.26223131485489E-13,0.0376604784789503,0.00111274703902431,26.5298739634467,0.783873171314428,0.0295468109797454,48582.0165724639,1644238.91992159
,657855.576,185.9897,-0.019,3.119651e+04,0.5,40474.61,1188047,4.28920537031285E-12,-1.46125460165564E-13,0.0374983830237116,0.00127750200835097,26.6369006732536,0.907470972409911,0.0340681892214702,73608.3516430636,2160618.25782847
,657857.947,185.9897,-0.019,2.363846e+04,0.5,61035.13,1560618,4.3076484961341E-12,-1.68470366198422E-13,0.0373240807355717,0.00145972949166683,26.7514365063954,1.04623771150569,0.0391095899188655,111000.336053148,2838187.16287803
,657860.319,185.9897,-0.019,1.791157e+04,0.5,92539.67,2048380,4.32903452913265E-12,-1.95572807166903E-13,0.0371207399690583,0.00167700379172442,26.8842484348519,1.21454978000137,0.0451770032904051,168295.446708271,3725245.9094385
,657862.69,185.9897,-0.019,1.357207e+04,0.5,140513.1,2686613,4.35293313354535E-12,-2.27663652594241E-13,0.0368913713679108,0.00192946321414971,27.0326639796931,1.4138409279807,0.0523012060166462,255541.379527979,4885955.77407234
,657864.967,185.9897,-0.019,1.028394e+04,0.5,214383.7,3518755,4.38189267202875E-12,-2.66971233868914E-13,0.0366119033038057,0.00223061716269308,27.2125090287235,1.65794957928618,0.0609260093413722,389884.690084501,6399314.41923191
,657867.229,185.9897,-0.019,7.792469e+03,0.5,327775.6,4604999,4.41287895445824E-12,-3.14100838463792E-13,0.0363058331311611,0.00258418432622161,27.4049405996202,1.95063470111608,0.0711782130680159,596102.633844184,8374790.65784589
,657869.507,185.9897,-0.019,5.904585e+03,0.5,500449.2,6015864,4.44979079699726E-12,-3.70170310453269E-13,0.035938377502342,0.00298965074182944,27.6341711909516,2.29883834893455,0.0831882502662959,910132.072751037,10940632.4791974
,657871.863,185.9897,-0.019,4.474074e+03,0.5,767448.6,7843610,4.49226335822829E-12,-4.39540112920403E-13,0.0355050425783056,0.00347394824827612,27.897935057956,2.72963994934975,0.0978437989650174,1395705.26848256,14264626.713662
,657874.234,185.9897,-0.019,3.390107e+03,0.5,1175030,10200580,4.54209026727318E-12,-5.23214594342087E-13,0.0349874670222845,0.00403029272602097,28.2073710286069,3.249276725416,0.115192469447816,2136945.14736891,18551083.7436902
,657876.605,185.9897,-0.019,2.568774e+03,0.5,1795798,13221990,4.60104781884876E-12,-6.24909901685976E-13,0.034363552111637,0.00466722468818789,28.5735102804428,3.88082676016232,0.135819040855423,3265892.63402193,24045911.4823112
,657878.976,185.9897,-0.019,1.946446e+03,0.5,2733766,17069380,4.67047883316018E-12,-7.48005858315473E-13,0.0336149571482466,0.00538364175754091,29.0046920197591,4.64527949369508,0.160156139238801,4971709.64804482,31042891.4662569
,657881.363,185.9897,-0.019,1.474880e+03,0.5,4136768,21919150,4.75380388145339E-12,-8.97178210609087E-13,0.0327078587429241,0.00617290466994609,29.5221587398986,5.57167233063932,0.188728486277981,7523251.57944135,39862830.0783394
,657883.765,185.9897,-0.019,1.117550e+03,0.5,6210330,27967350,4.85284494627549E-12,-1.0776054418886E-12,0.0316222896161779,0.00702193285642143,30.1372253497884,6.69216478166689,0.222056433662825,11294294.2367936,50862269.7865312
,657886.043,185.9897,-0.019,8.467957e+02,0.5,9229700,35413440,4.96967634606406E-12,-1.29523202973977E-12,0.0303405674829913,0.00790757225781411,30.8627738192613,8.04367334886519,0.26062703877398,16785411.969627,64403954.588087
,657888.336,185.9897,-0.019,6.416440e+02,0.5,13543440,44418150,5.10923361099495E-12,-1.55784513439874E-12,0.0288356429978527,0.00879221221061296,31.7294548669734,9.67455799540418,0.304907791071893,24630510.1884053,80780192.9292053
,657890.536,185.9897,-0.019,4.861923e+02,0.5,19610410,55113450,5.27205939719811E-12,-1.87589864766963E-12,0.027110676902145,0.00964649263344234,32.7406385058258,11.6497396690106,0.355818951635218,35664085.5871039,100230989.449
,657892.314,185.9897,-0.019,3.684033e+02,0.5,27957820,67503850,5.46277682225542E-12,-2.26249808117298E-12,0.0251608260907316,0.0104207663251204,33.9250353041399,14.0506064546954,0.414166303107156,50844938.2398861,122764546.170071
,657894.608,185.9897,-0.019,2.791500e+02,0.5,39220700,81502670,5.68003986052477E-12,-2.73334774624787E-12,0.0230187522630548,0.0110770797678603,35.2742861491578,16.9746855504276,0.481219817706586,71327952.9385732,148223224.219049
,657896.885,185.9897,-0.019,2.115173e+02,0.5,54066200,96716850,5.92746208634514E-12,-3.31354206276108E-12,0.0206978709887247,0.0115704267917182,36.810832125517,20.5778187757834,0.559015311189312,98326428.8798385,175892192.774913
,657899.288,185.9897,-0.019,1.602760e+02,0.5,73069820,112433800,6.20940164343518E-12,-4.03544005800314E-12,0.0182319873523219,0.0118488215650137,38.561738256067,25.0609627465933,0.649891936410581,132886987.794456,204475514.080701
,657901.69,185.9897,-0.019,1.214445e+02,0.5,96574700,127652500,6.52922386547823E-12,-4.93964345423239E-12,0.0156848379508098,0.011866265992817,40.5479039968411,30.6762630118778,0.756543741799025,175633674.479467,232152702.845467
,657904.014,185.9897,-0.019,9.202165e+01,0.5,124415900,141084200,6.89603523397291E-12,-6.08130768765354E-12,0.0131353812032699,0.0115835102318183,42.8258825837467,37.766246857913,0.881855657827028,226266524.05516,256579999.285486
,657906.308,185.9897,-0.019,6.972812e+01,0.5,155720200,151452100,7.3260961781259E-12,-7.53255426684081E-12,0.0106844750753301,0.0109855762688362,45.4966548279802,46.7788045800886,1.02818118731929,283197472.181404,275435376.248972
,657908.648,185.9897,-0.019,5.283509e+01,0.5,189016900,158021900,7.8422801747735E-12,-9.38049401739345E-12,0.00844712186427092,0.0101039715932204,48.7022700085894,58.2549134011586,1.19614369906956,343751859.293561,287383413.515412
,657910.395,185.9897,-0.019,4.003407e+01,0.5,222535300,160694400,8.47883927373824E-12,-1.17417971095018E-11,0.0065088732198243,0.00901371830403279,52.6554408241297,72.919120519632,1.3848354391939,404709436.74058,292243702.960229
,657911.97,185.9897,-0.019,3.033521e+01,0.5,254633500,160420500,9.29256939936495E-12,-1.47499818922968E-11,0.00492355195678176,0.00781509387632622,57.7088823499599,91.6006039992302,1.58728778429191,463084195.452508,291745580.124332
,657913.515,185.9897,-0.019,2.298591e+01,0.5,284487300,158611800,1.03518738021445E-11,-1.85671975723926E-11,0.0036886524982506,0.00661599445858107,64.2873936879519,115.30634577202,1.79360741130231,517377220.345933,288456223.522333
,657915.137,185.9897,-0.019,1.741690e+01,0.5,311964400,156883200,1.17570531871691E-11,-2.33790618963872E-11,0.00276453618066115,0.00549731820155535,73.0138640887555,145.189072521023,1.98851374780729,567347906.633747,285312539.206408
,657916.791,185.9897,-0.019,1.319742e+01,0.5,337581000,156626900,1.36386853394007E-11,-2.9395723439334E-11,0.00209134547434911,0.0045075175246158,84.6992100713701,182.553852723275,2.15531942469652,613935031.270642,284846424.26358
,657920.051,185.9897,-0.019,1.000008e+01,0.5,363305600,159524400,1.61263079049651E-11,-3.6726531923631E-11,0.00161398739271223,0.00367574275848556,100.147888665804,228.079772000165,2.27742965966335,660718567.978646,290115905.523209
,657967.585,183.9745,-0.019,5.000000e+05,0.5,603.2684,76066.77,4.18434839085998E-12,-3.3185123527615E-14,0.0384802600054709,0.000305178264899173,25.985715965262,0.2060868536053,0.00793077450245357,1097.12218406424,138337.331836231
,657968.396,183.9745,-0.019,3.788642e+05,0.5,897.4196,100233.4,4.19072596709477E-12,-3.75208226110239E-14,0.038421036283474,0.000343995025740928,26.0253221044032,0.233012490375511,0.00895329900013369,1632.07446565087,182287.49711436
,657969.192,183.9745,-0.019,2.870762e+05,0.5,1624.3,131961.7,4.20057992059879E-12,-5.17044109391484E-14,0.0383281717099752,0.000471776654199761,26.0865173044611,0.321095666830877,0.01230887446888,2954.00117688171,239989.544482738
,657969.987,183.9745,-0.019,2.175258e+05,0.5,2551.267,174060.5,4.20257854170125E-12,-6.15986967080442E-14,0.0383075183360644,0.000561486996663207,26.0989291773358,0.382541339048629,0.0146573576428885,4639.81143910574,316551.697253351
,657970.783,183.9745,-0.019,1.648255e+05,0.5,3350.648,229577.9,4.20506962638637E-12,-6.13722319679388E-14,0.0382848949716114,0.000558761129737836,26.1143993564476,0.381134943628644,0.0145948194490846,6093.58993739847,417517.32240721
,657971.594,183.9745,-0.019,1.248930e+05,0.5,5018.769,302374.7,4.21324876338685E-12,-6.99308582463223E-14,0.0382081861638651,0.000634173627176596,26.1651935808003,0.434285879150338,0.016597846975954,9127.28531213288,549907.787760422
,657972.39,183.9745,-0.019,9.463495e+04,0.5,7516.479,398030.2,4.22374525945705E-12,-7.97620194248036E-14,0.0381101435930143,0.000719679295701372,26.2303791103099,0.495339533896381,0.0188841927069856,13669.6963689015,723869.777279112
,657973.185,183.9745,-0.019,7.170755e+04,0.5,11254.88,523921.8,4.23436372304113E-12,-9.0962535972317E-14,0.0380105907580449,0.000816542922456948,26.2963220846775,0.564897184091967,0.0214819845251715,20468.4656563827,952820.054050349
,657973.996,183.9745,-0.019,5.433485e+04,0.5,16886.18,689382.8,4.24639581977697E-12,-1.04013915293508E-13,0.0378976415011633,0.000928288892563193,26.3710440291807,0.645949095719636,0.0244946349111118,30709.7183974859,1253732.4401416
,657974.792,183.9745,-0.019,4.117107e+04,0.5,24734.82,906181.8,4.26274185738391E-12,-1.16354303903319E-13,0.0377468455960772,0.00103032463396061,26.472556487211,0.72258559998777,0.0272956486215018,44983.4928214968,1648009.66796083
,657975.588,183.9745,-0.019,3.119651e+04,0.5,37102.6,1191388,4.2779924660504E-12,-1.33226659384585E-13,0.0376038351629639,0.00117107109901844,26.567266092647,0.827366606788925,0.031142331465484,67475.9121254517,2166694.30162085
,657977.366,183.9745,-0.019,2.363846e+04,0.5,56286.91,1565181,4.29610395305241E-12,-1.54496135946006E-13,0.0374332104395712,0.00134617002571792,26.6797423764026,0.959454694354047,0.0359619175034708,102365.079346817,2846485.5728824
,657979.737,183.9745,-0.019,1.791157e+04,0.5,85071.27,2055302,4.31586646658543E-12,-1.78638585211728E-13,0.0372461804449787,0.0015416614556418,26.8024718949461,1.10938456890636,0.0413911288949264,154713.188264989,3737834.46829239
,657982.108,183.9745,-0.019,1.357207e+04,0.5,128842.4,2696961,4.3381917590292E-12,-2.0724921046079E-13,0.0370334654882456,0.0017692063673975,26.9411168293766,1.28706279066597,0.0477731787741832,234316.691025219,4904774.96029309
,657984.386,183.9745,-0.019,1.028394e+04,0.5,196128.4,3534778,4.36478396823354E-12,-2.42181572940449E-13,0.0367786192378895,0.00204067461813344,27.1062602473536,1.50400037917432,0.0554853515553169,356685.048587038,6428454.33233736
,657986.648,183.9745,-0.019,7.792469e+03,0.5,299409.7,4629360,4.39351845515202E-12,-2.84156350467782E-13,0.0364978953663338,0.0023605474411723,27.2847076770901,1.76467290082976,0.0646762619454957,544515.54895635,8419094.31029311
,657988.926,183.9745,-0.019,5.904585e+03,0.5,458721.7,6054548,4.42654731716785E-12,-3.35376531899933E-13,0.0361694731845749,0.002740373389943,27.4898241126322,2.0827613968289,0.0757648134922706,834245.177406377,11010984.3732604
,657991.297,183.9745,-0.019,4.474074e+03,0.5,699432.9,7903928,4.46568927469467E-12,-3.9517692973653E-13,0.0357780792486957,0.0031660670144446,27.7329042043468,2.45413490774062,0.0884918106541456,1272009.85639955,14374322.8553766
,657993.684,183.9745,-0.019,3.390107e+03,0.5,1070592,10295060,4.51133774610842E-12,-4.69137829238655E-13,0.035311528583908,0.00367207573435252,28.0163911661393,2.9134482218986,0.103990846095117,1947011.0373454,18722907.9333053
,657996.055,183.9745,-0.019,2.568774e+03,0.5,1638633,13372920,4.56450230715948E-12,-5.59305230950882E-13,0.0347558146167674,0.00425875760663471,28.3465546835721,3.47340744884481,0.12253367252627,2980067.60480035,24320397.3516868
,657998.426,183.9745,-0.019,1.946446e+03,0.5,2498538,17309660,4.6273699097812E-12,-6.67931060439367E-13,0.0340881437492586,0.00492040412734768,28.736976205048,4.14799753741022,0.144343563074029,4543916.88264709,31479871.9518699
,658000.813,183.9745,-0.019,1.474880e+03,0.5,3793086,22302950,4.70239459194396E-12,-7.99741159495866E-13,0.0332805669084111,0.00566006077278376,29.2028958415018,4.96656699566016,0.170071044413407,6898221.08478331,40560820.3828935
,658003.215,183.9745,-0.019,1.117550e+03,0.5,5721844,28576910,4.79142569976469E-12,-9.59368608839948E-13,0.0323115105419516,0.00646960860097898,29.7557984355964,5.95788826517376,0.200226126617608,10405918.8019045,51970834.0649157
,658005.493,183.9745,-0.019,8.467957e+02,0.5,8554345,36369590,4.89682100592563E-12,-1.15176157575422E-12,0.0311597517700547,0.0073289599018138,30.4103262698352,7.15269054379588,0.235205978401186,15557190.9114401,66142837.9380073
,658007.786,183.9745,-0.019,6.416440e+02,0.5,12647800,45898720,5.02271222157392E-12,-1.38405296783925E-12,0.0297968083762696,0.00821077522382722,31.1921381714215,8.59527074316027,0.275558882687796,23001672.1572151,83472802.3747854
,658009.986,183.9745,-0.019,4.861923e+02,0.5,18462830,57356680,5.17140121252309E-12,-1.66464832777294E-12,0.0282141368333813,0.00908199030961098,32.1155292290128,10.3378291162476,0.321895026002202,33577061.841142,104310595.470066
,658011.764,183.9745,-0.019,3.684033e+02,0.5,26566280,70854790,5.34566684031336E-12,-2.00430319624799E-12,0.0264098277192383,0.00990209522801559,33.197756778745,12.4471599161614,0.374939788827262,48314241.4488512,128858667.147514
,658014.151,183.9745,-0.019,2.791500e+02,0.5,37639320,86407620,5.54594837700386E-12,-2.41582542911758E-12,0.024404054473555,0.0106304515229973,34.4415487958948,15.0028027206894,0.435601860113726,68452007.3736546,157143514.850426
,658016.538,183.9745,-0.019,2.115173e+02,0.5,52460860,103767400,5.77510386651642E-12,-2.91967337937326E-12,0.0222067225931717,0.0112268763120134,35.864654356455,18.1318083631504,0.50556205513485,95406908.9332183,188714536.552333
,658018.925,183.9745,-0.019,1.602760e+02,0.5,71809300,122384600,6.03587907507626E-12,-3.54155875221125E-12,0.0198455845067851,0.0116444187546724,37.4841252674384,21.9938521396243,0.586751110842377,130594567.943761,222572340.351042
,658021.327,183.9745,-0.019,1.214445e+02,0.5,96332480,141293200,6.33185783924873E-12,-4.31700583370093E-12,0.0173608894894448,0.011836504088832,39.3222179354235,26.809547613189,0.681791338861318,175193165.851095,256960093.015688
,658023.652,183.9745,-0.019,9.202165e+01,0.5,126284400,159185400,6.66823593105246E-12,-5.29002140655739E-12,0.0148206596556878,0.0117574734380335,41.4111992376597,32.8521865008243,0.793316472490568,229664634.748384,289499389.855559
,658025.945,183.9745,-0.019,6.972812e+01,0.5,161205100,174404300,7.05769642197495E-12,-6.52355852163114E-12,0.0123036814701175,0.0113725189216002,43.8298338138125,40.5127209761401,0.924318379764719,293172477.448337,317176942.346383
,658028.269,183.9745,-0.019,5.283509e+01,0.5,199821700,185657300,7.51720274015296E-12,-8.09071461656516E-12,0.00992438287409217,0.0106815463617751,46.6834682517334,50.2451020668587,1.07629325644615,363401795.829898,337641988.977824
,658030.016,183.9745,-0.019,4.003407e+01,0.5,240218500,192127700,8.0724318565499E-12,-1.00930135109754E-11,0.00778206858058798,0.00972997043802623,50.1315621403422,62.6798148315407,1.2503064368126,436868639.850248,349409254.393631
,658031.592,183.9745,-0.019,3.033521e+01,0.5,280275100,194278300,8.76447347187715E-12,-1.26440455716244E-11,0.00596269993002911,0.00860207403070184,54.4292914812633,78.5222802178124,1.44264748044429,509716785.846604,353320400.691115
,658033.136,183.9745,-0.019,2.298591e+01,0.5,318278800,193339100,9.65300140200549E-12,-1.58909693002017E-11,0.00449626543690017,0.00740184457121225,59.9472436837977,98.6863846112179,1.64622055238697,578831465.724618,351612343.124577
,658034.759,183.9745,-0.019,1.741690e+01,0.5,353531700,191160800,1.08143573339911E-11,-2.00000111565412E-11,0.00336856303239691,0.00622980137873682,67.1595172719794,124.204430575423,1.84939433189231,642943457.406262,347650820.768115
,658036.412,183.9745,-0.019,1.319742e+01,0.5,386081700,189616700,1.23596655024257E-11,-2.51657194150507E-11,0.00253183857565982,0.00515511841212468,76.7562179748783,156.28460531858,2.03611654458705,702139873.282331,344842673.740335
,658038.004,183.9745,-0.019,1.000008e+01,0.5,416705600,190237500,1.44291478909331E-11,-3.16063169952296E-11,0.00192472704251571,0.00421601701603383,89.6081548882415,196.282120757462,2.19044930678757,757833425.360585,345971679.423157
,658087.612,181.9741,-0.019,5.000000e+05,0.5,556.6208,76144.19,4.18013347361045E-12,-3.05571474092485E-14,0.0385194248303955,0.000281580420838866,25.9595404100184,0.189766548841832,0.00731008892470982,1012.28744583934,138478.130193132
,658088.408,181.9741,-0.019,3.788642e+05,0.5,830.9624,100344.5,4.18613454760014E-12,-3.46657804901786E-14,0.0384636226581864,0.000318520937338279,25.9968083881158,0.215282056221605,0.00828109562556991,1511.21338887179,182489.546939362
,658089.203,181.9741,-0.019,2.870762e+05,0.5,1533.723,132122.9,4.19552518122059E-12,-4.87029384574301E-14,0.038374992122865,0.000445468635971939,26.0551262706631,0.30245586820468,0.0116083056003161,2789.27510128089,240282.707685172
,658090.014,181.9741,-0.019,2.175258e+05,0.5,2420.911,174283.2,4.19730031243938E-12,-5.83033275535905E-14,0.0383565305147807,0.000532798035869598,26.0661502226249,0.362076377996302,0.0138906733408613,4402.74206927653,316956.7062185
,658090.81,181.9741,-0.019,1.648255e+05,0.5,3149.768,229897.1,4.19933731937234E-12,-5.75341677201008E-14,0.0383381254370654,0.000525261957117574,26.0788004798776,0.357299727703843,0.0137007730850019,5728.26348513473,418097.829195156
,658091.606,181.9741,-0.019,1.248930e+05,0.5,4719.582,302826.6,4.20709853077157E-12,-6.55680395911586E-14,0.0382652884258184,0.000596368240040013,26.1269992951118,0.407191823925713,0.0155850972140492,8583.17477214167,550729.626787592
,658092.417,181.9741,-0.019,9.463495e+04,0.5,7062.676,398668,4.21716828856877E-12,-7.4710017507389E-14,0.038171210943139,0.000676229081388637,26.1895346868896,0.463965500326744,0.0177156832251397,12844.3964882929,725029.699676831
,658093.212,181.9741,-0.019,7.170755e+04,0.5,10501.01,524816.2,4.22740570717107E-12,-8.45858599735687E-14,0.0380754795875878,0.000761849561625681,26.2531112888278,0.525296635612799,0.0200089288402302,19097.4548411295,954446.636979982
,658094.008,181.9741,-0.019,5.433485e+04,0.5,15778.58,690732.4,4.23843005287598E-12,-9.68195608946501E-14,0.03797183345514,0.000867400475087897,26.3215748796742,0.601270586069121,0.0228432602843011,28695.4034904403,1256186.86357836
,658094.804,181.9741,-0.019,4.117107e+04,0.5,22967.87,908178.2,4.25381959689596E-12,-1.07579300521592E-13,0.0378300052915688,0.000956722638394165,26.4171473039522,0.668090915470141,0.0252900477020919,41770.0640340245,1651640.3814679
,658095.615,181.9741,-0.019,3.119651e+04,0.5,34329.12,1194272,4.26827396038728E-12,-1.22690717842343E-13,0.0376948629898431,0.00108353162006803,26.5069120532175,0.76193611229632,0.0287448085528255,62431.9773941472,2171939.23137159
,658097.393,181.9741,-0.019,2.363846e+04,0.5,51965.48,1569447,4.28526933421081E-12,-1.41888243363137E-13,0.0375352370267424,0.00124281776256761,26.61245703075,0.88115693208009,0.033110694403825,94505.9958611234,2854243.84969123
,658099.764,181.9741,-0.019,1.791157e+04,0.5,78219.61,2061807,4.30342694116761E-12,-1.63260856618308E-13,0.0373640640473858,0.0014174956811193,26.7252197294821,1.01388552100385,0.0379374063624772,142252.551865559,3749664.65831616
,658102.136,181.9741,-0.019,1.357207e+04,0.5,118175.8,2706588,4.32438310204958E-12,-1.88812420874988E-13,0.0371656591581783,0.00162273737397234,26.8553620583548,1.17256630692803,0.0436622788544101,214918.089194691,4922282.91407616
,658104.413,181.9741,-0.019,1.028394e+04,0.5,179406.4,3549325,4.34916529524654E-12,-2.19835627513716E-13,0.036929977703415,0.00186668573654144,27.0092648822255,1.36522718521592,0.0505466250625119,326273.912910245,6454909.94713764
,658106.675,181.9741,-0.019,7.792469e+03,0.5,273225.6,4652104,4.37523504328786E-12,-2.56964637902195E-13,0.0366772091661273,0.00215411187727975,27.1711637024498,1.59580643624908,0.0587316190695651,496896.351630986,8460457.23756455
,658108.953,181.9741,-0.019,5.904585e+03,0.5,416055.8,6089597,4.40576768484618E-12,-3.01012562692216E-13,0.0363788536148971,0.00248549009792091,27.3607780646136,1.86935365448571,0.0683223865224579,756651.679399409,11074725.5462263
,658111.324,181.9741,-0.019,4.474074e+03,0.5,636651.9,7958227,4.44152598203132E-12,-3.5531858482544E-13,0.0360238701927839,0.00288188127878097,27.58284488775,2.20660589415096,0.0799992133926313,1157834.4282854,14473072.6613875
,658113.711,181.9741,-0.019,3.390107e+03,0.5,973984.4,10380860,4.48296921918331E-12,-4.20614677894194E-13,0.0356058181900394,0.00334071661368467,27.8402164277645,2.61210887087065,0.0938250202777034,1771317.52992946,18878946.4120201
,658116.098,181.9741,-0.019,2.568774e+03,0.5,1491050,13509020,4.53115847430355E-12,-5.0012390559125E-13,0.0351095344004303,0.00387519385327445,28.139482210429,3.1058785130128,0.110374401696052,2711668.69099887,24567912.9338906
,658118.453,181.9741,-0.019,1.946446e+03,0.5,2277541,17526030,4.58798380247386E-12,-5.96217239013634E-13,0.0345142440691393,0.00448519179480302,28.4923798899559,3.70263906811469,0.129951905822368,4142005.04487862,31873368.9872955
,658120.856,181.9741,-0.019,1.474880e+03,0.5,3467931,22648110,4.65551422983897E-12,-7.12863109486826E-13,0.0337956162841263,0.00517486295217687,28.9117585698851,4.42703536008171,0.153122313517552,6306884.35347199,41188538.8131173
,658123.243,181.9741,-0.019,1.117550e+03,0.5,5250119,29126910,4.7355551107777E-12,-8.53582747453853E-13,0.0329333878127297,0.00593623577269202,29.4088298945927,5.30093499782055,0.180249775894525,9548025.42927354,52971080.7233439
,658125.536,181.9741,-0.019,8.467957e+02,0.5,7891378,37238780,4.83019262015332E-12,-1.0235801435611E-12,0.0319044328247769,0.00676096100076109,29.9965494649006,6.35665589805113,0.211912903698779,14351499.0452616,67723573.1980785
,658127.813,181.9741,-0.019,6.416440e+02,0.5,11745470,47250200,4.94402665659905E-12,-1.22898774553937E-12,0.0306741703285062,0.00762499518241955,30.7034836543958,7.63228189845113,0.24858032346953,21360667.4893978,85930644.836481
,658130.013,181.9741,-0.019,4.861923e+02,0.5,17281780,59442340,5.07779219517897E-12,-1.47627579268919E-12,0.0292400870213614,0.00850102386756683,31.5341968184982,9.16799459600658,0.290731825160315,31429168.539439,108103639.916643
,658131.807,181.9741,-0.019,3.684033e+02,0.5,25083710,73991330,5.2368429559935E-12,-1.77533570519254E-12,0.0275789156670609,0.0093494943624748,32.521936726488,11.0252218670157,0.339008773054897,45617994.742695,134562873.791198
,658134.178,181.9741,-0.019,2.791500e+02,0.5,35877580,91044230,5.42050866368482E-12,-2.1360467678407E-12,0.0257135695720224,0.010132884306955,33.6625408222298,13.265316224354,0.394067586710327,65248053.6499831,165575794.230308
,658136.565,181.9741,-0.019,2.115173e+02,0.5,50520460,110509300,5.6317854962252E-12,-2.57462850538937E-12,0.0236495216133929,0.0108116213810833,34.9746160242915,15.9890044536576,0.457160257100534,91878038.7222836,200975560.091346
,658138.968,181.9741,-0.019,1.602760e+02,0.5,69957020,132000600,5.87318764299474E-12,-3.11264271075083E-12,0.0214048913200381,0.0113440576040846,36.4737759969793,19.3301899907743,0.529975015265082,127225955.43381,240060289.200943
,658141.37,181.9741,-0.019,1.214445e+02,0.5,95119250,154718200,6.14698534851131E-12,-3.77910702238899E-12,0.0190104376729087,0.0116874328528823,38.1741194538089,23.4690786982831,0.61479030909098,172986749.026722,281375204.632777
,658143.694,181.9741,-0.019,9.202165e+01,0.5,126676200,177394200,6.45702393202295E-12,-4.61092445535269E-12,0.0165159560053436,0.0117939512460053,40.0995266658383,28.6348463468764,0.714094372871266,230377174.095243,322614465.044628
,658145.988,181.9741,-0.019,6.972812e+01,0.5,164674000,198254000,6.81277625968608E-12,-5.65883723802569E-12,0.0139862037012659,0.0116172390383158,42.3088261975952,35.1426132398983,0.830621324159916,299481124.054558,360550729.12732
,658148.312,181.9741,-0.019,5.283509e+01,0.5,208359400,215461300,7.22461457214691E-12,-6.98648136571991E-12,0.0115175672367832,0.0111379324218122,44.8664319253106,43.38757278499,0.967038628282666,378928715.640194,391844446.082905
