Repository: AlexiLJ/BunchOfScripts

ScriptCutter.py:                filters out a threshold values from an CSV file

From_dat_to_csv.py:             converts .dat file from PPMS to .csv 
                    
Convert_all_files_to_csv.py     Converts all files in a rectory from .dat to .csv
                                and removes LCR head

temp_script.py:                 Script for measuring RaspberryPi CPU and GPU temperatures
                                Run in bash with "watch python3 temp_script.py"

File: Scripts/Data_examples/Nb-PrO2/Jan 31 2019 Pr0.994Nb0.006O2 1300C 10h air.dat (part 22 of 45)
Comment,Time Stamp (sec),Temperature (K),Magnetic Field (Oe),Frequency (Hz),AC Voltage (Vrms),Re[Impedance] (Ohm),-Im[Impedance] (Ohm),Re[Cp] (F),Im[Cp] (F),Re[Modulus],Im[Modulus],Re[Permittivity],Im[Permittivity],Loss Factor,Re[Sp.Impedance] (Ohm-cm),-Im[Sp.Impedance] (Ohm-cm)
,658150.044,181.9741,-0.019,4.003407e+01,0.5,255848000,227415800,7.71559650466142E-12,-8.68022333771275E-12,0.00921140133312,0.010363038136647,47.9155367919766,53.9060797761354,1.12502297553644,465292921.937346,413585261.861414
,658151.635,181.9741,-0.019,3.033521e+01,0.5,304746700,233765800,8.31406453662503E-12,-1.08385560724602E-11,0.00717463205773984,0.00935314508499715,51.6321537751288,67.3097967147592,1.30364108008956,554221578.803679,425133564.19054
,658153.179,181.9741,-0.019,2.298591e+01,0.5,352596800,235193100,9.0652901914502E-12,-1.35905020707526E-11,0.00546961585384129,0.0081999388897621,56.2974289072726,84.3999814660031,1.49918003546873,641243219.949962,427729295.200675
,658154.802,181.9741,-0.019,1.741690e+01,0.5,397686000,233608600,1.00349046784467E-11,-1.70830230648733E-11,0.00411656204624586,0.0070078716876148,62.3189463100612,106.089298434488,1.70236027269544,723243804.733965,424847675.509258
,658156.455,181.9741,-0.019,1.319742e+01,0.5,439451200,231212700,1.13081985083294E-11,-2.14927700957758E-11,0.00308724512683989,0.00586772947889082,70.2263786538706,133.474789105866,1.90063608097652,799199262.440484,420490419.202116
,658158.046,181.9741,-0.019,1.000008e+01,0.5,478260300,230100100,1.30011723083331E-11,-2.70227808181529E-11,0.00232803671702777,0.00483879641380736,80.7401151294521,167.817361591091,2.0784880145641,869778667.152495,418467011.14363
,658207.717,179.9722,-0.019,5.000000e+05,0.5,514.3887,76221.66,4.17591784159565E-12,-2.81815556082771E-14,0.0385586149490586,0.000260216266838676,25.9333604159266,0.175013605725458,0.00674858957414467,935.482869651328,138619.019481547
,658208.528,179.9722,-0.019,3.788642e+05,0.5,775.2294,100453.5,4.18162997545686E-12,-3.22708765438281E-14,0.0385054040699204,0.00029715760320827,25.9688340128186,0.200409180471133,0.00771729606235721,1409.85566702783,182687.77764076
,658209.324,179.9722,-0.019,2.870762e+05,0.5,1445.934,132276.4,4.19072044132435E-12,-4.58094200522987E-14,0.0384195760768265,0.000419970390145711,26.025287788164,0.284486487935044,0.0109311562757983,2629.61936692315,240561.867434387
,658210.12,179.9722,-0.019,2.175258e+05,0.5,2291.267,174504.3,4.19206839018486E-12,-5.5042471527485E-14,0.038405190562891,0.000504265773195638,26.0336588445276,0.341825750997106,0.0131301463631555,4166.96756421241,317358.805375188
,658210.915,179.9722,-0.019,1.648255e+05,0.5,2964.584,230213.7,4.19365394763782E-12,-5.40039076506043E-14,0.0383909223210338,0.000494380282573017,26.0435055020643,0.335376042847719,0.0128775307464326,5391.48225387224,418673.607544353
,658211.726,179.9722,-0.019,1.248930e+05,0.5,4438.339,303265,4.2011373188261E-12,-6.14844166207816E-14,0.0383206848224555,0.000560830263809581,26.0899788690015,0.381831634786293,0.0146351837501855,8071.69773403927,551526.914305874
,658212.522,179.9722,-0.019,9.463495e+04,0.5,6623.146,399307.2,4.21058058754418E-12,-6.98391864110412E-14,0.0382324123388739,0.000634145462071717,26.1486236269829,0.433716577062866,0.0165865929790397,12045.0539177857,726192.168156953
,658213.318,179.9722,-0.019,7.170755e+04,0.5,9881.015,525708.5,4.22042903811018E-12,-7.93255628014428E-14,0.0381402160618735,0.000716868848440938,26.2097846525956,0.492629043089596,0.0187956158213154,17969.9131556891,956069.400786011
,658214.113,179.9722,-0.019,5.433485e+04,0.5,14725.8,692000.1,4.23095719267997E-12,-9.00350006133911E-14,0.038041523096557,0.000809525693443222,26.2751667882912,0.559136987250462,0.0212800547283158,26780.7858957857,1258492.34119452
,658214.924,179.9722,-0.019,4.117107e+04,0.5,21375.58,910061.8,4.24538817775925E-12,-9.97159034966054E-14,0.0379084663226387,0.000890396074812578,26.3647863525197,0.61925750521689,0.0234880532289126,38874.2772126634,1655065.95347847
,658215.72,179.9722,-0.019,3.119651e+04,0.5,31807.32,1197017,4.25899739588474E-12,-1.13170734459137E-13,0.0377815035532216,0.00100393592872821,26.4493025647669,0.702814939515781,0.0265721539460175,57845.7555337395,2176931.37151229
,658216.516,179.9722,-0.019,2.363846e+04,0.5,47694.41,1573774,4.27424670289586E-12,-1.29534275371854E-13,0.0376387225032286,0.00114066992016974,26.5440040866392,0.804436096891831,0.0303057554642534,86738.4985967363,2862113.06294763
,658218.294,179.9722,-0.019,1.791157e+04,0.5,72160.35,2067657,4.29219965602068E-12,-1.49795942677307E-13,0.0374700777405575,0.00130768977847188,26.6554958404468,0.930265469209925,0.0348995747360418,131232.998106382,3760303.64550126
,658220.665,179.9722,-0.019,1.357207e+04,0.5,108746.9,2715608,4.31132239607003E-12,-1.72647504895106E-13,0.0372895177748598,0.0014932639248783,26.7742522261448,1.07217865369794,0.0400451390627808,197770.406071685,4938686.95927438
,658222.943,179.9722,-0.019,1.028394e+04,0.5,164393.2,3562875,4.33446675145367E-12,-1.9999490848404E-13,0.0370709625943116,0.0017104765583859,26.9179837200406,1.2420119934843,0.0461406027435709,298970.452669673,6479552.38754073
,658225.205,179.9722,-0.019,7.792469e+03,0.5,249756,4672430,4.358774146305E-12,-2.32990113428035E-13,0.0368374594428861,0.00196907744377496,27.0689379426483,1.44691941127081,0.0534531282437618,454213.826222538,8497422.71679948
,658227.482,179.9722,-0.019,5.904585e+03,0.5,379696.1,6121318,4.3865188049033E-12,-2.72089128974911E-13,0.0365683527912002,0.00226827963164842,27.24123832267,1.68973282392589,0.06202848798249,690526.827714951,11132414.3175935
,658229.854,179.9722,-0.019,4.474074e+03,0.5,580136.4,8007162,4.41943448946759E-12,-3.20197694858124E-13,0.0362453803467269,0.00262605708127061,27.445651901558,1.9884975088331,0.0724521871794276,1055053.62824104,14562067.3345333
,658232.225,179.9722,-0.019,3.390107e+03,0.5,888063.4,10458090,4.45689873775888E-12,-3.78463815716815E-13,0.0358707131350456,0.00304601198374973,27.6783130530711,2.35034282514061,0.0849164044294895,1615058.99694981,19019399.2291663
,658234.596,179.9722,-0.019,2.568774e+03,0.5,1358882,13630150,4.50086465463382E-12,-4.48721691516096E-13,0.0354243476068601,0.00353169321868837,27.9513509842721,2.78665955460575,0.099696775163883,2471303.96308771,24788203.6206823
,658236.967,179.9722,-0.019,1.946446e+03,0.5,2076903,17719910,4.55188506652656E-12,-5.3351420804757E-13,0.0348960545327825,0.00409007271184219,28.2681988678688,3.31323957250761,0.117207310872346,3777118.70114458,32225965.0275429
,658239.354,179.9722,-0.019,1.474880e+03,0.5,3166384,22954520,4.61328682320183E-12,-6.3636432320942E-13,0.0342528427275522,0.00472489310022766,28.6495171663683,3.95196121562611,0.137941634153099,5758481.84600099,41745785.3196791
,658241.741,179.9722,-0.019,1.117550e+03,0.5,4809218,29614990,4.68527637726885E-12,-7.60848323384075E-13,0.0334852530096778,0.00543771520803135,29.0965879954937,4.72503400225738,0.162391343032701,8746189.51664144,53858717.794336
,658244.034,179.9722,-0.019,8.467957e+02,0.5,7258597,38011780,4.77051178506459E-12,-9.10960300505119E-13,0.0325667028178742,0.00621882404280234,29.6259184647255,5.65726211427882,0.190956514006974,13200704.3529582,69129374.4107422
,658246.327,179.9722,-0.019,6.416440e+02,0.5,10869260,48469710,4.87242769146157E-12,-1.09263462499973E-12,0.0314658591987611,0.00705617188043267,30.2588384676964,6.78549928611898,0.224248504890993,19767165.4447043,88148482.6590624
,658248.511,179.9722,-0.019,4.861923e+02,0.5,16103400,61323700,4.99369247700254E-12,-1.31132706334032E-12,0.0301655406646484,0.00792137081648856,31.0119192294559,8.14362701728076,0.262596679587174,29286130.9806051,111525138.195371
,658250.305,179.9722,-0.019,3.684033e+02,0.5,23565350,76863750,5.13759540272573E-12,-1.57511484703287E-12,0.0286495577131003,0.00878355342868919,31.9055877783227,9.78180667677413,0.306586004455937,42856659.2585294,139786743.803202
,658252.677,179.9722,-0.019,2.791500e+02,0.5,34001470,95337290,5.30543966442613E-12,-1.89215308707427E-12,0.0269260560413666,0.00960301563752071,32.9479372443645,11.7506832822303,0.356643974251838,61836103.1802672,173383283.174729
,658255.063,179.9722,-0.019,2.115173e+02,0.5,48339600,116802800,5.49992374471615E-12,-2.27617928551439E-12,0.0249963608773633,0.0103449068538373,34.1557257930477,14.1355697170411,0.413856517138288,87911860.6722841,212421109.809197
,658257.466,179.9722,-0.019,1.602760e+02,0.5,67662710,141078800,5.7224273917325E-12,-2.74452961821941E-12,0.0228769898133902,0.0109720179602915,35.5375219611754,17.0441274137407,0.479609338894292,123053453.777631,256570178.68193
,658259.868,179.9722,-0.019,1.214445e+02,0.5,93095350,167579100,5.97600386678997E-12,-3.319854155919E-12,0.0205906741148238,0.0114387534809261,37.1122871673206,20.6170182507378,0.555530791130875,169306023.186735,304764426.904376
,658262.193,179.9722,-0.019,9.202165e+01,0.5,125716700,195188800,6.26279123814605E-12,-4.03372246383315E-12,0.018172689036822,0.0117046187887596,38.893299281599,25.0502961122513,0.644077426573656,228632198.333857,354976263.568385
,658264.486,179.9722,-0.019,6.972812e+01,0.5,166120500,222131500,6.58995005974765E-12,-4.92827806457126E-12,0.0156706871360363,0.0117192851188684,40.9250269054841,30.6056814636937,0.747847558765866,302111772.766224,403975073.830265
,658266.81,179.9722,-0.019,5.283509e+01,0.5,214118300,246274900,6.96595203859194E-12,-6.0563939255882E-12,0.0131647201584789,0.0114457766516573,43.2600811868069,37.611526962679,0.869428025348909,389402025.606052,447882992.326802
,658268.558,179.9722,-0.019,4.003407e+01,0.5,268434700,265306100,7.40439510272192E-12,-7.49171081283328E-12,0.0107461353310758,0.0108728582334018,45.9829082239407,46.5251578241928,1.01179241638244,488183475.783961,482493709.064764
,658270.133,179.9722,-0.019,3.033521e+01,0.5,326570700,277844100,7.92906607081225E-12,-9.31961721372312E-12,0.00852746290053496,0.0100229572218799,49.2412293479168,57.8768551752934,1.17537388773057,593911366.210111,505295695.616351
,658271.678,179.9722,-0.019,2.298591e+01,0.5,385470200,283726200,8.57547767105248E-12,-1.16506374559562E-11,0.00659829442985421,0.00896443780494994,53.2555863448591,72.352999192426,1.35859924109934,701027780.861188,515993060.833697
,658273.3,179.9722,-0.019,1.741690e+01,0.5,442484400,284366200,9.39256656499538E-12,-1.46151834534907E-11,0.00501099320040084,0.00779729208212314,58.3298865543611,90.7634762994848,1.55603725055931,804715531.830201,517156984.21805
,658274.954,179.9722,-0.019,1.319742e+01,0.5,495945300,282135000,1.04509823423216E-11,-1.83710478071043E-11,0.00376718019322023,0.00662206146376971,64.9028793345101,114.088212956271,1.75782976234781,901941143.796682,513099256.31935
,658276.545,179.9722,-0.019,1.000008e+01,0.5,545499000,279729200,1.18462484894308E-11,-2.3101330518001E-11,0.00283015891094703,0.00551908365577385,73.5677863661337,143.464300097879,1.95009673641508,992061003.50169,508723995.572356
,658327.276,177.9821,-0.019,5.000000e+05,0.5,472.1232,76291.83,4.17210724426694E-12,-2.58186049922579E-14,0.038594112181879,0.000238835216621068,25.9096957755592,0.160339167124232,0.0061883847851074,858.617551211696,138746.63276886
,658328.072,177.9821,-0.019,3.788642e+05,0.5,710.9548,100559,4.17728285969142E-12,-2.95335007314646E-14,0.0385458438766904,0.000272520139661131,25.9418374759634,0.183409479751748,0.00707002655157669,1292.96393271545,182879.643136149
,658328.868,177.9821,-0.019,2.870762e+05,0.5,1360.577,132423.2,4.18613303417831E-12,-4.30102604773425E-14,0.0384622140210711,0.000395178516801791,25.9967989894362,0.267103096577111,0.0102744609705852,2474.38654142596,240828.842360673
,658329.663,177.9821,-0.019,2.175258e+05,0.5,2173.505,174719.4,4.1869813421993E-12,-5.20859439889153E-14,0.038452530121229,0.000478348520434146,26.0020671672325,0.32346507026876,0.012439975183065,3952.80202423092,317749.992750148
,658330.474,177.9821,-0.019,1.648255e+05,0.5,2791.809,230515.4,4.18824546114634E-12,-5.07245128639453E-14,0.0384412344495659,0.000465567959049192,26.0099176215531,0.31501028610284,0.0121111604691053,5077.26840585418,419222.288302258
,658331.27,177.9821,-0.019,1.248930e+05,0.5,4177.246,303695,4.19529379460113E-12,-5.77051786243514E-14,0.0383750197917849,0.000527838449514,26.053689309299,0.358361742710654,0.0137547407761076,7596.86609624109,552308.925329736
,658332.066,177.9821,-0.019,9.463495e+04,0.5,6233.2,399903.4,4.20443841172827E-12,-6.55335901319784E-14,0.038289496619439,0.000596809355280018,26.1104793757753,0.406977885271999,0.0155867642035552,11335.8863114813,727276.43553469
,658332.877,177.9821,-0.019,7.170755e+04,0.5,9241.027,526593.6,4.21352621328036E-12,-7.39418585834153E-14,0.0382044301752773,0.000670437640657525,26.1669166051411,0.459195065900643,0.0175486884003148,16806.0115948997,957679.070453965
,658333.672,177.9821,-0.019,5.433485e+04,0.5,13796,693265.9,4.22347200897317E-12,-8.40471453100374E-14,0.0381111082887204,0.000758411527166109,26.2286821652188,0.521951100077703,0.0199000123906282,25089.8234539556,1260794.36341314
,658334.468,177.9821,-0.019,4.117107e+04,0.5,19909.23,911815.1,4.23754221592814E-12,-9.25255598548686E-14,0.0379814997298243,0.000829315520072008,26.3160612186224,0.574603903242701,0.021834722851157,36207.5286897793,1658254.55796251
,658335.264,177.9821,-0.019,3.119651e+04,0.5,29510.93,1199595,4.25027303737947E-12,-1.04559880698897E-13,0.0378628730877897,0.000931454863760392,26.3951223959759,0.649339659942796,0.0246007444179077,53669.4711265614,2181619.80039488
,658336.075,177.9821,-0.019,2.363846e+04,0.5,44152.8,1577474,4.26479668234279E-12,-1.19369774054054E-13,0.0377272125108548,0.00105596800235647,26.4853173982902,0.741312327190957,0.0279895579895453,80297.6193822709,2868841.99501342
,658336.87,177.9821,-0.019,1.791157e+04,0.5,66120.05,2073602,4.28075431068427E-12,-1.3649856098719E-13,0.0375778130236183,0.00119822746892233,26.5844177500837,0.847685829226835,0.0318865674319373,120247.925577466,3771115.40256373
,658338.649,177.9821,-0.019,1.357207e+04,0.5,100157,2723824,4.29939763010318E-12,-1.58091994357288E-13,0.0374023362221609,0.00137531124955319,26.7001968291221,0.981785759217329,0.0367707311485617,182148.553760353,4953628.82572101
,658340.926,177.9821,-0.019,1.028394e+04,0.5,150957.3,3575234,4.32097581754386E-12,-1.82444797398356E-13,0.0371995553815138,0.00157067885391384,26.8342020785663,1.13302197658524,0.0422230544909788,274535.517982445,6502028.83927076
,658343.188,177.9821,-0.019,7.792469e+03,0.5,228786,4691254,4.34335817338315E-12,-2.11819599419609E-13,0.0369858679447904,0.00180374986807724,26.9732013891265,1.31544590274001,0.0487686234853197,416077.149082102,8531656.61334176
,658345.466,177.9821,-0.019,5.904585e+03,0.5,347080.5,6150589,4.36852894748738E-12,-2.46518050768535E-13,0.0367432158279762,0.00207343617354076,27.1295173851671,1.5309308521188,0.0564304491813711,631211.109691985,11185647.4447551
,658347.837,177.9821,-0.019,4.474074e+03,0.5,529088.9,8051708,4.39905960455714E-12,-2.89068307893129E-13,0.0364470231651094,0.00239498444239437,27.3191194232241,1.79517722756492,0.0657113869504458,962217.098611739,14643080.0393449
,658350.208,177.9821,-0.019,3.390107e+03,0.5,808655.3,10527750,4.43317750194345E-12,-3.40520289975288E-13,0.0361096433677159,0.00277364626728535,27.5309990058968,2.11470525614811,0.0768117878938995,1470645.0211732,19146085.0150319
,658352.595,177.9821,-0.019,2.568774e+03,0.5,1236490,13739320,4.47325180911889E-12,-4.0257677450248E-13,0.0357080771350195,0.0032136001124277,27.7798691922418,2.50008955738094,0.0899964481502724,2248718.16487254,24986743.4892288
,658354.966,177.9821,-0.019,1.946446e+03,0.5,1890832,17890320,4.51997327971344E-12,-4.77717006539129E-13,0.0352316452131489,0.00372364061580054,28.0700197129301,2.96672678374892,0.105690228011573,3438724.34481659,32535877.8149297
,658357.353,177.9821,-0.019,1.474880e+03,0.5,2887071,23227730,4.57509213169059E-12,-5.68657196193174E-13,0.0346605279747974,0.0043081009276725,28.4123198031755,3.53148519233148,0.124294151860729,5250514.76435452,42242653.3006776
,658359.74,177.9821,-0.019,1.117550e+03,0.5,4394428,30050810,4.63987041336008E-12,-6.78503390119637E-13,0.0339780285590424,0.0049687179841294,28.8146070581894,4.21365401017494,0.14623326293035,7991839.85946065,54651313.2464745
,658362.033,177.9821,-0.019,8.467957e+02,0.5,6658397,38707380,4.71605951286141E-12,-8.11250890973707E-13,0.0331626601363716,0.00570460095113738,29.2877579802339,5.03804493800189,0.172018798482357,12109162.4540698,70394413.6391107
,658364.327,177.9821,-0.019,6.416440e+02,0.5,10015390,49566820,4.8078856288409E-12,-9.71473450349183E-13,0.0321780876974576,0.00650185139462728,29.8580181844866,6.03306197058285,0.20205835274484,18214291.600646,90143720.1343863
,658366.511,177.9821,-0.019,4.861923e+02,0.5,14936960,63036450,4.91692410498164E-12,-1.16510207473845E-12,0.0310080539143932,0.00734759113175211,30.5351708987461,7.23553795157777,0.236957506331654,27164807.8674106,114639997.221231
,658368.305,177.9821,-0.019,3.684033e+02,0.5,22020150,79499860,5.0469349618612E-12,-1.39791774350833E-12,0.029632119526479,0.00820760837554929,31.3425666707264,8.68137402348124,0.276983506637622,40046511.7374326,144580853.291837
,658370.676,177.9821,-0.019,2.791500e+02,0.5,32043670,99312770,5.19957059097893E-12,-1.67766264256887E-12,0.0280488485737675,0.00905007530831912,32.2904672119662,10.4186508490909,0.322654075603772,58275588.8023204,180613211.512271
,658373.063,177.9821,-0.019,2.115173e+02,0.5,45984320,122700900,5.37706562474787E-12,-2.01514989987364E-12,0.0262585826399476,0.00984086560784635,33.3927500770448,12.5145203109582,0.374767585241836,83628477.1274426,223147573.111152
,658375.465,177.9821,-0.019,1.602760e+02,0.5,64988980,149668300,5.58225686016847E-12,-2.42392797566586E-12,0.0242698419215887,0.0105384525062775,34.6670323939398,15.0531213016324,0.434220071985851,118190927.417559,272191303.541147
,658377.867,177.9821,-0.019,1.214445e+02,0.5,90394540,179866700,5.81687115094404E-12,-2.92335041410588E-12,0.0221004683985579,0.0111069012478251,36.1240383007143,18.1546435506709,0.502564065499617,164394248.318464,327111028.431835
,658380.192,177.9821,-0.019,9.202165e+01,0.5,123603100,212464300,6.08194773116042E-12,-3.53823015729887E-12,0.0197810922313476,0.0115078360043569,37.7702216676615,21.9731808393699,0.581759382635106,224788341.357032,386394011.109615
,658382.485,177.9821,-0.019,6.972812e+01,0.5,165717300,245804400,6.38417595944555E-12,-4.30410685375944E-12,0.0173407366765232,0.0116908406116587,39.6471248705728,26.7294421349421,0.674183619170365,301378501.034082,447027326.776274
,658384.825,177.9821,-0.019,5.283509e+01,0.5,217295500,277667800,6.72817951889427E-12,-5.26529591349047E-12,0.0148428397860297,0.0116156151081444,41.7834619897284,32.6986357971253,0.782573636554185,395180177.757249,504975071.096567
,658386.557,177.9821,-0.019,4.003407e+01,0.5,277695900,305222200,7.12609763009852E-12,-6.4834343467745E-12,0.0123629236841847,0.011247980058826,44.2546202321381,40.2635411006205,0.909815537664036,505026174.607662,555086337.505648
,658388.834,177.9821,-0.019,3.033521e+01,0.5,345035200,326394200,7.59122019052544E-12,-8.02476936379991E-12,0.0100175401653294,0.0105896611350706,47.143132759128,49.8355676668651,1.0571119217192,627491465.163834,593590377.96427
,658390.379,177.9821,-0.019,2.298591e+01,0.5,416028500,339329900,8.15177425710817E-12,-9.99431649413543E-12,0.00789140583087845,0.00967509709787324,50.6242957495734,62.0668848346444,1.22602959538785,756602030.792545,617115633.781415
,658392.001,177.9821,-0.019,1.741690e+01,0.5,486874300,344667000,8.85095025961309E-12,-1.25027931655306E-11,0.00607359100133052,0.00857951404474202,54.9663311906248,77.6450719738286,1.41259331470666,885444348.453769,626821845.491773
,658393.655,177.9821,-0.019,1.319742e+01,0.5,554875200,344506500,9.73956576844088E-12,-1.56869130297303E-11,0.004599989590925,0.00740891723164129,60.4848272759805,97.4191506741532,1.61063782541113,1009112844.80852,626529955.330541
,658395.246,177.9821,-0.019,1.000008e+01,0.5,618449900,341733200,1.08937879072474E-11,-1.9714976601215E-11,0.00345748409943061,0.00625716405530528,67.6527984528926,122.434303830917,1.80974485358754,1124731719.78229,621486347.952688
,658446.648,175.9895,-0.019,5.000000e+05,0.5,433.0996,76361.41,4.16833119025995E-12,-2.3641556267349E-14,0.0386293109485833,0.000219094161830001,25.8862456567522,0.146819219805411,0.00567170773824108,787.648050302898,138873.173064303
,658447.444,175.9895,-0.019,3.788642e+05,0.5,657.9017,100655.8,4.17329590832965E-12,-2.72773001922703E-14,0.0385829488368359,0.000252184053286222,25.9170776385941,0.169397982406012,0.00653615290922133,1196.47995818043,183055.686548033
,658448.239,175.9895,-0.019,2.870762e+05,0.5,1286.814,132568,4.18160807163503E-12,-4.05901258908104E-14,0.0385042710668928,0.000373754111615719,25.9686979853086,0.252073533049204,0.00970682215919377,2340.23891548843,241092.180026383
,658449.035,175.9895,-0.019,2.175258e+05,0.5,2066.072,174925.7,4.18210715986216E-12,-4.93954547787474E-14,0.0384979329612342,0.000454704490815718,25.9717974320325,0.306756545573316,0.0118111403870329,3757.4211164947,318125.176178573
,658449.846,175.9895,-0.019,1.648255e+05,0.5,2632.001,230811.8,4.18293669168119E-12,-4.76990065301756E-14,0.038490662738916,0.00043891803980338,25.9769490055202,0.296221232014473,0.0114032341500738,4786.63673678128,419761.330319636
,658450.642,175.9895,-0.019,1.248930e+05,0.5,3943.281,304105.7,4.18971617448139E-12,-5.43272559055129E-14,0.0384269160055141,0.00049827453998113,26.0190510720742,0.337384106021491,0.0129668105530413,7171.37026089717,553055.836789039
,658451.438,175.9895,-0.019,9.463495e+04,0.5,5883.812,400482.6,4.19847146424241E-12,-6.16831212716035E-14,0.0383449532033089,0.000563356549815316,26.0734233307084,0.383065633998337,0.0146918043380661,10700.4787123996,728329.786197529
,658452.249,175.9895,-0.019,7.170755e+04,0.5,8730.617,527367.6,4.20748468903595E-12,-6.96552790754248E-14,0.038260583970074,0.000633407332644357,26.1293974221411,0.432574472405019,0.0165550879500371,15877.7645095755,959086.690296916
,658453.044,175.9895,-0.019,5.433485e+04,0.5,12947.76,694409.6,4.21671969486642E-12,-7.86237324432203E-14,0.0381739812420127,0.000711780982529737,26.1867488221756,0.488270523520718,0.0186457099671433,23547.1884984189,1262874.33087358
,658453.84,175.9895,-0.019,4.117107e+04,0.5,18587.18,913500.4,4.22998974264211E-12,-8.6068468874937E-14,0.0380517006088125,0.000774245756785774,26.2691587125895,0.53450396019473,0.0203472051024827,33803.2085174611,1661319.49558697
,658454.636,175.9895,-0.019,3.119651e+04,0.5,27485.12,1202026,4.24202635929155E-12,-9.69967401106893E-14,0.037939602854483,0.000867514127987089,26.3439087267419,0.602370907637229,0.0228656618076481,49985.2717027242,2186040.89062514
,658455.447,175.9895,-0.019,2.363846e+04,0.5,40780.77,1581119,4.25546739721844E-12,-1.09758492035365E-13,0.0378143871264758,0.000975321796838675,26.4273805032817,0.681624169975071,0.0257923470655909,74165.1434920533,2875470.90241336
,658456.242,175.9895,-0.019,1.791157e+04,0.5,61266.57,2078787,4.27070908302775E-12,-1.2586748761896E-13,0.0376717755875661,0.00111027271002749,26.5220346958287,0.781664545349965,0.0294722691646619,111421.239847014,3780545.00060727
,658458.021,175.9895,-0.019,1.357207e+04,0.5,92070.41,2731500,4.28824027415517E-12,-1.44543305956427E-13,0.0375077396303257,0.00126426980264958,26.6309072156612,0.897645449759431,0.033706904631155,167442.0362593,4967588.63181209
,658460.298,175.9895,-0.019,1.028394e+04,0.5,138668.9,3586950,4.30810186557495E-12,-1.66548111009974E-13,0.0373214578893915,0.00144282064481474,26.7542520294869,1.03430008760973,0.0386592787744463,252187.461550755,6523335.91172557
,658462.56,175.9895,-0.019,7.792469e+03,0.5,209470.5,4708947,4.32876445784322E-12,-1.92558645354609E-13,0.0371253596375334,0.00165146637792991,26.8825712332516,1.19583117786521,0.0444835119189067,380949.395753247,8563833.63902825
,658464.838,175.9895,-0.019,5.904585e+03,0.5,318101.1,6175208,4.35341638132432E-12,-2.24255853350573E-13,0.0368902881214539,0.00190031513606528,27.0356650537797,1.39267775155734,0.051512613016436,578508.295122431,11230420.3038166
,658467.194,175.9895,-0.019,4.474074e+03,0.5,481786.6,8092928,4.38002906874681E-12,-2.6075103015036E-13,0.0366336104450836,0.00218086490106687,27.2009356459569,1.61932075778808,0.059531803569734,876191.703137251,14718043.9798183
,658469.565,175.9895,-0.019,3.390107e+03,0.5,735287.8,10591690,4.411154644657E-12,-3.06227636395101E-13,0.0363289542933108,0.00252199949947828,27.3942322597436,1.9017403994033,0.06942119718383,1337216.6635146,19262368.23565
,658471.936,175.9895,-0.019,2.568774e+03,0.5,1122905,13839660,4.44750902313174E-12,-3.60856416965427E-13,0.0359688577602417,0.00291839613279981,27.6200008776727,2.24099703934512,0.081136747579059,2042149.04360423,25169224.8523319
,658474.307,175.9895,-0.019,1.946446e+03,0.5,1718640,18047350,4.48997763140643E-12,-4.27578295785273E-13,0.0355408864814896,0.00338454061912399,27.8837401959562,2.65535445649241,0.0952294935267505,3125570.75825647,32821457.3290624
,658476.694,175.9895,-0.019,1.474880e+03,0.5,2625366,23476670,4.53973799396467E-12,-5.07673097516089E-13,0.0350319974138707,0.00391758349554959,28.1927628984137,3.15276064107715,0.111828721875803,4774570.12482006,42695383.124585
,658479.096,175.9895,-0.019,1.117550e+03,0.5,4002157,30445990,4.59812544453383E-12,-6.04428364284399E-13,0.0344248530315262,0.00452518267706499,28.5553616986809,3.75363194660142,0.131451038379767,7278443.93773648,55369999.5637066
,658481.374,175.9895,-0.019,8.467957e+02,0.5,6079493,39333490,4.66682946299947E-12,-7.21318068966141E-13,0.0336990816957224,0.00520862326926933,28.9820286352629,4.47954250217513,0.154562765724577,11056350.1057958,71533076.2487625
,658483.667,175.9895,-0.019,6.416440e+02,0.5,9186463,50561180,4.74899502575221E-12,-8.62845113410264E-13,0.0328236123303237,0.00596372355627109,29.4922946973534,5.35845631020346,0.181690043626355,16706779.8518625,91952093.347613
,658485.867,175.9895,-0.019,4.861923e+02,0.5,13775980,64604990,4.84655642044819E-12,-1.03345057892534E-12,0.0317796292947784,0.00677649725775489,30.0981722330964,6.41795345405504,0.213233993225601,25053414.4755888,117492591.573251
,658487.645,175.9895,-0.019,3.684033e+02,0.5,20452600,81930020,4.96362938585958E-12,-1.23909558886024E-12,0.0305379172422041,0.00762333276847612,30.8252208777639,7.695053809636,0.249634993376054,37195717.8293978,149000415.872648
,658490.032,175.9895,-0.019,2.791500e+02,0.5,30004690,103027700,5.10121593368166E-12,-1.48562379547616E-12,0.0290980541193599,0.00847420735835719,31.6796633424867,9.22604773178164,0.291229349000317,54567438.0175896,187369295.728262
,658492.403,175.9895,-0.019,2.115173e+02,0.5,43433560,128268500,5.26268407541101E-12,-1.78202056272903E-12,0.0274500758132346,0.00929499070183773,32.6824157131026,11.0667362900477,0.338614390906575,78989587.7338929,233272979.102907
,658494.821,175.9895,-0.019,1.602760e+02,0.5,61978440,157854500,5.4504658608325E-12,-2.1400173661673E-12,0.025597295897738,0.010050270774417,33.8485815491194,13.2899745058088,0.392630175256328,112715868.190169,287078974.805192
,658497.224,175.9895,-0.019,1.214445e+02,0.5,87092230,191731700,5.66605670401302E-12,-2.57375026486983E-12,0.0235583372400327,0.0107011418838225,35.1874476979892,15.9835503885181,0.454240117831324,158388567.331929,348689076.799563
,658499.548,175.9895,-0.019,9.202165e+01,0.5,120448100,229300900,5.91151122055018E-12,-3.10522241580365E-12,0.0213486324602816,0.0112140956160192,36.711773770612,19.2841083410491,0.525284026360123,219050562.79823,417013561.81742
,658501.826,175.9895,-0.019,6.972812e+01,0.5,163628000,269263000,6.19077000697823E-12,-3.76205908239095E-12,0.0189956680178657,0.0115434469883621,38.44603173077,23.363207273344,0.607688393875133,297578836.773256,489689847.251554
,658504.166,175.9895,-0.019,5.283509e+01,0.5,217846900,309500300,6.50841239166043E-12,-4.58105359976973E-12,0.0165444584018317,0.0116450904086942,40.4186602061881,28.4493418199318,0.703866522908055,396182970.49808,562866619.74096
,658505.897,175.9895,-0.019,4.003407e+01,0.5,283539000,346950700,6.87003360746854E-12,-5.61440705848993E-12,0.0140531226964306,0.0114846528807212,42.6644068131217,34.8666921363344,0.817231381864916,515652613.243774,630975051.480596
,658508.175,175.9895,-0.019,3.033521e+01,0.5,359470500,378732400,7.28768959224479E-12,-6.91704597116337E-12,0.01162388004723,0.0110327027012154,45.2581415545439,42.9563638433962,0.949141135007198,653743938.960941,688774213.706356
,658510.406,175.9895,-0.019,2.298591e+01,0.5,442753600,401951900,7.78291409291728E-12,-8.57294923380101E-12,0.00934773377587025,0.0102966120600702,48.3335936946247,53.239884198165,1.10150891188722,805205107.103745,731001899.679763
,658512.746,175.9895,-0.019,1.741690e+01,0.5,529468800,415671800,8.3827091212153E-12,-1.06776137788489E-11,0.00732481062587037,0.00933009815028788,52.0584516143844,66.3103099756254,1.27376646671725,962907996.25817,755953325.368798
,658515.133,175.9895,-0.019,1.319742e+01,0.5,615384500,420844900,9.13125762083456E-12,-1.3352269221674E-11,0.00561929066474471,0.00821686178465889,56.7071010289068,82.9205035230873,1.46225961155761,1119156890.4973,765361281.711916
,658517.426,175.9895,-0.019,1.000008e+01,0.5,697458600,420265200,1.00874943995598E-11,-1.67408810470741E-11,0.0042520312528722,0.00705653421883251,62.6455399461271,103.964521894913,1.65956781575063,1268419334.62185,764307021.733932
,658567.455,173.9761,-0.019,5.000000e+05,0.5,394.3737,76426.04,4.16482929847846E-12,-2.14913547831257E-14,0.0386620056351613,0.000199503705958852,25.8644981451508,0.133465999705679,0.00516020063318733,717.219955630852,138990.711139819
,658568.251,173.9761,-0.019,3.788642e+05,0.5,603.9105,100749.5,4.16944293428401E-12,-2.4992385740524E-14,0.0386188655182989,0.000231488378449408,25.8931498295736,0.15520816540184,0.00599417863115946,1098.2899265722,183226.092206023
,658569.047,173.9761,-0.019,2.870762e+05,0.5,1208.891,132705.9,4.17730973797525E-12,-3.80534109368961E-14,0.0385443240131553,0.000351121437709908,25.9420043959672,0.236319980017807,0.00910954976380101,2198.52578755261,241342.969143105
,658569.858,173.9761,-0.019,2.175258e+05,0.5,1954.699,175119.3,4.17754598726888E-12,-4.66301827598014E-14,0.0385405407645547,0.000430193339580128,25.9434715555982,0.289583603327881,0.0111620992089393,3554.87480542356,318477.26300234
,658570.653,173.9761,-0.019,1.648255e+05,0.5,2490.905,231087,4.17801309761518E-12,-4.50351327202099E-14,0.038536555671538,0.000415388573156483,25.9463724127089,0.279677994758159,0.0107790788750557,4530.03527765839,420261.817374908
,658571.449,173.9761,-0.019,1.248930e+05,0.5,3717.046,304495,4.18443957746344E-12,-5.10804919412541E-14,0.0384761081068162,0.00046968739629225,25.986282253954,0.317220993799342,0.0122072480664707,6759.93243767989,553763.829560177
,658572.245,173.9761,-0.019,9.463495e+04,0.5,5535.61,401038.4,4.19275893538296E-12,-5.78734562333563E-14,0.0383981693105515,0.000530017300131813,26.0379472807912,0.359406783357954,0.0138031919137918,10067.2280088396,729340.580911628
,658573.056,173.9761,-0.019,7.170755e+04,0.5,8214.028,528186.1,4.20109993320975E-12,-6.5332943222442E-14,0.038319966245321,0.000595928737424406,26.0897466961715,0.405731824209801,0.0155513899362365,14938.2801077013,960575.239187686
,658573.851,173.9761,-0.019,5.433485e+04,0.5,12170.09,695547.6,4.20999533930421E-12,-7.36628552509027E-14,0.0382365408475443,0.000669029903062409,26.1449891077908,0.457462394365006,0.0174971346317635,22132.8942823101,1264943.93214138
,658574.647,173.9761,-0.019,4.117107e+04,0.5,17371.71,915080.5,4.22291203363623E-12,-8.01669396340964E-14,0.0381175194000598,0.000723615564900807,26.2252045962656,0.49785417669483,0.0189838052499206,31592.7179612434,1664193.11330512
,658575.458,173.9761,-0.019,3.119651e+04,0.5,25624.06,1204346,4.23415160084298E-12,-9.00871964278509E-14,0.038012829122985,0.000808773404168832,26.2950047595706,0.559461134640314,0.0212763275669949,46600.6916188435,2190260.11289342
,658576.254,173.9761,-0.019,2.363846e+04,0.5,37972.59,1584430,4.24696037452136E-12,-1.01783029258437E-13,0.0378935737251921,0.000908160750996568,26.3745500372528,0.632094806964703,0.0239660887511597,69058.1022897535,2881492.3872971
,658577.05,173.9761,-0.019,1.791157e+04,0.5,56546.34,2083678,4.26124714802573E-12,-1.15640674833776E-13,0.0377604102838572,0.00102473270747711,26.4632740161536,0.718153807848712,0.027137753530056,102836.886602446,3789439.92134613
,658577.845,173.9761,-0.019,1.357207e+04,0.5,84613.34,2739175,4.27700224116368E-12,-1.32116949377949E-13,0.0376131293069367,0.00116187264359225,26.5611165801675,0.820475065659315,0.0308900818677156,153880.382897182,4981546.61927289
,658579.53,173.9761,-0.019,1.028394e+04,0.5,127579.9,3597642,4.29631503853851E-12,-1.52356305320329E-13,0.0374327058933373,0.00132744193963751,26.6810532633016,0.946165879547405,0.0354620887792615,232020.670286555,6542780.70676541
,658581.808,173.9761,-0.019,7.792469e+03,0.5,191917.3,4725259,4.3152389150429E-12,-1.75264255658782E-13,0.0372539635199741,0.00151307686902494,26.7985746630203,1.08842924656093,0.0406151916752076,349026.614581026,8593499.13628694
,658584.07,173.9761,-0.019,5.904585e+03,0.5,290466.5,6201993,4.33660491271442E-12,-2.03102204546017E-13,0.0370502999570606,0.00173522784570662,26.931262167727,1.26130897962027,0.046834380496721,528251.174564249,11279132.3160821
,658586.441,173.9761,-0.019,4.474074e+03,0.5,438810.2,8130720,4.36241490244297E-12,-2.35436979237261E-13,0.0368046804714004,0.00198632706557246,27.0915478321849,1.46211498152078,0.0539694147627762,798033.520425843,14786773.6556644
,658588.812,173.9761,-0.019,3.390107e+03,0.5,668873.4,10649140,4.39117767679865E-12,-2.75810247840146E-13,0.0365260048512624,0.00229420150859885,27.2701709330749,1.71284178352308,0.0628100860726782,1216433.42411184,19366848.5456985
,658591.183,173.9761,-0.019,2.568774e+03,0.5,1021269,13930280,4.42388768255563E-12,-3.24327963951615E-13,0.0362043763994447,0.00265424724277506,27.4733072017182,2.01414738056892,0.0733128838759881,1857310.73564785,25334029.1290351
,658593.554,173.9761,-0.019,1.946446e+03,0.5,1560613,18188750,4.46262092674968E-12,-3.82897353163775E-13,0.0358193473828675,0.00307333594541786,27.7138490945105,2.37787605948355,0.0858010033674662,2838178.06972658,33078611.6517929
,658595.957,173.9761,-0.019,1.474880e+03,0.5,2385082,23698850,4.5077599285184E-12,-4.53666615292748E-13,0.0353635354550586,0.00355903058039618,27.9941721387101,2.8173686095713,0.100641254744429,4337582.36468594,43099446.4019843
,658598.344,173.9761,-0.019,1.117550e+03,0.5,3640062,30796680,4.56059981310669E-12,-5.39047263435434E-13,0.0348213732862339,0.00411576694913332,28.3223193445086,3.34760105302944,0.118196571838263,6619927.00358455,56007775.0194233
,658600.637,173.9761,-0.019,8.467957e+02,0.5,5542176,39894020,4.62197905491589E-12,-6.42096770158974E-13,0.0341793173997726,0.00474827537032874,28.7034978207801,3.98756096122626,0.138922475097772,10079169.1353109,72552473.0841239
,658602.914,173.9761,-0.019,6.416440e+02,0.5,8399706,51451240,4.69574710461833E-12,-7.66607279613576E-13,0.0334014268589943,0.00545297189331211,29.1616134956283,4.76079837626674,0.163255657200876,15275959.7423261,93570783.421796
,658605.114,173.9761,-0.019,4.861923e+02,0.5,12657150,66012020,4.78307672175775E-12,-9.17107513583074E-13,0.0324717568193958,0.0062261372523764,29.7039494615573,5.69543764798213,0.191740080064206,23018676.3504084,120051458.947447
,658606.908,173.9761,-0.019,3.684033e+02,0.5,18901420,84136890,4.88795862910301E-12,-1.09808383684375E-12,0.0313604876922577,0.00704515877965294,30.3552889771966,6.81934007995022,0.224650804183516,34374694.8991784,153013896.49644
,658609.279,173.9761,-0.019,2.791500e+02,0.5,27935450,106432100,5.01160604173246E-12,-1.31540644221541E-12,0.0300595568554585,0.00788979309398028,31.123166372742,8.16896084966299,0.262472036162023,50804255.4803424,193560640.680903
,658611.666,173.9761,-0.019,2.115173e+02,0.5,40782080,133421600,5.15765726022244E-12,-1.5765062853314E-12,0.028552863993288,0.00872756123149018,32.0301762881571,9.79044781203138,0.305663250927886,74167525.8977307,242644562.840264
,658614.069,173.9761,-0.019,1.602760e+02,0.5,58726490,165530300,5.32833229724739E-12,-1.89037447144708E-12,0.026841984670322,0.00952294259311931,33.090105486256,11.7396376913324,0.354777886586323,106801773.424941,301038417.170216
,658616.455,173.9761,-0.019,1.214445e+02,0.5,83339000,202931700,5.52594521734523E-12,-2.26936820845799E-12,0.024934496618416,0.0102399773602752,34.3173248124348,14.0932714432664,0.410675118771488,151562829.575906,369057736.025738
,658618.78,173.9761,-0.019,9.202165e+01,0.5,116473900,245400600,5.75202736730211E-12,-2.7300709956553E-12,0.0228475649896384,0.0108440851401612,35.7213442641679,16.9543362147047,0.474627608897452,211822962.307457,446292963.865959
,658621.073,173.9761,-0.019,6.972812e+01,0.5,160108800,292009600,6.00984785295585E-12,-3.29519826717799E-12,0.0206003699714768,0.0112951783629346,37.3224657015841,20.463899805081,0.548299781924978,291178713.063546,531057502.961741
,658623.397,173.9761,-0.019,5.283509e+01,0.5,216194800,340875700,6.30201603668875E-12,-3.99694990475624E-12,0.018221642560105,0.011556776763358,39.136893834087,24.8219305015924,0.634233534393915,393178411.399191,619926872.480685
,658625.145,173.9761,-0.019,4.003407e+01,0.5,285914800,389146400,6.63446204140732E-12,-4.87449167633715E-12,0.0157622454892705,0.0115808838694529,41.2014560180756,30.2716562638557,0.734722973153548,519973315.082126,707713429.526122
,658627.407,173.9761,-0.019,3.033521e+01,0.5,369223800,433328000,7.01476385688049E-12,-5.97703764201729E-12,0.0132995030082086,0.0113320464839618,43.5632132225057,37.118707136912,0.852065410035816,671481585.749391,788063425.460689
,658629.637,173.9761,-0.019,2.298591e+01,0.5,464221700,469469700,7.45723838756366E-12,-7.37387712472192E-12,0.010917917719602,0.0107958710098942,46.3110765460547,45.7933849256718,0.988821429796215,844247643.990659,853791815.742352
,658631.977,173.9761,-0.019,1.741690e+01,0.5,567046500,494865400,7.98335556407906E-12,-9.14780833508779E-12,0.00872033017466085,0.00999227811115068,49.5783789397172,56.8098845735434,1.14586006619174,1031247939.63347,899977204.948616
,658634.364,173.9761,-0.019,1.319742e+01,0.5,672731500,508929400,8.62520603422766E-12,-1.14012823649312E-11,0.00679543039831094,0.00898258203397429,53.5644103241698,70.8044497016565,1.3218562338902,1223449881.62618,925554421.319769
,658636.704,173.9761,-0.019,1.000008e+01,0.5,776454500,513326200,9.42979927945105E-12,-1.42634646052092E-11,0.00519357549784784,0.00785577487841785,58.5611098302657,88.5792255542461,1.51259472047209,1412083670.99372,933550574.970273
,658686.937,171.9842,-0.019,5.000000e+05,0.5,357.9886,76489.83,4.16137562281427E-12,-1.94761190250443E-14,0.0386942753869301,0.000181097401756306,25.8430500661519,0.120950946196529,0.00468021173533789,651.048910737077,139106.721565894
,658687.748,171.9842,-0.019,3.788642e+05,0.5,551.7757,100837,4.16584989786902E-12,-2.27953503524659E-14,0.0386524056423973,0.000211504290885466,25.8708362899227,0.141564096546481,0.00547195672223489,1003.4760002307,183385.222356228
,658688.543,171.9842,-0.019,2.870762e+05,0.5,1134.803,132837,4.17322879728104E-12,-3.56511556180952E-14,0.0385824019047797,0.000329602636530106,25.9166608643477,0.221401450641345,0.00854282315921016,2063.78710677147,241581.391573869
,658689.339,171.9842,-0.019,2.175258e+05,0.5,1852.703,175310.6,4.17304127972144E-12,-4.41011901052404E-14,0.0385826423801291,0.000407745893777058,25.9154963394116,0.273878007459429,0.0105681173870833,3369.38179056349,318825.166976444
,658690.135,171.9842,-0.019,1.648255e+05,0.5,2345.831,231354.9,4.17323094509827E-12,-4.23146193193696E-14,0.0385812312407582,0.000391195726836731,25.916674202761,0.262783013291428,0.0101395345419526,4266.19930724964,420749.028429077
,658690.946,171.9842,-0.019,1.248930e+05,0.5,3499.035,304879.7,4.17923190567602E-12,-4.79640943987976E-14,0.0385247189503068,0.000442139440481891,25.9539414765456,0.29786748548488,0.0114767726417994,6363.45102995154,554463.45663199
,658691.741,171.9842,-0.019,9.463495e+04,0.5,5231.742,401580,4.18719136131934E-12,-5.45502886275501E-14,0.0384500258123194,0.000500922891935344,26.0033714317656,0.338769187860871,0.0130278948154789,9514.60446047002,730325.551075636
