Repository: AlexiLJ/BunchOfScripts

ScriptCutter.py:                filters out a threshold values from an CSV file

From_dat_to_csv.py:             converts .dat file from PPMS to .csv 
                    
Convert_all_files_to_csv.py     Converts all files in a rectory from .dat to .csv
                                and removes LCR head

temp_script.py:                 Script for measuring RaspberryPi CPU and GPU temperatures
                                Run in bash with "watch python3 temp_script.py"

File: Scripts/Data_examples/Nb-PrO2/Jan 31 2019 Pr0.994Nb0.006O2 1300C 10h air.dat (part 23 of 45)
Comment,Time Stamp (sec),Temperature (K),Magnetic Field (Oe),Frequency (Hz),AC Voltage (Vrms),Re[Impedance] (Ohm),-Im[Impedance] (Ohm),Re[Cp] (F),Im[Cp] (F),Re[Modulus],Im[Modulus],Re[Permittivity],Im[Permittivity],Loss Factor,Re[Sp.Impedance] (Ohm-cm),-Im[Sp.Impedance] (Ohm-cm)
,658692.537,171.9842,-0.019,7.170755e+04,0.5,7731.849,528954.9,4.19511212083952E-12,-6.13208677269101E-14,0.0383757427794808,0.000560946591918868,26.0525610756228,0.380815960491137,0.0146172178384206,14061.3747740391,961973.40215314
,658693.348,171.9842,-0.019,5.433485e+04,0.5,11458.13,696614.9,4.20369472599286E-12,-6.91436267739042E-14,0.0382952138413791,0.000629891118568267,26.1058609251869,0.42939700003935,0.0164482987659322,20838.1022624291,1266884.95624782
,658694.144,171.9842,-0.019,4.117107e+04,0.5,16295.35,916634.8,4.21593832545396E-12,-7.49482679379903E-14,0.0381822634967852,0.000678779975920987,26.1818963477352,0.46544508745475,0.0177773634603443,29635.2170643966,1667019.81036183
,658694.939,171.9842,-0.019,3.119651e+04,0.5,23882.16,1206516,4.22679335140903E-12,-8.36664868972204E-14,0.0380813209344718,0.000753793733003463,26.2493084260125,0.519587128326006,0.0197943168594532,43432.819520087,2194206.54061849
,658695.735,171.9842,-0.019,2.363846e+04,0.5,35271.5,1587711,4.23852654536274E-12,-9.41602023572061E-14,0.0379720428373601,0.000843560892969783,26.3221741190587,0.584755389639788,0.0222153150038011,64145.818205001,2887459.3132722
,658696.546,171.9842,-0.019,1.791157e+04,0.5,52428.44,2088304,4.25225873890446E-12,-1.06756148605341E-13,0.0378442426504576,0.000950108128483667,26.4074540354572,0.662978962569974,0.0251057508868441,95347.9489392797,3797852.90505866
,658697.342,171.9842,-0.019,1.357207e+04,0.5,78025.98,2746138,4.26678383218533E-12,-1.21232068437353E-13,0.037708742117131,0.00107141795432583,26.4976580321393,0.752877581411618,0.0284129858004223,141900.410482884,4994209.74196859
,658699.027,171.9842,-0.019,1.028394e+04,0.5,117388.8,3607807,4.28506128682184E-12,-1.39424920009987E-13,0.0375384705734822,0.00122140569449984,26.6111650110968,0.865859156893547,0.0325374389483695,213486.827157995,6561267.08364345
,658701.289,171.9842,-0.019,7.792469e+03,0.5,175998.8,4740350,4.30266588128525E-12,-1.5974854850531E-13,0.0373729410328426,0.00138757534238001,26.7204933816524,0.992073321712273,0.0371278070184691,320076.748340681,8620944.08596392
,658703.566,171.9842,-0.019,5.904585e+03,0.5,266201.7,6225175,4.32202926465689E-12,-1.84819147686838E-13,0.0371887877066605,0.0015902715198291,26.8407442148577,1.14776720963833,0.0427621231531644,484122.474350743,11321291.8034197
,658705.938,171.9842,-0.019,4.474074e+03,0.5,400509.8,8165289,4.3461420351835E-12,-2.13179530728543E-13,0.0369611612011779,0.0018129557056035,26.9904897779682,1.32389137272129,0.0490502908102824,728379.252941364,14849641.886092
,658708.309,171.9842,-0.019,3.390107e+03,0.5,608450.4,10702020,4.37258465451422E-12,-2.48598010662757E-13,0.0367073805432465,0.00208695371289631,27.1547042102097,1.54384785662742,0.0568537902190428,1106546.32621692,19463017.7153306
,658710.664,171.9842,-0.019,2.568774e+03,0.5,928700.8,14011290,4.4026075643182E-12,-2.91815041089605E-13,0.0364149189393017,0.00241366529069519,27.3411530270245,1.81223503968015,0.0662823194723684,1688963.40341746,25481356.3686701
,658713.036,171.9842,-0.019,1.946446e+03,0.5,1416571,18316790,4.43750816707002E-12,-3.43184880196505E-13,0.0360714982584858,0.00278967211828718,27.5578933806973,2.13125294247452,0.0773372954540616,2576218.9257751,33311469.073875
,658715.438,171.9842,-0.019,1.474880e+03,0.5,2164389,23900510,4.47827272542742E-12,-4.05544661009959E-13,0.0356644534557155,0.00322971144760353,27.8110501774016,2.5185207797832,0.0905582767899095,3936223.39052504,43466191.3858727
,658717.825,171.9842,-0.019,1.117550e+03,0.5,3304352,31114740,4.52599769662388E-12,-4.80656098711881E-13,0.0351809992584951,0.00373618436990979,28.1074326556557,2.9849791870535,0.106198926939451,6009394.62958285,56586208.5688409
,658720.118,171.9842,-0.019,8.467957e+02,0.5,5037288,40396990,4.58128997939531E-12,-5.71262290525314E-13,0.0346102384067948,0.00431571111124088,28.4508097889526,3.54766339621278,0.124694636902403,9160964.5264373,73467189.560105
,658722.396,171.9842,-0.019,6.416440e+02,0.5,7656414,52252810,4.64717171970378E-12,-6.80933152018889E-13,0.0339217949147956,0.00497043710167491,28.8599497627399,4.22874336141421,0.146526359060881,13924186.3982599,95028542.9017892
,658724.595,171.9842,-0.019,4.861923e+02,0.5,11577700,67278060,4.72565998330921E-12,-8.13226088694576E-13,0.0330945304143203,0.00569514853397789,29.3473789952369,5.05031134656907,0.172087304538805,21055555.8859714,122353917.637332
,658726.374,171.9842,-0.019,3.684033e+02,0.5,17383180,86133820,4.81931314860382E-12,-9.72614333586353E-13,0.0321048068450966,0.0064792625736737,29.9289855741512,6.04014710427186,0.201815964971715,31613577.6506474,156645573.877558
,658728.76,171.9842,-0.019,2.791500e+02,0.5,25859550,109544200,4.92994782644431E-12,-1.16378806285799E-12,0.0309385054704898,0.0073034978496297,30.6160510490412,7.2273776512607,0.236064985640499,47028960.8653767,199220400.000348
,658731.147,171.9842,-0.019,2.115173e+02,0.5,38058500,138194200,5.06092993673991E-12,-1.39377341449508E-12,0.0295742233436058,0.00814470201443058,31.4294785165309,8.65563683657774,0.275398678092134,69214340.8178,251324157.753017
,658733.534,171.9842,-0.019,1.602760e+02,0.5,55271370,172689300,5.21597659025314E-12,-1.66943853516819E-12,0.0280028704311454,0.00896266886635072,32.3923520450258,10.3675773487464,0.320062505320249,100518187.544089,314057991.402375
,658735.937,171.9842,-0.019,1.214445e+02,0.5,79184260,213511200,5.39577966872234E-12,-2.00111666362619E-12,0.0262344143098093,0.00972947875172667,33.5089683709957,12.4273708537103,0.370867008381762,144006893.572928,388297935.158176
,658738.261,171.9842,-0.019,9.202165e+01,0.5,111767900,260765200,5.60316704852217E-12,-2.40160195594551E-12,0.0242780574050596,0.0104059417907104,34.796889223387,14.9144718506557,0.428615091277517,203264488.171888,474235490.789752
,658740.554,171.9842,-0.019,6.972812e+01,0.5,155359300,313898200,5.84077805544284E-12,-2.89080724307741E-12,0.0221445426909959,0.0109601158951954,36.2725053909001,17.9525433620724,0.494935300680284,282541128.510446,570864773.884781
,658742.879,171.9842,-0.019,5.283509e+01,0.5,212314300,371644100,6.11098570789929E-12,-3.49110789834318E-12,0.0198663792982953,0.0113493431329922,37.950553835363,21.6805413355611,0.571283924593448,386121216.566408,675883216.635562
,658744.61,171.9842,-0.019,4.003407e+01,0.5,284990400,431281000,6.41615501656802E-12,-4.23979397338099E-12,0.0174688934469343,0.0115434413549384,39.8457217888018,26.3300451234331,0.660799803376453,518292173.243852,784340689.261048
,658746.888,171.9842,-0.019,3.033521e+01,0.5,374292000,489317500,6.76431106823756E-12,-5.17420185943232E-12,0.0150179069047445,0.0114875973395405,42.0078467901601,32.1329218570409,0.764926658049222,680698767.775293,889887625.973536
,658749.119,171.9842,-0.019,2.298591e+01,0.5,479860800,541056300,7.16299704222355E-12,-6.35283516905547E-12,0.0125827250727199,0.0111595716001743,44.483773627888,39.4524917279352,0.886896243514769,872689384.928522,983981374.720964
,658751.459,171.9842,-0.019,1.741690e+01,0.5,598544100,582176600,7.6305220232065E-12,-7.84504897124054E-12,0.0102588949883372,0.0105473168584735,47.3872057104136,48.719464838426,1.02811432132449,1088530428.9944,1058763997.75472
,658753.861,171.9842,-0.019,1.319742e+01,0.5,725379300,609877800,8.18915796120871E-12,-9.74005886013722E-12,0.00814333410758938,0.00968555667156488,50.8564567040981,60.4878894829407,1.18938466033687,1319196765.30544,1109142239.09009
,658756.201,171.9842,-0.019,1.000008e+01,0.5,854089200,624090000,8.87675183073397E-12,-1.21481482954544E-11,0.00631422774144756,0.00864124360318345,55.1265645736932,75.4426499951833,1.36853530740759,1553272487.81749,1134988976.46993
,658807.104,169.9827,-0.019,5.000000e+05,0.5,322.903,76548.73,4.15819076748838E-12,-1.75403598909388E-14,0.0387240714110589,0.000163348481821255,25.8232714200741,0.108929459853301,0.0042182672397047,587.241175902625,139213.83888986
,658807.9,169.9827,-0.019,3.788642e+05,0.5,503.0596,100930.8,4.1619995925644E-12,-2.07442510139185E-14,0.0386883606554308,0.000192830644718726,25.8469250543659,0.128826322382061,0.00498420303812117,914.879425254966,183555.809877247
,658808.695,169.9827,-0.019,2.870762e+05,0.5,1064.473,132971.8,4.16903527562738E-12,-3.3374185255467E-14,0.0386215544584866,0.00030917534348703,25.89061818042,0.207260968162921,0.00800525374553101,1935.88283861282,241826.542936698
,658809.507,169.9827,-0.019,2.175258e+05,0.5,1757.986,175494.6,4.16871325178205E-12,-4.17593449294014E-14,0.0386231373998138,0.000386900422149451,25.8886183421186,0.259334638244069,0.010017322470321,3197.12658557013,319159.794949446
,658810.302,169.9827,-0.019,1.648255e+05,0.5,2212.974,231610.9,4.16866627318187E-12,-3.98303796463309E-14,0.0386239223408717,0.000369040213212626,25.8883265947671,0.247355343197268,0.0095547057586668,4024.58154307001,421214.597782818
,658811.098,169.9827,-0.019,1.248930e+05,0.5,3300.31,305257.2,4.17412548652323E-12,-4.51288555500983E-14,0.0385724199989622,0.00041702847122615,25.9222295000778,0.280260033969392,0.0108115713568754,6002.04372595855,555149.98956573
,658811.909,169.9827,-0.019,9.463495e+04,0.5,4933.276,402102.2,4.18183385881871E-12,-5.1305714347491E-14,0.0385000248249176,0.000472345708300453,25.9701001729554,0.318619674055095,0.0122687117852128,8971.80515291651,731275.239812057
,658812.705,169.9827,-0.019,7.170755e+04,0.5,7284.889,529699.6,4.18931695674704E-12,-5.76151256593737E-14,0.038429770855689,0.000528519589176826,26.0165718428886,0.357802494160783,0.0137528686070369,13248.5197804917,963327.736128652
,658813.5,169.9827,-0.019,5.433485e+04,0.5,10828.6,697663.6,4.19750027146917E-12,-6.51503839954257E-14,0.0383528643319952,0.000595283782478322,26.0673920118039,0.404598091600335,0.0155212340159355,19693.2199371922,1268792.1538309
,658814.296,169.9827,-0.019,4.117107e+04,0.5,15293.54,918114.6,4.20930541701463E-12,-7.01167161129232E-14,0.0382439043089413,0.000637049754251775,26.1407045399249,0.43544009703094,0.0166575501576818,27813.2950555239,1669711.01946209
,658815.107,169.9827,-0.019,3.119651e+04,0.5,22345.22,1208678,4.21944378692277E-12,-7.80062181130312E-14,0.0381495602415845,0.000705283223903685,26.2036660278734,0.484435624872263,0.0184873225126957,40637.6938851694,2198138.41930125
,658815.903,169.9827,-0.019,2.363846e+04,0.5,32875.3,1590714,4.23080568709857E-12,-8.74380977379161E-14,0.038043863240847,0.000786252850733581,26.2742259055927,0.543009654101322,0.0206670086514609,59788.0163087725,2892920.66002722
,658816.698,169.9827,-0.019,1.791157e+04,0.5,48638.52,2092688,4.24373275444496E-12,-9.86333750906615E-14,0.0379236894933404,0.000881427202667396,26.3545058127488,0.612534767754916,0.0232421268722332,88455.4856379883,3805825.78024147
,658817.494,169.9827,-0.019,1.357207e+04,0.5,72110.41,2752622,4.25724789197783E-12,-1.11527078895016E-13,0.0377977775129806,0.000990187985691392,26.4384377640002,0.692607480039591,0.0261969896338836,131142.175709796,5006001.74075631
,658818.305,169.9827,-0.019,1.028394e+04,0.5,107744.8,3618554,4.27306937813971E-12,-1.27233421287561E-13,0.0376502908408228,0.00112106190942191,26.5366926431707,0.790147291293676,0.0297756507157279,195947.956660028,6580811.90334914
,658819.974,169.9827,-0.019,7.792469e+03,0.5,161684.5,4754278,4.2910118426779E-12,-1.45929645737471E-13,0.0374827494484038,0.00127472133585593,26.6481192605682,0.906254922111272,0.0340082132344806,294044.328808428,8646273.9686159
,658822.252,169.9827,-0.019,5.904585e+03,0.5,242873.3,6243596,4.31063480727383E-12,-1.67681909709959E-13,0.0372988335541017,0.00145090918621823,26.7699821497817,1.04134122477793,0.0388995860718727,441696.739538967,11354792.7919559
,658824.623,169.9827,-0.019,4.474074e+03,0.5,365557.5,8197042,4.33110850750178E-12,-1.93151285333305E-13,0.0371048949687911,0.00165473992234685,26.8971282927854,1.19951160136667,0.0445962702155241,664813.941524309,14907388.8536285
,658826.994,169.9827,-0.019,3.390107e+03,0.5,554632.1,10750970,4.35515439534125E-12,-2.24678185141652E-13,0.0368752765364881,0.00190235969996318,27.0464584998241,1.39530052407553,0.0515890287108977,1008670.73578549,19552039.6679308
,658829.366,169.9827,-0.019,2.568774e+03,0.5,843578,14086100,4.38274651557451E-12,-2.62470700911914E-13,0.0366093478666774,0.00219243370802961,27.2178115833357,1.63000028821655,0.0598872647503567,1534156.50113373,25617408.1005192
,658831.737,169.9827,-0.019,1.946446e+03,0.5,1286715,18432680,4.41447148349039E-12,-3.08157396259217E-13,0.036299721977444,0.00253394496970635,27.4148305521839,1.91372462897166,0.0698061811955722,2340058.87108991,33522230.1379572
,658834.124,169.9827,-0.019,1.474880e+03,0.5,1964918,24080710,4.4515726470991E-12,-3.63235769318789E-13,0.0359333487434194,0.00293205988304423,27.6452368686423,2.25577333631188,0.0815971788207241,3573459.38833716,43793908.5637795
,658836.51,169.9827,-0.019,1.117550e+03,0.5,2997979,31396810,4.49493896826411E-12,-4.29207063811179E-13,0.0354999318435286,0.00338977272430957,27.9145511797341,2.66546946110984,0.0954867389394018,5452215.41234171,57099189.6141916
,658838.804,169.9827,-0.019,8.467957e+02,0.5,4573428,40841360,4.54491073391709E-12,-5.08940495811035E-13,0.0349909536937711,0.00391829771020838,28.2248867415093,3.16063146086339,0.111980306238578,8317374.68102183,74275334.3012064
,658841.097,169.9827,-0.019,6.416440e+02,0.5,6966149,52960320,4.603876670718E-12,-6.05572074825936E-13,0.0343811005314728,0.00452232669829447,28.5910780674231,3.76073463846709,0.131535251297575,12668849.5624782,96315242.0168884
,658843.281,169.9827,-0.019,4.861923e+02,0.5,10563750,68403020,4.67410902938268E-12,-7.21841217816717E-13,0.0336479058079463,0.0051963797063155,29.027236329918,4.48279137061742,0.154433970897776,19211555.7054018,124399803.966178
,658845.075,169.9827,-0.019,3.684033e+02,0.5,15929350,87915450,4.75776419843504E-12,-8.62056568377245E-13,0.0327688768587037,0.00593737401775447,29.5467531719594,5.3535592735947,0.181189426886855,28969598.3789698,159885700.157659
,658847.446,169.9827,-0.019,2.791500e+02,0.5,23839100,112331600,4.85678994652284E-12,-1.03071176066354E-12,0.0317257492510683,0.00673286331692188,30.1617246615892,6.40094479541011,0.212220782041741,43354509.2998835,204289650.065262
,658849.833,169.9827,-0.019,2.115173e+02,0.5,35335630,142518000,4.9738288908851E-12,-1.23320126139594E-12,0.0304995373357494,0.0075619947407852,30.8885620281228,7.65844875073882,0.247938014847247,64262446.9653737,259187551.392493
,658852.235,169.9827,-0.019,1.602760e+02,0.5,51734660,179260500,5.11359823677741E-12,-1.47578672466204E-12,0.0290684399955431,0.00838916470666893,31.7565601448526,9.16495737690959,0.288600444604361,94086219.6180355,326008574.751218
,658854.638,169.9827,-0.019,1.214445e+02,0.5,74780130,223312900,5.2768014474771E-12,-1.76702688571294E-12,0.0274387626472289,0.00918833725144818,32.7700876721313,10.9736222861885,0.334867040820302,135997409.362413,406123603.652569
,658856.947,169.9827,-0.019,9.202165e+01,0.5,106591800,275140600,5.46567880540107E-12,-2.11745028574318E-12,0.0256164522001499,0.00992403065788161,33.943057252294,13.149828015295,0.38740847406744,193851075.937905,500379028.632604
,658859.24,169.9827,-0.019,6.972812e+01,0.5,149670700,334670100,5.68349488339734E-12,-2.54176473382145E-12,0.0236099356952345,0.0105588028403515,35.2957425946144,15.7849132657974,0.447218619171536,272195668.253838,608641180.365153
,658861.564,169.9827,-0.019,5.283509e+01,0.5,206880800,401138000,5.93171430009006E-12,-3.05919110075353E-12,0.0214429871453888,0.0110588932861702,36.83723930013,18.9982438367902,0.515734734679836,376239688.896281,729521716.488318
,658863.311,169.9827,-0.019,4.003407e+01,0.5,281213900,472260500,6.21445178206816E-12,-3.70047933713985E-12,0.0191287544633219,0.0113904754786249,38.5931007182339,22.9807836269757,0.595463520662854,511424115.961026,858867249.150245
,658865.589,169.9827,-0.019,3.033521e+01,0.5,374928800,544987300,6.53432402671528E-12,-4.49534560924177E-12,0.0167264987164122,0.0115071417112765,40.5795771102875,27.9170765088793,0.687958783626701,681856871.542724,991130410.383294
,658867.804,169.9827,-0.019,2.298591e+01,0.5,489080500,614284000,6.89867408854787E-12,-5.4925848183642E-12,0.0142856976040583,0.0113739835760684,42.8422704460978,34.1101494600425,0.796179780036595,889456610.595268,1117155487.8653
,658870.144,169.9827,-0.019,1.741690e+01,0.5,622226000,674578600,7.31903048044701E-12,-6.75101620437799E-12,0.0118871679465981,0.0109646303080767,45.4527753046161,41.9252827864538,0.922392142294464,1131599049.613,1226809073.63123
,658872.547,169.9827,-0.019,1.319742e+01,0.5,770089000,720891900,7.81298723071605E-12,-8.34618272658479E-12,0.00962563909877506,0.010282538599666,48.5203544382401,51.8316147386174,1.06824476735,1400507179.89513,1311035843.75084
,658874.887,169.9827,-0.019,1.000008e+01,0.5,926029600,750694300,8.40750119351299E-12,-1.03711923311904E-11,0.00759514617187675,0.00936910027355284,52.212415789625,64.4073659660132,1.23356418185139,1684105478.19202,1365235391.04746
,658927.443,167.9777,-0.019,5.000000e+05,0.5,289.4161,76609.28,4.15491887344719E-12,-1.56965372363437E-14,0.0387547021285632,0.000146408303885775,25.8029522445943,0.0974789190959204,0.00377782038938364,526.34088530968,139323.956953802
,658928.239,167.9777,-0.019,3.788642e+05,0.5,456.1835,101013.9,4.15859418120177E-12,-1.87804059506688E-14,0.0387202141904317,0.000174862299447312,25.8257767072045,0.116630416294302,0.0045160468014798,829.629130009245,183706.938054184
,658929.035,167.9777,-0.019,2.870762e+05,0.5,998.5032,133091.4,4.16532133334377E-12,-3.12498529609879E-14,0.0386562921841791,0.000290014467095829,25.8675537889597,0.194068401372654,0.00750238708135913,1815.90816223613,242044.051119149
,658929.846,167.9777,-0.019,2.175258e+05,0.5,1667.246,175666.3,4.16468142082165E-12,-3.95269237192291E-14,0.0386609254154653,0.00036693021515927,25.8635797926551,0.245470815716988,0.0094909837572716,3032.10407323236,319472.053769904
,658930.641,167.9777,-0.019,1.648255e+05,0.5,2078.35,231857.6,4.16427630532761E-12,-3.73281861762463E-14,0.0386650625533638,0.000346590030940472,25.8610639370958,0.231816176108366,0.00896390715680659,3779.75025917139,421663.25387488
,658931.437,167.9777,-0.019,1.248930e+05,0.5,3117.434,305610.1,4.16935897128561E-12,-4.25303398522849E-14,0.0386170125819304,0.000393920187851572,25.8926284010442,0.264122684841832,0.010200690356765,5669.45989340088,555791.784194383
,658932.248,167.9777,-0.019,9.463495e+04,0.5,4662.342,402632.2,4.17639777257713E-12,-4.83612456822698E-14,0.0385507706630583,0.000446404627336673,25.9363408919775,0.300333881559856,0.0115796550797477,8479.07637445362,732239.113864724
,658933.044,167.9777,-0.019,7.170755e+04,0.5,6949.793,530454,4.18343215523662E-12,-5.48096300686552E-14,0.0384845026680851,0.000504208333335481,25.9800259422424,0.340379754763306,0.0131015941061807,12639.1040454868,964699.710817958
,658933.839,167.9777,-0.019,5.433485e+04,0.5,10251.81,698664.8,4.191592448647E-12,-6.15050441656195E-14,0.0384079035912731,0.000563575737773035,26.0307031437915,0.381959736337873,0.0146734313793968,18644.2521733471,1270612.9664753
,658934.635,167.9777,-0.019,4.117107e+04,0.5,14370.71,919555.4,4.20284976824386E-12,-6.56816709390208E-14,0.0383039205828665,0.000598609430774269,26.1006135533102,0.407897499374906,0.0156278893038962,26135.0084668015,1672331.30198112
,658935.446,167.9777,-0.019,3.119651e+04,0.5,20898.27,1210686,4.21263011006053E-12,-7.27163620048259E-14,0.0382129388394948,0.00065961307338257,26.1613516087376,0.451584464910251,0.0172615112423865,38006.2267898736,2201790.22891966
,658936.242,167.9777,-0.019,2.363846e+04,0.5,30706.63,1593596,4.22339005661734E-12,-8.1379518908323E-14,0.0381127897819223,0.000734386465642026,26.2281732232182,0.505384558408323,0.019268766989877,55844.0073619843,2898161.95251738
,658937.037,167.9777,-0.019,1.791157e+04,0.5,45116.25,2096940,4.23545484542196E-12,-9.1126994415562E-14,0.0380007442323773,0.000817596629838714,26.3030981925976,0.565918506887073,0.0215152794071361,82049.7787332939,3813558.59622627
,658937.849,167.9777,-0.019,1.357207e+04,0.5,66852.8,2758698,4.24829173772683E-12,-1.02950811536422E-13,0.0378812104348162,0.000917992830297727,26.3828180930819,0.639346989562896,0.0242334608572595,121580.526921035,5017051.73838651
,658938.644,167.9777,-0.019,1.028394e+04,0.5,99419.98,3627426,4.26319497569363E-12,-1.16845046382631E-13,0.0377426021287958,0.00103444391389179,26.4753704507235,0.725633217797831,0.0274078589060121,180808.186865453,6596946.79126473
,658939.44,167.9777,-0.019,7.792469e+03,0.5,148235.9,4768182,4.27931165608421E-12,-1.33037626231577E-13,0.0375923686478555,0.00116869251208252,26.5754585504255,0.826192669687319,0.0310885574418091,269586.297516542,8671560.20414097
,658941.125,167.9777,-0.019,5.904585e+03,0.5,222046.4,6263418,4.2980931197163E-12,-1.52373050002056E-13,0.0374172488837786,0.00132649064976137,26.6920955351521,0.946269867672348,0.0354513142823934,403820.308392752,11390841.6815256
,658943.496,167.9777,-0.019,4.474074e+03,0.5,334100.7,8226576,4.31702207753681E-12,-1.7532447254125E-13,0.0372385841664319,0.00151234693960328,26.809648490952,1.08880320653222,0.0406123641232999,607605.652279137,14961100.2805558
,658945.867,167.9777,-0.019,3.390107e+03,0.5,505844.8,10795460,4.33922201979612E-12,-2.0332370225626E-13,0.037027874958129,0.00173502175938957,26.9475149734026,1.26268452870168,0.0468571788511096,919944.674333246,19632950.5294462
,658948.238,167.9777,-0.019,2.568774e+03,0.5,768560.4,14154090,4.36446851513239E-12,-2.36988578409319E-13,0.0367860518203235,0.00199746523453282,27.1043012148063,1.47175075072802,0.0542995275570524,1397727.22163681,25741056.7738039
,658950.594,167.9777,-0.019,1.946446e+03,0.5,1168194,18537640,4.39341915041539E-12,-2.76861881609544E-13,0.0365064211019746,0.00230053998744177,27.2840909730208,1.71937265855508,0.0630174067464898,2124512.99071979,33713113.5729911
,658952.996,167.9777,-0.019,1.474880e+03,0.5,1781391,24243730,4.42717636812987E-12,-3.25301929100812E-13,0.0361766079543044,0.00265820003028933,27.49373065628,2.0201959165327,0.0734784210185479,3239691.62746197,44090381.6733377
,658955.383,167.9777,-0.019,1.117550e+03,0.5,2719028,31653150,4.46623279075507E-12,-3.83652559463472E-13,0.0357897718791491,0.00307436674874441,27.7362795576035,2.38256605528838,0.0859007081443711,4944906.67485952,57565377.3022306
,658957.676,167.9777,-0.019,8.467957e+02,0.5,4148374,41244670,4.51126531009294E-12,-4.53741434214203E-13,0.0353364907065991,0.00355413146228343,28.0159413226874,2.8178332513889,0.100579638532688,7544358.60256447,75008806.0826803
,658959.954,167.9777,-0.019,6.416440e+02,0.5,6321247,53595100,4.56456185817172E-12,-5.38364942919827E-13,0.0347931908473049,0.0041036653213438,28.3469245083441,3.34336369383762,0.117944494925842,11496011.2524533,97469672.1511376
,658962.154,167.9777,-0.019,4.861923e+02,0.5,9613435,69412310,4.6272432050165E-12,-6.4086185549246E-13,0.0341443823502526,0.00472891336334002,28.7361893408294,3.97989187185611,0.138497551803131,17483284.0632123,126235329.329605
,658963.948,167.9777,-0.019,3.684033e+02,0.5,14537770,89511360,4.70231126185778E-12,-7.63714455833296E-13,0.033363723137345,0.0054186880113809,29.2023783434953,4.74283330976891,0.162412569756509,26438828.8427234,162788070.420663
,658966.319,167.9777,-0.019,2.791500e+02,0.5,21861350,114850900,4.79062366035499E-12,-9.11873573104796E-13,0.032437273702676,0.006174288520682,29.7508175959658,5.66293373627519,0.190345482708451,39757713.24769,208871325.34995
,658968.706,167.9777,-0.019,2.115173e+02,0.5,32611230,146446000,4.89523017811774E-12,-1.09009107276087E-12,0.0313401482245832,0.00697896003978241,30.4004468822451,6.76970327205712,0.2226843341573,59307770.6086068,266331131.163959
,658971.108,167.9777,-0.019,1.602760e+02,0.5,48125040,185310300,5.02008861004518E-12,-1.30371579540894E-12,0.03004946062354,0.00780383764143865,31.1758449717114,8.0963593836792,0.259699757649737,87521655.3576798,337010924.267871
,658973.51,167.9777,-0.019,1.214445e+02,0.5,70167240,232448100,5.16706190152808E-12,-1.55973945383669E-12,0.0285612172144974,0.00862154512332761,32.0885811614839,9.68632213219777,0.301861964025518,127608267.892964,422737155.059975
,658975.835,167.9777,-0.019,9.202165e+01,0.5,100942000,288680800,5.33844646034314E-12,-1.86667579762824E-12,0.0268770872575732,0.00939801657039177,33.152916644621,11.5924637590769,0.349666482841949,183576178.536473,525003646.458876
,658978.128,167.9777,-0.019,6.972812e+01,0.5,143085900,354387500,5.53796544443595E-12,-2.23598397174285E-12,0.0250009370009299,0.0100942656601075,34.3919730438535,13.885948053347,0.403755493633382,260220351.533078,644499841.206776
,658980.452,167.9777,-0.019,5.283509e+01,0.5,199936000,429422800,5.76508650080504E-12,-2.68418056662328E-12,0.022954962083714,0.0106876563125419,35.8024443309551,16.6693466433404,0.465592418474287,363609665.271822,780961310.459791
,658982.184,167.9777,-0.019,4.003407e+01,0.5,274892000,512129900,6.02634154799954E-12,-3.23471267897596E-12,0.0207436512484648,0.0111344090219942,37.4248951444955,20.0882711125842,0.536762255045058,499926917.142995,931374947.556677
,658984.462,167.9777,-0.019,3.033521e+01,0.5,371515000,600107100,6.32035454196701E-12,-3.9128124257468E-12,0.0184182101818884,0.0114023669370422,39.2507799508428,24.2994184095428,0.619081160679485,675648431.465374,1091372948.13462
,658986.693,167.9777,-0.019,2.298591e+01,0.5,492307900,688462000,6.65453068481337E-12,-4.75854589930313E-12,0.0160107701712647,0.0114490395118365,41.3260866698867,29.5516077048114,0.715083621172991,895326057.986925,1252057845.37237
,658989.033,167.9777,-0.019,1.741690e+01,0.5,637875100,771094900,7.03584616710497E-12,-5.82028369974526E-12,0.0135879415372283,0.011240392806195,43.6941389663041,36.1452309729258,0.827232938513794,1160058976.85374,1402336540.10188
,658991.419,167.9777,-0.019,1.319742e+01,0.5,805606800,841336300,7.47776481801902E-12,-7.16020239017011E-12,0.011233861255063,0.0107567865755172,46.4385501552692,44.4664182292216,0.957532439762792,1465100926.74008,1530079677.617
,658993.759,167.9777,-0.019,1.000008e+01,0.5,989605500,893413400,7.99947313387617E-12,-8.86076099864418E-12,0.00903910601813999,0.0100123291531495,49.6784725628278,55.0272580193821,1.1076680739286,1799726535.52214,1624788668.99088
,659047.408,165.9800,-0.019,5.000000e+05,0.5,255.6664,76663.45,4.15199610871738E-12,-1.38465709269513E-14,0.0387821053650158,0.000129335182059955,25.7848012382708,0.0859902249025349,0.00333491905203849,464.962658677036,139422.472156506
,659048.219,165.9800,-0.019,3.788642e+05,0.5,408.0193,101094,4.15531625193439E-12,-1.67710173540753E-14,0.0387509177783206,0.000156400205217599,25.8054200516539,0.10415167493305,0.00403603873622569,742.036257089485,183852.610340257
,659049.015,165.9800,-0.019,2.870762e+05,0.5,934.9121,133212.3,4.16157025297536E-12,-2.92067803386529E-14,0.0386914074938465,0.000271544482243965,25.8442587618942,0.181380474866254,0.00701821153151774,1700.25946172563,242263.923520975
,659049.811,165.9800,-0.019,2.175258e+05,0.5,1577.91,175833.3,4.1607656827658E-12,-3.7338284491578E-14,0.0386976790474618,0.000347269002775813,25.8392622054446,0.23187888884866,0.00897389743580994,2869.63491781901,319775.765028009
,659050.606,165.9800,-0.019,1.648255e+05,0.5,1952.483,232103.3,4.15990796491196E-12,-3.49936842046416E-14,0.0387060360037461,0.000325600184463996,25.8339355905344,0.217318409792594,0.00841212942685434,3550.84472070524,422110.091336655
,659051.417,165.9800,-0.019,1.248930e+05,0.5,2939.892,305946.6,4.16482203696946E-12,-4.00204708531169E-14,0.0386595328544404,0.000371485910817465,25.8644530495964,0.248535851043562,0.00960916708994315,5346.57663479968,556403.753286312
,659052.213,165.9800,-0.019,9.463495e+04,0.5,4428.354,403102.1,4.1715852100075E-12,-4.58277345890224E-14,0.0385957621146476,0.000424001010025619,25.9064538289709,0.28460022520185,0.0109856882412669,8053.53871061307,733093.688237079
,659053.009,165.9800,-0.019,7.170755e+04,0.5,6557.284,531074.8,4.1786221410465E-12,-5.1594261500508E-14,0.0385295417841185,0.0004757317573124,25.9501547052282,0.320411614797233,0.0123471947831078,11925.2752897541,965828.71650078
,659053.804,165.9800,-0.019,5.433485e+04,0.5,9669.218,699623.7,4.18594917687207E-12,-5.78523213666098E-14,0.0384606174803279,0.000531548738031461,25.9956571954717,0.359275531226693,0.0138205981301091,17584.7327165707,1272356.85105851
,659054.615,165.9800,-0.019,4.117107e+04,0.5,13538.58,920908.8,4.19679102146025E-12,-6.16983907497911E-14,0.0383602962249614,0.000563947200054271,26.0629874145862,0.383160460787613,0.0147013254732716,24621.6716452054,1674792.63621297
,659055.411,165.9800,-0.019,3.119651e+04,0.5,19670.65,1212617,4.20606822063999E-12,-6.82293715528745E-14,0.0382738870828041,0.000620865645909104,26.1206008445206,0.423719275750108,0.0162216511891224,35773.6398756561,2205302.00400589
,659056.207,165.9800,-0.019,2.363846e+04,0.5,28622.87,1596372,4.21625572302092E-12,-7.55972539275204E-14,0.0381791812038603,0.000684550806644401,26.1838674558392,0.469475431970566,0.0179299499114242,52054.4183129546,2903210.47019701
,659057.018,165.9800,-0.019,1.791157e+04,0.5,42223.65,2100777,4.22796798622569E-12,-8.49781963823854E-14,0.0380702783418986,0.000765176936015059,26.2566031643702,0.52773313026621,0.0200990633465618,76789.2087620768,3820536.68064152
,659057.813,165.9800,-0.019,1.357207e+04,0.5,61952.96,2764360,4.23995048432433E-12,-9.50228923719508E-14,0.037958958493314,0.000850710412962835,26.3310170905207,0.590112882753457,0.0224113212461474,112669.52949043,5027348.82307746
,659058.609,165.9800,-0.019,1.028394e+04,0.5,91967.58,3635818,4.25382824760885E-12,-1.07600075050024E-13,0.0378299191180506,0.000956903264377604,26.4172010267657,0.668219929821888,0.0252948799967435,167255.02650678,6612208.73664206
,659059.405,165.9800,-0.019,7.792469e+03,0.5,136520.8,4780627,4.26881561792985E-12,-1.21904955816941E-13,0.0376904850846489,0.00107633061022003,26.5102758646732,0.757056358771741,0.0285570909422551,248280.861828992,8694193.05807577
,659061.089,165.9800,-0.019,5.904585e+03,0.5,204802.7,6281406,4.28661414241264E-12,-1.39763318948702E-13,0.0375247080175808,0.00122347791540814,26.6208085829384,0.867960688095779,0.0326045952132373,372460.393294682,11423555.2031471
,659063.461,165.9800,-0.019,4.474074e+03,0.5,305214.8,8253986,4.30389773203205E-12,-1.59148959727169E-13,0.0373626588230086,0.00138159144444064,26.728143443413,0.988349744650962,0.036977867420662,555072.879641516,15010948.9367513
,659065.832,165.9800,-0.019,3.390107e+03,0.5,460153.6,10836940,4.32430704612228E-12,-1.83616911672348E-13,0.0371701492339137,0.00157830328326286,26.8548897344611,1.14030106182329,0.0424615804830515,836849.274115837,19708387.3137945
,659068.203,165.9800,-0.019,2.568774e+03,0.5,697682.6,14217080,4.34747307118712E-12,-2.13345941342091E-13,0.0369497609251944,0.00181325597602799,26.9987558018024,1.32492481891968,0.049073550968272,1268826.70780637,25855612.2956482
,659070.574,165.9800,-0.019,1.946446e+03,0.5,1059916,18634340,4.3738261162646E-12,-2.48781995061092E-13,0.0366968536986029,0.002087306681364,27.1624139583984,1.54499043986155,0.0568797177683782,1927595.34039017,33888975.1218456
,659072.961,165.9800,-0.019,1.474880e+03,0.5,1614504,24392410,4.40465162387373E-12,-2.91538542741395E-13,0.0363984689497307,0.00240917046381297,27.3538470826013,1.81051792464329,0.0661887857739354,2936185.87457996,44360775.6245651
,659075.348,165.9800,-0.019,1.117550e+03,0.5,2461337,31885450,4.43995349291627E-12,-3.42733811515724E-13,0.0360524302246069,0.00278299915640968,27.5730793874414,2.12845170760478,0.077193108455424,4476262.01730129,57987845.1181449
,659077.641,165.9800,-0.019,8.467957e+02,0.5,3754352,41608570,4.48057016787917E-12,-4.04283001576779E-13,0.0356482630875669,0.00321655197040737,27.8253177960177,2.51068559957996,0.0902302578531298,6827778.25920593,75670605.6445022
,659079.934,165.9800,-0.019,6.416440e+02,0.5,5725687,54167700,4.52853850604137E-12,-4.78679989237876E-13,0.0351649147750364,0.0037170360820846,28.1232116361987,2.97270711630052,0.105702974281721,10412907.7981015,98511019.8540758
,659082.118,165.9800,-0.019,4.861923e+02,0.5,8716691,70316860,4.58487969508933E-12,-5.68355577513955E-13,0.0345893365817847,0.00428779895573286,28.4731027062023,3.52961207456119,0.123963029634713,15852438.2641841,127880371.356662
,659083.912,165.9800,-0.019,3.684033e+02,0.5,13218920,90947680,4.65185334760613E-12,-6.76130246024281E-13,0.0338990851608539,0.0049271107829745,28.8890236929105,4.1989162678442,0.145346423350216,24040328.2873269,165400205.475996
,659086.299,165.9800,-0.019,2.791500e+02,0.5,19958880,117134100,4.73009836803374E-12,-8.05977641999906E-13,0.0330821165669283,0.00563697501159213,29.3749423322306,5.00529691196595,0.170393420874024,36297823.6835811,213023622.023628
,659088.67,165.9800,-0.019,2.115173e+02,0.5,29936280,150029000,4.82323454959081E-12,-9.62411933574339E-13,0.0321069274543927,0.00640650787657311,29.953338329399,5.97678797541555,0.199536622919569,54443025.519584,272847283.486047
,659091.088,165.9800,-0.019,1.602760e+02,0.5,44482420,190866100,4.93465588009706E-12,-1.15004935613997E-12,0.0309503754314717,0.00721315937770199,30.6452890888843,7.142057286617,0.233055634290217,80897076.2978184,347114870.422226
,659093.475,165.9800,-0.019,1.214445e+02,0.5,65372370,240932100,5.06637056482E-12,-1.37466386222725E-12,0.0296036579436227,0.00803239286273577,31.4632660033164,8.53696234987873,0.271331092868074,118888172.083695,438166414.423802
,659095.8,165.9800,-0.019,9.202165e+01,0.5,94875060,301410600,5.22084649596164E-12,-1.64336663858255E-12,0.028062271535057,0.00883316544151011,32.4225952214294,10.2056651855934,0.314770150751168,172542657.696683,548154446.299711
,659098.093,165.9800,-0.019,6.972812e+01,0.5,135794900,373155000,5.40150015362288E-12,-1.96566084659512E-12,0.0263249258130775,0.00957990826411083,33.544493829663,12.2071824982908,0.363910171376506,246960718.102896,678630985.137778
,659100.417,165.9800,-0.019,5.283509e+01,0.5,191628400,456411100,5.61092046728094E-12,-2.35579658705123E-12,0.024397632112422,0.0102435703371194,34.8450396446247,14.6300105212954,0.419859201496195,348501212.290807,830043050.262805
,659102.164,165.9800,-0.019,4.003407e+01,0.5,266411100,550791000,5.84927691736332E-12,-2.82922614523362E-12,0.0223096062440275,0.0107908929885169,36.3252851767267,17.5701113158085,0.483688186626143,484503295.533061,1001685194.98606
,659104.426,165.9800,-0.019,3.033521e+01,0.5,364413400,654301100,6.12013831966504E-12,-3.40861480064671E-12,0.0200815074209933,0.0111844079070162,38.0073935502884,21.1682412100464,0.556950614938596,662733246.611749,1189931797.96527
,659106.657,165.9800,-0.019,2.298591e+01,0.5,489893700,762788700,6.42653071825516E-12,-4.12737749225923E-12,0.0177393008836185,0.0113928952346687,39.9101571588516,25.6319142616183,0.642240374038053,890935520.745511,1387230633.20327
,659108.997,165.9800,-0.019,1.741690e+01,0.5,645196400,870334100,6.77569836809926E-12,-5.02296324432596E-12,0.0153366970377527,0.0113694059748419,42.0785644054676,31.1936970774509,0.741320373406029,1173373714.78165,1582815954.98386
,659111.384,165.9800,-0.019,1.319742e+01,0.5,830782600,969042800,7.17283162358322E-12,-6.14943293072575E-12,0.0129390498964775,0.0110929440005388,44.544848522705,38.1893194730914,0.857322917006349,1510886399.146,1762330586.49803
,659113.693,165.9800,-0.019,1.000008e+01,0.5,1042029000,1050836000,7.63651042858132E-12,-7.57250924538573E-12,0.010631828458895,0.0105427236763814,47.4243950136502,47.0269337096168,0.991619053781941,1895065500.4278,1911082177.37466
,659166.874,163.9890,-0.019,5.000000e+05,0.5,225.4741,76714.64,4.14923587593178E-12,-1.21951328301017E-14,0.0388080010946449,0.000114061659151553,25.7676595907633,0.0757344342010043,0.00293912739471892,410.054027431105,139515.567840951
,659167.669,163.9890,-0.019,3.788642e+05,0.5,360.036,101171,4.15216874481727E-12,-1.47762721156165E-14,0.0387804330875272,0.000138007452798736,25.7858733460969,0.091763872019011,0.00355868776625713,654.772374388834,183992.644872437
,659168.465,163.9890,-0.019,2.870762e+05,0.5,872.474,133322.2,4.15816652806761E-12,-2.72114635327745E-14,0.0387233278621877,0.000253409385332933,25.8231208879854,0.168989122393901,0.00654410143246961,1586.70764193726,242463.790989631
,659169.276,163.9890,-0.019,2.175258e+05,0.5,1490.551,175997.1,4.15692986397352E-12,-3.52057844457414E-14,0.0387337284182463,0.000328042891772339,25.8154409342885,0.218635598541366,0.00846917932170473,2710.76119448514,320073.656669191
,659170.072,163.9890,-0.019,1.648255e+05,0.5,1809.487,232343.4,4.15565119739084E-12,-3.23641507278157E-14,0.0387460755863134,0.000301753869808445,25.8075001359782,0.200988433493488,0.00778798536993089,3290.78786403506,422546.744468816
,659170.867,163.9890,-0.019,1.248930e+05,0.5,2777.26,306285.7,4.16025309144902E-12,-3.77232907078512E-14,0.0387023816639743,0.000350935667254754,25.8360789015894,0.234269861407922,0.00906754706471768,5050.80915379332,557020.45081699
,659171.679,163.9890,-0.019,9.463495e+04,0.5,4184.102,403557.4,4.16693371081346E-12,-4.32029636261954E-14,0.0386393556620163,0.000400614646898195,25.8775670046488,0.268299825153212,0.0103680467759977,7609.33462549597,733921.710607229
,659172.474,163.9890,-0.019,7.170755e+04,0.5,6208.867,531755.5,4.17334035378217E-12,-4.87286266006961E-14,0.0385789266524881,0.000450454061289548,25.9173536545462,0.302615397176035,0.0116761688407548,11291.6335806821,967066.658137857
,659173.27,163.9890,-0.019,5.433485e+04,0.5,9140.777,700607.4,4.18015869644119E-12,-5.4538245626266E-14,0.0385146947070076,0.000502498596988608,25.9596970492975,0.338694398196745,0.0130469318479936,16623.6939085226,1274145.83767286
,659174.065,163.9890,-0.019,4.117107e+04,0.5,12751.04,922270.1,4.19070108000605E-12,-5.79394226259751E-14,0.0384170009401852,0.000531142358044936,26.0251675501553,0.359816449041048,0.013825711144707,23189.4275481535,1677268.33762409
,659174.877,163.9890,-0.019,3.119651e+04,0.5,18518.2,1214424,4.19993839333138E-12,-6.40429530010847E-14,0.038330921508314,0.000584490812661196,26.0825332802362,0.397720703634043,0.0152485458126651,33677.7594001914,2208588.2689364
,659175.672,163.9890,-0.019,2.363846e+04,0.5,26941.64,1598922,4.20968962006677E-12,-7.09327548533173E-14,0.0382401675604675,0.000644342142989961,26.1430905246597,0.440507875557903,0.0168498776050364,48996.8825137741,2907847.97743154
,659176.468,163.9890,-0.019,1.791157e+04,0.5,39247.6,2104635,4.2204548805086E-12,-7.87037775995596E-14,0.0381401930133954,0.00071124496138881,26.2099451395251,0.488767621396595,0.0186481741489617,71376.8740933217,3827552.95629282
,659177.279,163.9890,-0.019,1.357207e+04,0.5,57705.18,2769749,4.23198947866765E-12,-8.81696192054308E-14,0.0380329578375819,0.000792381792700377,26.2815775093796,0.547552561933483,0.0208340827995605,104944.388125451,5037149.42169977
,659178.075,163.9890,-0.019,1.028394e+04,0.5,85189.66,3643746,4.24496830805568E-12,-9.92460525168435E-14,0.0379124082852113,0.000886380436945478,26.3621788701018,0.61633962817473,0.0233796922178439,154928.495904791,6626626.83756573
,659178.87,163.9890,-0.019,7.792469e+03,0.5,126007,4792084,4.25913774192945E-12,-1.11993272540153E-13,0.0377808121249335,0.000993439763039734,26.4501741443091,0.695502644236194,0.0262948228787308,229160.146706479,8715029.10528597
,659179.666,163.9890,-0.019,5.904585e+03,0.5,188779.8,6298663,4.27557348588363E-12,-1.2814495831106E-13,0.0376278002052629,0.00112775816029362,26.5522436983176,0.795808134983511,0.0299714082179027,343320.662052265,11454939.306028
,659181.444,163.9890,-0.019,4.474074e+03,0.5,279986,8279251,4.29172276926029E-12,-1.45136594031768E-13,0.0374770238794993,0.00126739025159709,26.6525342696727,0.901329898082397,0.0338177934211682,509191.019830328,15056896.6309789
,659183.831,163.9890,-0.019,3.390107e+03,0.5,421046,10874740,4.31058369743448E-12,-1.66896314161993E-13,0.0372998012981534,0.00144416621798611,26.7696647465341,1.03646250511453,0.0387177992301425,765727.008262843,19777131.5386829
