Repository: AlexiLJ/BunchOfScripts

ScriptCutter.py:                filters out a threshold values from an CSV file

From_dat_to_csv.py:             converts .dat file from PPMS to .csv 
                    
Convert_all_files_to_csv.py     Converts all files in a rectory from .dat to .csv
                                and removes LCR head

temp_script.py:                 Script for measuring RaspberryPi CPU and GPU temperatures
                                Run in bash with "watch python3 temp_script.py"

File: Scripts/Data_examples/Nb-PrO2/Jan 31 2019 Pr0.994Nb0.006O2 1300C 10h air.dat (part 24 of 45)
Comment,Time Stamp (sec),Temperature (K),Magnetic Field (Oe),Frequency (Hz),AC Voltage (Vrms),Re[Impedance] (Ohm),-Im[Impedance] (Ohm),Re[Cp] (F),Im[Cp] (F),Re[Modulus],Im[Modulus],Re[Permittivity],Im[Permittivity],Loss Factor,Re[Sp.Impedance] (Ohm-cm),-Im[Sp.Impedance] (Ohm-cm)
,659186.202,163.9890,-0.019,2.568774e+03,0.5,636210.2,14274150,4.33191347698461E-12,-1.93076823458845E-13,0.0370980841291154,0.00165349106765736,26.902127328809,1.19904917688879,0.0445707940577898,1157031.13928717,25959401.5261873
,659188.573,163.9890,-0.019,1.946446e+03,0.5,962959.1,18722080,4.35588925602954E-12,-2.24042584888318E-13,0.0368696412480152,0.00189636816814753,27.0510221449454,1.39135330790044,0.0514344079290335,1751266.58541461,34048541.7433193
,659190.96,163.9890,-0.019,1.474880e+03,0.5,1464944,24526510,4.38411945130291E-12,-2.61859085759429E-13,0.0365985736005692,0.00218599632824696,27.2263378135976,1.62620202474804,0.0597290034334277,2664191.52869901,44604653.9461928
,659193.347,163.9890,-0.019,1.117550e+03,0.5,2231126,32093690,4.41608730453164E-12,-3.0700262897194E-13,0.0362878842661829,0.00252270281389493,27.4248651532034,1.90655327230387,0.0695191484681257,4057593.32005872,58366556.6893287
,659195.64,163.9890,-0.019,8.467957e+02,0.5,3400687,41932320,4.4528864579867E-12,-3.61126526988046E-13,0.0359256368395272,0.00291354845538957,27.6533959207499,2.242674481487,0.0810994240242372,6184592.37838227,76259387.2002588
,659197.933,163.9890,-0.019,6.416440e+02,0.5,5184022,54674690,4.49625333581768E-12,-4.26315653741287E-13,0.035494045606543,0.00336539472456674,27.9227136888587,2.64751317406179,0.094815754785258,9427819.42312421,99433047.2238149
,659200.118,163.9890,-0.019,4.861923e+02,0.5,7905892,71115880,4.54683746704095E-12,-5.05468060804131E-13,0.034982379896227,0.00388896147193204,28.2368521743607,3.13906688225556,0.111169150968813,14377894.6452624,129333493.329421
,659201.912,163.9890,-0.019,3.684033e+02,0.5,12005180,92214120,4.60680917867789E-12,-5.99751680281503E-13,0.0343711275198356,0.00447471138561621,28.60928958133,3.72458871912448,0.130188088331809,21832983.9615076,167703391.617996
,659204.298,163.9890,-0.019,2.791500e+02,0.5,18182820,119124200,4.67714675856679E-12,-7.13907985317874E-13,0.0336441793665728,0.00513536340617698,29.0461012905723,4.43352426684288,0.152637499349419,33067827.1741847,216642878.159879
,659206.67,163.9890,-0.019,2.115173e+02,0.5,27394730,153170400,4.76014528887197E-12,-8.51358323471243E-13,0.032779202160651,0.00586260395485323,29.5615402628041,5.28712083982054,0.178851331588871,49820885.7109873,278560328.672931
,659209.072,163.9890,-0.019,1.602760e+02,0.5,40935680,195793700,4.85932996375813E-12,-1.01596719613968E-12,0.0317494228787456,0.00663802877798932,30.177498722508,6.30937783445022,0.209075572911692,74446867.5099753,356076353.029627
,659211.474,163.9890,-0.019,1.214445e+02,0.5,60620300,248550400,4.97660501381746E-12,-1.2137710859412E-12,0.0305397289250814,0.00744849949691133,30.9058023569067,7.53778312413254,0.243895403105366,110245913.650755,452021285.547263
,659213.799,163.9890,-0.019,9.202165e+01,0.5,88712820,312945700,5.11554307496844E-12,-1.45013736252622E-12,0.0291362254981361,0.0082594415839411,31.7686380141192,9.00566924482973,0.283476718165484,161335821.390442,569132528.535412
,659216.076,163.9890,-0.019,6.972812e+01,0.5,128160700,390330600,5.27860044617391E-12,-1.73316959572721E-12,0.0275366110264475,0.00904133917447731,32.7812598463363,10.7633611323026,0.328338849170421,233076930.757855,709867051.513232
,659218.416,163.9890,-0.019,5.283509e+01,0.5,182589300,481637500,5.46842875866796E-12,-2.07308728897781E-12,0.0257461190942697,0.00976038174589675,33.9601350617487,12.8743241313854,0.37910108743609,332062431.254083,875920545.361302
,659220.148,163.9890,-0.019,4.003407e+01,0.5,256430000,587084700,5.68663374269445E-12,-2.48383834673112E-12,0.0237796704900643,0.0103866118530549,35.3152355953234,15.4251777702754,0.436785356525217,466351364.764992,1067690017.0715
,659222.426,163.9890,-0.019,3.033521e+01,0.5,354616900,705603600,5.93620058474885E-12,-2.98337061934183E-12,0.0216560600764382,0.0108837382498053,36.8651001061607,18.5273821134648,0.502572407510393,644917034.994855,1283232078.31803
,659224.656,163.9890,-0.019,2.298591e+01,0.5,482606200,834302500,6.21846270638458E-12,-3.59709896179141E-12,0.0194024152107329,0.0112234182154243,38.6180094328793,22.3387689524675,0.578454697187171,877682252.521338,1517287795.89691
,659226.996,163.9890,-0.019,1.741690e+01,0.5,645033100,967784100,6.53781649917955E-12,-4.35748845604813E-12,0.0170539239352499,0.0113665283642482,40.6012661258751,27.0609535257897,0.666505163703351,1173076732.45562,1760041476.55446
,659229.383,163.9890,-0.019,1.319742e+01,0.5,844416300,1097968000,6.90152654231058E-12,-5.30776990514267E-12,0.0146605111113107,0.0112749866560062,42.8599848059832,32.9624085473571,0.769071867303965,1535681058.9042,1996797860.1111
,659231.833,163.9890,-0.019,1.000008e+01,0.5,1079767000,1214786000,7.31901366408064E-12,-6.50553219005106E-12,0.0122905918395137,0.0109245377200398,45.452670871314,40.400773526124,0.88885367463899,1963696970.23828,2209246613.10067
,659287.696,161.9737,-0.019,5.000000e+05,0.5,195.0275,76765.38,4.14650239045207E-12,-1.0534462214007E-14,0.0388336691806262,9.86594922883801E-05,25.750684049858,0.0654213075416768,0.00254056581234926,354.682918502923,139607.845141767
,659288.492,161.9737,-0.019,3.788642e+05,0.5,319.5127,101248.1,4.14901811116156E-12,-1.30932232708182E-14,0.0388099867283042,0.000122474235531577,25.7663072240535,0.081311771679536,0.00315574020648289,581.075473637045,184132.861267646
,659289.288,161.9737,-0.019,2.870762e+05,0.5,812.8387,133431.7,4.15477789600915E-12,-2.53100594819733E-14,0.0387551320508443,0.000236088359471824,25.8020767439619,0.15718098860962,0.00609179602748073,1478.25307912023,242662.931006173
,659290.099,161.9737,-0.019,2.175258e+05,0.5,1404.984,176160.4,4.15311011418295E-12,-3.31235241329222E-14,0.0387696677482165,0.000309211167047533,25.7917194551371,0.205704307931614,0.00797559496913041,2555.14645662745,320370.63899523
,659290.894,161.9737,-0.019,1.648255e+05,0.5,1693.946,232572.4,4.15159094134572E-12,-3.02382005290775E-14,0.0387842641094618,0.000282486008877951,25.7822850605402,0.187785819164964,0.00728352117448158,3080.66150192333,422963.210804779
,659291.69,161.9737,-0.019,1.248930e+05,0.5,2610.798,306614.3,4.15583490511192E-12,-3.53866256681322E-14,0.0387439036893734,0.00032990146338383,25.8086410009863,0.219758661967472,0.00851492575525668,4748.07631878373,557618.052729644
,659292.486,161.9737,-0.019,9.463495e+04,0.5,3950.046,404028.4,4.16212564753229E-12,-4.06916636690201E-14,0.0386844524351564,0.000378204518800361,25.8477078832046,0.252704104793675,0.00977665431439968,7183.67329479584,734778.285472901
,659293.297,161.9737,-0.019,7.170755e+04,0.5,5859.782,532362.1,4.1686482953473E-12,-4.58848784415847E-14,0.0386229355567823,0.000425127901784881,25.8882149484941,0.28495510098731,0.011007135932479,10656.7770265778,968169.839270589
,659294.093,161.9737,-0.019,5.433485e+04,0.5,8536.839,701595.4,4.17436463992991E-12,-5.0792634698538E-14,0.03856900831884,0.000469298137370339,25.9237146948842,0.315433337550617,0.0121677522401088,15525.3539696175,1275942.64439746
,659294.888,161.9737,-0.019,4.117107e+04,0.5,12051.57,923473.9,4.18532547645212E-12,-5.46195652657277E-14,0.0384671450202457,0.000502006056599588,25.9917838798569,0.339199410890732,0.0130502551290296,21917.3502205703,1679457.60476485
,659295.699,161.9737,-0.019,3.119651e+04,0.5,17419.37,1216252,4.19374083304863E-12,-6.00634763642586E-14,0.0383886187578061,0.000549808389980995,26.0440450794121,0.373007285936598,0.014322171720992,31679.393880772,2211912.72510296
,659296.495,161.9737,-0.019,2.363846e+04,0.5,25256.93,1601596,4.20280921085068E-12,-6.62776742960216E-14,0.0383041195281412,0.000604050250895916,26.1003616830545,0.41159881018908,0.0157698508238033,45933.0178811912,2912710.99482179
,659297.291,161.9737,-0.019,1.791157e+04,0.5,36676.15,2108246,4.2134161167113E-12,-7.32987903256646E-14,0.0382056315511806,0.000664645147490298,26.166232881439,0.455201471789625,0.0173965229864067,66700.3572391122,3834120.03026298
,659298.086,161.9737,-0.019,1.357207e+04,0.5,53633.52,2774933,4.22433890508101E-12,-8.16474362272677E-14,0.0381041422132889,0.000736471573720618,26.2340657790878,0.507048383382237,0.0193278612492626,97539.5439268045,5046577.20111302
,659298.897,161.9737,-0.019,1.028394e+04,0.5,79006.41,3651242,4.23658534230361E-12,-9.16722031993578E-14,0.0379904025835257,0.000822045025385635,26.3101188247539,0.56930437232515,0.0216382288547294,143683.450176198,6640259.29020496
,659299.693,161.9737,-0.019,7.792469e+03,0.5,116590.5,4803148,4.2497608972731E-12,-1.03157709879754E-13,0.0378680407514247,0.000919200034067029,26.3919418942358,0.640631873392179,0.0242737679538503,212035.014599044,8735150.43079297
,659300.489,161.9737,-0.019,5.904585e+03,0.5,172221.9,6317666,4.26337382721212E-12,-1.16221139410146E-13,0.0377413228825836,0.00102884235022111,26.4764811576544,0.721758619446714,0.0272603679903306,313207.96360574,11489498.7373918
,659301.3,161.9737,-0.019,4.474074e+03,0.5,255902.9,8304150,4.27968386607672E-12,-1.31883878833143E-13,0.0375897321930382,0.00115837520738689,26.5777700556448,0.819027646751644,0.0308162665655124,465392.76474016,15102178.7065211
,659303.078,161.9737,-0.019,3.390107e+03,0.5,384794.3,10909640,4.29788853148701E-12,-1.51590979074614E-13,0.0374195065109039,0.00131982474345704,26.6908249976347,0.941413036670996,0.0352710355245453,699798.568649494,19840601.7357359
,659305.449,161.9737,-0.019,2.568774e+03,0.5,580017.6,14327230,4.31736235087645E-12,-1.74782295606737E-13,0.0372360374437137,0.00150744819979947,26.8117616625927,1.08543616953933,0.0404835826604305,1054837.57496282,26055934.4218771
,659307.805,161.9737,-0.019,1.946446e+03,0.5,875988.2,18802300,4.33936028847792E-12,-2.02168267087285E-13,0.0370276195613712,0.0017250952175984,26.9483736520681,1.2555090243429,0.0465894172521447,1593098.67249553,34194432.2650267
,659310.207,161.9737,-0.019,1.474880e+03,0.5,1328990,24649600,4.36510071138602E-12,-2.35345611873009E-13,0.036782249077614,0.00198312512988682,27.1082272914009,1.46154757026479,0.0539152765156433,2416941.46651728,44828509.148349
,659312.594,161.9737,-0.019,1.117550e+03,0.5,2022160,32282410,4.39424721861618E-12,-2.75254262479068E-13,0.0365012673180761,0.00228642789432142,27.28923345712,1.70938899319009,0.0626396852031803,3677561.42328579,58709768.5972898
,659314.887,161.9737,-0.019,8.467957e+02,0.5,3075364,42226700,4.42744252319962E-12,-3.22449951047969E-13,0.0361778477587613,0.0026348270311148,27.4953835373021,2.00248451090925,0.0728298446243727,5592950.11718256,76794755.5844553
,659317.165,161.9737,-0.019,6.416440e+02,0.5,4689949,55132910,4.4666477747775E-12,-3.79960902928396E-13,0.0357915156347741,0.0030446494291666,27.7388566988761,2.35964006318616,0.0850662335799072,8529283.30081585,100266379.994406
,659319.365,161.9737,-0.019,4.861923e+02,0.5,7150259,71840580,4.51190087314206E-12,-4.49067363115552E-13,0.0353388647025853,0.00351726051473196,28.0198883078162,2.78880625061709,0.0995295277404498,13003677.5848113,130651454.699172
,659321.159,161.9737,-0.019,3.684033e+02,0.5,10874090,93347210,4.56606051210789E-12,-5.31903984640861E-13,0.0347934661040074,0.00405311826488361,28.3562314760909,3.30323973401932,0.116490787458993,19775949.4289956,169764063.411084
,659323.53,161.9737,-0.019,2.791500e+02,0.5,16497810,120920300,4.62886043156273E-12,-6.3154044371739E-13,0.0341514508576745,0.00465946699995163,28.7462326703412,3.92200387206352,0.136435404146367,30003416.9525154,219909320.020248
,659325.917,161.9737,-0.019,2.115173e+02,0.5,24947010,156023300,4.70236851613823E-12,-7.51875100679101E-13,0.0333897364795803,0.00533878010433989,29.202733905062,4.66930833251778,0.159892849337246,45369387.9823184,283748699.021713
,659328.319,161.9737,-0.019,1.602760e+02,0.5,37463970,200271200,4.79070906051276E-12,-8.96179682958799E-13,0.0324754832215431,0.0060750648577898,29.7513479495683,5.56547125618756,0.187066188248735,68133110.5526448,364219270.144377
,659330.722,161.9737,-0.019,1.214445e+02,0.5,55842380,255524300,4.89495222386516E-12,-1.06974476465418E-12,0.0313966215937338,0.00686142990609303,30.3987207257245,6.64334826190615,0.218540389309353,101556643.624869,464704231.313104
,659333.046,161.9737,-0.019,9.202165e+01,0.5,82366750,323688000,5.01826901112014E-12,-1.27696580989002E-12,0.0301363672964373,0.00766860257721579,31.1645448655969,7.93023614038334,0.254463403030078,149794666.278348,588668800.678745
,659335.339,161.9737,-0.019,6.972812e+01,0.5,120029600,406460200,5.16518462277568E-12,-1.5253032011447E-12,0.0286745041898638,0.00846771533377113,32.0769228510636,9.47246549365478,0.295304681737597,218289466.022681,739200830.607384
,659337.679,161.9737,-0.019,5.283509e+01,0.5,172621500,505490000,5.33684483446271E-12,-1.82249730082139E-12,0.0270211637195244,0.00922754913650097,33.1429701986457,11.3181056601427,0.341493402441196,313934688.268845,919299424.307046
,659339.411,161.9737,-0.019,4.003407e+01,0.5,244804400,621772400,5.53565185834524E-12,-2.17949836916385E-12,0.0251846842403088,0.00991572079210697,34.3776051697191,13.5351601438243,0.393720274492724,445208696.488223,1130774118.91434
,659341.688,161.9737,-0.019,3.033521e+01,0.5,342102900,755326800,5.76372461802719E-12,-2.61050833444344E-12,0.0231821415850824,0.0104996643366385,35.7939867419263,16.2118260162019,0.452920378305126,622158695.570181,1373660195.85686
,659343.919,161.9737,-0.019,2.298591e+01,0.5,470989000,904381100,6.02267426999034E-12,-3.13652433885282E-12,0.0210321527394912,0.0109532503350857,37.4021205483551,19.478500109024,0.520785982811892,856554860.738988,1644734860.40114
,659346.259,161.9737,-0.019,1.741690e+01,0.5,637519000,1064622000,6.31777558404939E-12,-3.78322256403454E-12,0.018760364638966,0.0112341177472089,39.2347640597951,23.4946371093557,0.5988219292857,1159411362.60817,1936153814.52574
,659348.755,161.9737,-0.019,1.319742e+01,0.5,847690500,1228884000,6.64945673001132E-12,-4.58682943238878E-12,0.0164085542898444,0.0113187050935933,41.2945763041163,28.4852110000004,0.689805140273614,1541635618.19334,2234885662.90162
,659351.158,161.9737,-0.019,1.000008e+01,0.5,1103196000,1386687000,7.02873088013639E-12,-5.59179381651587E-12,0.0140297994265325,0.0111615805211652,43.6499514826374,34.7262589725292,0.795562372763284,2006305659.25703,2521870978.24698
,659407.209,159.9819,-0.019,5.000000e+05,0.5,166.1595,76813.2,4.14392834475109E-12,-8.96399397238584E-15,0.0388578601122703,8.4055899341842E-05,25.7346986647468,0.0556683572977692,0.00216316336254706,302.182699347458,139694.812042141
,659408.02,159.9819,-0.019,3.788642e+05,0.5,282.7768,101316.5,4.14622605120876E-12,-1.15722171101198E-14,0.0388362055224565,0.000108392788161677,25.7489679228973,0.0718659917440846,0.00279102416684351,514.266453238221,184257.255579348
,659408.816,159.9819,-0.019,2.870762e+05,0.5,754.4249,133534.7,4.15159472174644E-12,-2.34550752186067E-14,0.0387850483196262,0.000219122117322533,25.782308537653,0.145661131827817,0.00564965435950356,1372.01997320006,242850.249925842
,659409.611,159.9819,-0.019,2.175258e+05,0.5,1324.815,176309.1,4.14963701742247E-12,-3.11810415074239E-14,0.0388023938864074,0.000291567442954566,25.7701507668953,0.193641067240683,0.00751416120892229,2409.34868506467,320641.069319063
,659410.407,159.9819,-0.019,1.648255e+05,0.5,1583.923,232793,4.14768481566283E-12,-2.82208372944166E-14,0.0388210518308877,0.000264138341269433,25.7580271682619,0.175257553562327,0.00680399754288144,2880.57034174106,423364.400646324
,659411.218,159.9819,-0.019,1.248930e+05,0.5,2465.544,306934.4,4.15153392901691E-12,-3.33484600275631E-14,0.0387843516514253,0.000311547110744386,25.7819310015459,0.207101208887878,0.00803280440380746,4483.91299492312,558200.196284849
,659412.014,159.9819,-0.019,9.463495e+04,0.5,3747.555,404470.4,4.15761780737388E-12,-3.85217345993997E-14,0.0387267725492285,0.000358816640477829,25.8197132128208,0.23922837208674,0.00926533808160004,6815.41702913805,735582.12006022
,659412.809,159.9819,-0.019,7.170755e+04,0.5,5546.854,533002.1,4.16369632755719E-12,-4.33308154495E-14,0.0386693676351672,0.000402424937058593,25.8574621486689,0.269093812855883,0.0104068145322504,10087.6766877984,969333.762654941
,659413.605,159.9819,-0.019,5.433485e+04,0.5,8209.996,702347.8,4.16994037761729E-12,-4.87439325936188E-14,0.0386103702232355,0.000451330501912703,25.896239061148,0.30271045072978,0.01168935960218,14930.9473903799,1277310.98182619
,659414.416,159.9819,-0.019,4.117107e+04,0.5,11420.26,924695.8,4.17986925927853E-12,-5.16225916749791E-14,0.0385180430526646,0.000475708948123938,25.9578995814014,0.320587551358506,0.0123502886030195,20769.2307334206,1681679.78911382
,659415.212,159.9819,-0.019,3.119651e+04,0.5,16445.88,1217926,4.18807209227785E-12,-5.65523119310619E-14,0.038441455298096,0.000519082079582709,26.0088409630742,0.351202189145977,0.0135031849225651,29908.9754816569,2214957.11220515
,659416.007,159.9819,-0.019,2.363846e+04,0.5,23700.58,1603925,4.19683376728111E-12,-6.20149910052822E-14,0.0383598204005091,0.000566828244579952,26.0632528754551,0.385126617413503,0.0147766136197141,43102.5926323826,2916946.58476266
,659416.818,159.9819,-0.019,1.791157e+04,0.5,34523.47,2111621,4.20683044689001E-12,-6.8778623023873E-14,0.0382667932972411,0.000625634283042982,26.1253344357477,0.42713024715728,0.0163492738516997,62785.42819063,3840257.90748515
,659417.614,159.9819,-0.019,1.357207e+04,0.5,50250.21,2779868,4.21703690219368E-12,-7.62291554537776E-14,0.0381719074320609,0.000690013469906348,26.1887187488495,0.473399678243941,0.0180764734152845,91386.5538869377,5055552.14158456
,659418.41,159.9819,-0.019,1.028394e+04,0.5,73476.7,3658306,4.2286786465291E-12,-8.4932575981185E-14,0.0380639020129939,0.000764509559626271,26.2610165198242,0.527449817626564,0.0200848972174553,133626.952086058,6653106.09455976
,659419.205,159.9819,-0.019,7.792469e+03,0.5,108012.4,4813354,4.24111297255385E-12,-9.51712238153844E-14,0.0379485049020003,0.000851570254520407,26.3382363959235,0.591034053363008,0.022440152957792,196434.622125111,8753711.37151282
,659420.017,159.9819,-0.019,5.904585e+03,0.5,160502.9,6330078,4.25544038479289E-12,-1.07899226918906E-13,0.0378154713576088,0.000958833811805028,26.4272127502285,0.670077728162063,0.0253555959342049,291895.435260067,11512071.5765271
,659420.812,159.9819,-0.019,4.474074e+03,0.5,234905.3,8325970,4.26912330458005E-12,-1.20447190009016E-13,0.0376885030433302,0.00106332704945423,26.5121866658665,0.74800331521749,0.0282135655064815,427205.893403774,15141861.2194064
,659422.591,159.9819,-0.019,3.390107e+03,0.5,352138.7,10942390,4.28591733512247E-12,-1.37925751019429E-13,0.037531837333757,0.00120781770776957,26.6164812577175,0.856548990546581,0.0321811505530328,640410.105415006,19900161.8776695
,659424.962,159.9819,-0.019,2.568774e+03,0.5,528888.9,14376990,4.30364680142307E-12,-1.58319023856396E-13,0.0373653621787252,0.0013745662548842,26.7265851096122,0.983195661913876,0.0367871786792646,961853.372554129,26146429.4650105
,659427.333,159.9819,-0.019,1.946446e+03,0.5,796480.2,18876220,4.32405062358634E-12,-1.82452880157371E-13,0.0371731912009034,0.00156851905531583,26.8532972945963,1.13307217228129,0.0421948991906218,1448503.01555315,34328865.4159195
,659429.72,159.9819,-0.019,1.474880e+03,0.5,1205408,24762730,4.34748753173674E-12,-2.11628372584756E-13,0.0369510621958046,0.00179871548812754,26.9988456049689,1.31425834239579,0.0486783161630402,2192191.49825933,45034250.7928363
,659432.107,159.9819,-0.019,1.117550e+03,0.5,1829274,32454150,4.37424748074078E-12,-2.4655389791705E-13,0.0366954513225915,0.00206833440477357,27.1650307236801,1.53115347072806,0.0563648716728061,3326773.10154473,59022100.1629597
,659434.4,159.9819,-0.019,8.467957e+02,0.5,2783126,42491910,4.40425232057287E-12,-2.88468773089905E-13,0.0364050671958497,0.00238445127659633,27.351367322029,1.79145398569962,0.0654977853431394,5061477.23906303,77277074.5231494
,659436.693,159.9819,-0.019,6.416440e+02,0.5,4239808,55545700,4.43966859180253E-12,-3.38880280793529E-13,0.0360594931411107,0.00275242417496991,27.5713100893983,2.10452044150153,0.0763300849570714,7710643.24432216,101017092.39101
,659438.877,159.9819,-0.019,4.861923e+02,0.5,6458549,72483080,4.48063177695309E-12,-3.99243242456151E-13,0.0356549147758365,0.00317700371135669,27.8257004018015,2.47938759644809,0.0891042295664036,11745712.8282634,131819924.659245
,659440.671,159.9819,-0.019,3.684033e+02,0.5,9822117,94366860,4.52895119036048E-12,-4.71393119141719E-13,0.0351735220019068,0.00366101455961131,28.1257744958122,2.92745406399539,0.104084389371438,17862799.4689835,171618429.784296
,659443.058,159.9819,-0.019,2.791500e+02,0.5,14930400,122533000,4.58489714126972E-12,-5.58660510050463E-13,0.0346069247921435,0.00421678429416255,28.4732110507868,3.46940359146244,0.12184799196951,27152877.652721,222842225.085788
,659445.429,159.9819,-0.019,2.115173e+02,0.5,22621100,158558600,4.65081412012476E-12,-6.63518290983612E-13,0.0339323028712454,0.00484102417958237,28.8825698636325,4.12059327682143,0.142667127484728,41139417.609037,288359472.391009
,659447.847,159.9819,-0.019,1.602760e+02,0.5,34125810,204285900,4.72894718528777E-12,-7.89967164376814E-13,0.0331264970592268,0.00553375707578806,29.367793236346,4.90586835460905,0.167049267717449,62062231.6702835,371520525.161817
,659450.25,159.9819,-0.019,1.214445e+02,0.5,51138400,261817200,4.82152065720579E-12,-9.41744285617799E-13,0.0321698388573256,0.00628344542459952,29.9426946839488,5.84843737472423,0.195321010231566,93001843.122482,476148689.852782
,659452.558,159.9819,-0.019,9.202165e+01,0.5,75990980,333431600,4.93095111019879E-12,-1.12379212766905E-12,0.031043526994633,0.00707499840740534,30.6222816599371,6.97899417204202,0.227905753383902,138199497.8467,606388806.753402
,659454.852,159.9819,-0.019,6.972812e+01,0.5,111680700,421380400,5.06125517672463E-12,-1.34141151561684E-12,0.0297270779410296,0.00787872637979543,31.4314983277594,8.33045802627031,0.265035345735113,203105903.61077,766335158.231167
,659457.176,159.9819,-0.019,5.283509e+01,0.5,162001400,527855400,5.2154732010345E-12,-1.60065419474741E-12,0.028216714838345,0.00865984757797811,32.3892258882067,9.94041159530759,0.306904883420725,294620652.746712,959973818.151428
,659459.641,159.9819,-0.019,4.003407e+01,0.5,231927300,654705200,5.39511006876663E-12,-1.91120111991146E-12,0.0265186163497901,0.0093941381399486,33.5048100092548,11.8689757198498,0.354246919071362,421790012.405958,1190666706.46468
,659461.918,159.9819,-0.019,3.033521e+01,0.5,327439000,803001300,5.60218029989438E-12,-2.28439519987965E-12,0.0246453453387398,0.0100496066847857,34.7907612992336,14.1865923368489,0.407768953798705,595490482.889226,1460362485.52456
,659464.258,159.9819,-0.019,2.298591e+01,0.5,455532000,972203300,5.83990753627414E-12,-2.73632558109403E-12,0.0226094157644796,0.0105937846353997,36.2670992770331,16.9931785541825,0.468556319444709,828444292.376579,1768078367.52341
,659466.692,159.9819,-0.019,1.741690e+01,0.5,624187600,1159991000,6.1087882959353E-12,-3.28712024950878E-12,0.0204409209446347,0.0109991968784424,37.936907427889,20.413733553826,0.538096933510691,1135166474.78604,2109594766.4669
,659469.188,159.9819,-0.019,1.319742e+01,0.5,841137700,1359953000,6.41400767945255E-12,-3.96709567703962E-12,0.0181586403860224,0.0112312094678463,39.8323863570567,24.6365292373237,0.618504977745554,1529718497.6418,2473251716.12621
,659471.575,159.9819,-0.019,1.000008e+01,0.5,1112534000,1562728000,6.75885806171079E-12,-4.8117518818549E-12,0.0158108934447546,0.0112560576937679,41.9739824305215,29.8820284587963,0.711917876943396,2023288028.88685,2842024472.78581
,659526.846,157.9880,-0.019,5.000000e+05,0.5,138.969,76858.48,4.14149285209197E-12,-7.48829693434439E-15,0.0388807661219911,7.03009113269867E-05,25.7195737242392,0.0465039568943309,0.00180811538297401,252.733232500199,139777.159621584
,659527.642,157.9880,-0.019,3.788642e+05,0.5,240.1023,101381.3,4.14358494000272E-12,-9.81329174453291E-15,0.0388610443800745,9.20349821521126E-05,25.7325660463751,0.0609426816645334,0.00236830954031957,436.657315010777,184375.102822014
,659528.437,157.9880,-0.019,2.870762e+05,0.5,702.6292,133631.3,4.14861132192257E-12,-2.18132687045131E-14,0.0388131057134548,0.000204078097099708,25.763780974173,0.135465155355507,0.00525796875432627,1277.82274438925,243025.929611668
,659529.248,157.9880,-0.019,2.175258e+05,0.5,1246.851,176449.6,4.14635989434415E-12,-2.92995449160718E-14,0.0388333153552428,0.000274408998852929,25.7497991179545,0.181956563120691,0.0070663294221126,2267.56099328704,320896.586874535
,659530.044,157.9880,-0.019,1.648255e+05,0.5,1476.714,232999.9,4.14402712746676E-12,-2.62641437850829E-14,0.038855554911409,0.000246259942237943,25.7353121269522,0.163106060183889,0.00633783104627942,2685.59680718937,423740.675252921
,659530.84,157.9880,-0.019,1.248930e+05,0.5,2308.078,307226.8,4.1476162861068E-12,-3.11594623333798E-14,0.0388212994305693,0.00029164964497599,25.757601584775,0.193507055864216,0.00751261934180221,4197.54055798484,558731.963781075
,659531.635,157.9880,-0.019,9.463495e+04,0.5,3544.662,404888.1,4.15336684675735E-12,-3.63613591848231E-14,0.0387667660144952,0.000339390271915802,25.7933138204084,0.225811969660942,0.00875467073495121,6446.42967410445,736341.761931539
,659532.446,157.9880,-0.019,7.170755e+04,0.5,5292.3,533574.1,4.15927404819074E-12,-4.12541126813311E-14,0.0387108663052237,0.000383957013181741,25.8299988294609,0.256197035810314,0.00991858487883876,9624.73707345383,970374.019179707
,659533.242,157.9880,-0.019,5.433485e+04,0.5,7854.622,703250.8,4.1646355481073E-12,-4.65148962477478E-14,0.038660011105305,0.000431794423480177,25.8632949130958,0.288867648948128,0.0111690196442009,14284.653470394,1278953.2049763
,659534.038,157.9880,-0.019,4.117107e+04,0.5,10806.91,925874.6,4.17461555631119E-12,-4.87265711810811E-14,0.0385671457620642,0.000450159960331032,25.9252729403279,0.302602632572012,0.0116721098083909,19653.7738462443,1683823.59049737
,659534.849,157.9880,-0.019,3.119651e+04,0.5,15544.77,1219595,4.18242389870895E-12,-5.33085307400686E-14,0.0384941340231519,0.000490640302509498,25.9737644493406,0.331057600596244,0.0127458459570595,28270.189542791,2217992.40615591
,659535.644,157.9880,-0.019,2.363846e+04,0.5,22433.05,1606224,4.19092439420855E-12,-5.85318215152432E-14,0.0384148037863288,0.000536513720426854,26.0265543800497,0.363495375324596,0.0139663272370479,40797.424183369,2921127.61579489
,659536.44,157.9880,-0.019,1.791157e+04,0.5,32571.52,2114950,4.20033523927453E-12,-6.46877246519942E-14,0.0383271214313554,0.000590261047421368,26.0849977800811,0.401724876188027,0.0154006099434975,59235.5527998683,3846312.12771407
,659537.236,157.9880,-0.019,1.357207e+04,0.5,47050.81,2784565,4.2100972209644E-12,-7.11380357165748E-14,0.0382364045409914,0.000646080736180094,26.1456218151173,0.44178271448321,0.0168970054568667,85568.0281433464,5064094.24804754
,659538.047,157.9880,-0.019,1.028394e+04,0.5,68400.71,3665034,4.22114841398313E-12,-7.87795006899855E-14,0.0381339054333593,0.000711694954730198,26.214252133637,0.489237878300661,0.0186630492377424,124395.602930213,6665341.83913776
,659538.842,157.9880,-0.019,7.792469e+03,0.5,100494,4823130,4.23281038997123E-12,-8.8194190770261E-14,0.0380255789306136,0.000792295154609784,26.2866755475866,0.547705156709267,0.020835847261011,182761.432167426,8771490.30120881
,659539.638,157.9880,-0.019,5.904585e+03,0.5,146200.8,6344792,4.24604674038808E-12,-9.78401546153332E-14,0.0379033718298551,0.000873394003179659,26.3688761700539,0.607608695629867,0.0230426466304963,265885.203017329,11538830.9025855
,659540.449,157.9880,-0.019,4.474074e+03,0.5,216544,8347112,4.25883365767721E-12,-1.10484305897424E-13,0.0377842048452034,0.000980212420056149,26.4482857147927,0.686131632332724,0.0259423858215872,393813.477095778,15180310.7009564
,659541.245,157.9880,-0.019,3.390107e+03,0.5,321441.4,10975050,4.27392231972726E-12,-1.25176247392438E-13,0.0376438594612192,0.0011025275407964,26.5419895964257,0.77737179280828,0.0292883768183288,584583.065873609,19959558.3428773
,659543.023,157.9880,-0.019,2.568774e+03,0.5,483298.4,14421170,4.29144877320095E-12,-1.43819837486832E-13,0.0374801846625036,0.00125607792426637,26.6508326943953,0.893152552800429,0.0335131199479654,878941.108406727,26226776.5511366
,659545.395,157.9880,-0.019,1.946446e+03,0.5,725828.1,18943940,4.30993724888189E-12,-1.65133206950358E-13,0.0373065530979424,0.0014293829347342,26.765650160055,1.02551322485911,0.0383145269674629,1320012.96657872,34452023.0590263
,659547.781,157.9880,-0.019,1.474880e+03,0.5,1095102,24864390,4.33156977027176E-12,-1.90775270117793E-13,0.0371027597260375,0.00163411635602173,26.899992835172,1.18475602875367,0.0440429867774757,1991585.66570554,45219132.7479196
,659550.168,157.9880,-0.019,1.117550e+03,0.5,1658305,32610750,4.35580859290737E-12,-2.21499326714696E-13,0.0368725167418712,0.00187502215912326,27.050521209367,1.37555912004782,0.0508514830232362,3015843.69982689,59306897.6660685
,659552.461,157.9880,-0.019,8.467957e+02,0.5,2518444,42731500,4.38312156756227E-12,-2.58325736590052E-13,0.0366103366235938,0.00215768420504008,27.2201407379652,1.60425915590803,0.0589364754338135,4580118.53716104,77712800.1538636
,659554.755,157.9880,-0.019,6.416440e+02,0.5,3830984,55917540,4.41511679763084E-12,-3.02485442132379E-13,0.0363008864790215,0.00248702134047649,27.4188380937163,1.87850055699191,0.0685113114775793,6967143.53543988,101693331.877319
,659556.939,157.9880,-0.019,4.861923e+02,0.5,5834788,73061500,4.45205725543319E-12,-3.55547179421645E-13,0.0359394434659065,0.00287017147829636,27.6482463920729,2.20802551644177,0.0798613223106561,10611322.1811582,132871856.790459
,659558.733,157.9880,-0.019,3.684033e+02,0.5,8873174,95265710,4.49581880770925E-12,-4.18746499168239E-13,0.0355085519080773,0.00330731340341034,27.9200151745502,2.60050707359893,0.0931413202084989,16137022.9875492,173253105.61871
,659561.119,157.9880,-0.019,2.791500e+02,0.5,13497380,123948800,4.54591465067435E-12,-4.95026474542061E-13,0.0350067883727358,0.00381205727886351,28.2311212834906,3.07422235462837,0.108894801724583,24546744.0773377,225417041.847612
,659563.491,157.9880,-0.019,2.115173e+02,0.5,20501570,160798500,4.60452204661572E-12,-5.87069724252623E-13,0.0344116522424009,0.00438743456725802,28.5950859924815,3.64583100670018,0.127498515222468,37284776.1546036,292433022.373215
,659565.909,157.9880,-0.019,1.602760e+02,0.5,31006300,207825300,4.67408628719359E-12,-6.97345903730733E-13,0.0337004374226656,0.00502790503782936,29.0270950959645,4.33067012858398,0.149194058663695,56388996.3004047,377957385.203345
,659568.295,157.9880,-0.019,1.214445e+02,0.5,46687380,267378000,4.75634419477031E-12,-8.3051428626153E-13,0.0328531019886929,0.00573654248563779,29.537934639549,5.15767482340277,0.174611897762718,84907083.3377599,486261729.158577
,659570.62,157.9880,-0.019,9.202165e+01,0.5,69764660,342130100,4.8533853638164E-12,-9.89666737172868E-13,0.0318533846072972,0.00649530850099808,30.1405814605634,6.14604624906872,0.203912663632928,126876123.7116,622208162.314016
,659572.929,157.9880,-0.019,6.972812e+01,0.5,103329100,434769600,4.96927560794839E-12,-1.18101812137109E-12,0.0306716443991944,0.00728954694920895,30.8602851481763,7.33438007189191,0.237664040908104,187917430.89708,790685162.883943
,659575.253,157.9880,-0.019,5.283509e+01,0.5,151175100,548213100,5.10648968762848E-12,-1.40816425068318E-12,0.0293049435761103,0.00808112351859674,31.7124145045152,8.74500706743699,0.275759736496629,274931615.659182,996996947.96649
,659577.718,157.9880,-0.019,4.003407e+01,0.5,218437500,684974700,5.26807126573086E-12,-1.67998076003111E-12,0.0277446723786715,0.00884773827809413,32.7158713397441,10.4330468640307,0.318898639613989,397257053.546203,1245715735.96884
,659580.089,157.9880,-0.019,3.033521e+01,0.5,311335800,847161900,5.45618928064616E-12,-2.00517404600159E-12,0.0260007020951559,0.0095553747015264,33.8841252342371,12.4525680830328,0.367504487630995,566204715.634678,1540674290.22308
,659582.414,157.9880,-0.019,2.298591e+01,0.5,437504700,1035902000,5.67230532205335E-12,-2.39565155606742E-12,0.0240907832849939,0.010174544420096,35.2262529786216,14.8775185698415,0.422341785226788,795659298.584792,1883922752.65291
,659584.863,157.9880,-0.019,1.741690e+01,0.5,605912600,1249942000,5.91964614580141E-12,-2.86956369758158E-12,0.0220260033115589,0.0106771617675982,36.7622934303609,17.8206163120792,0.484752572519365,1101931006.2719,2273182379.5074
,659587.359,157.9880,-0.019,1.319742e+01,0.5,826448800,1485584000,6.19921190704517E-12,-3.44869845227412E-12,0.0198361161152104,0.011035077356835,38.4984577710648,21.4171694274758,0.556312399702743,1503004819.20364,2701728057.84438
,659589.855,157.9880,-0.019,1.000008e+01,0.5,1108128000,1734281000,6.51653353917272E-12,-4.16377350481057E-12,0.0175465801433534,0.0112114800087725,40.4690943031737,25.857941436242,0.638955278873493,2015275143.8377,3154015954.59188
,659647.918,155.9716,-0.019,5.000000e+05,0.5,112.1295,76900.57,4.13923082015268E-12,-6.0354543828259E-15,0.038902058391186,5.67234853574492E-05,25.7055260126272,0.0374814878359533,0.00145811012844248,203.922104884047,139853.705770408
,659648.714,155.9716,-0.019,3.788642e+05,0.5,205.928,101447.6,4.14088310745531E-12,-8.40555889495718E-15,0.0388864582112485,7.89354362895326E-05,25.7157870770818,0.052200353692047,0.00202989523655562,374.506897957826,184495.678010112
,659649.51,155.9716,-0.019,2.870762e+05,0.5,648.5101,133725.5,4.14570603646325E-12,-2.01048583574366E-14,0.0388404660291758,0.00018835924717894,25.7457385179309,0.12485555455644,0.00484956197583857,1179.40010996717,243197.244584803
,659650.305,155.9716,-0.019,2.175258e+05,0.5,1167.424,176591.2,4.14306093428017E-12,-2.73892966814943E-14,0.0388644789138697,0.000256928575328473,25.729311856571,0.170093505026556,0.00661088434757791,2123.11264539799,321154.104923323
,659651.116,155.9716,-0.019,1.648255e+05,0.5,1374.339,233201,4.14047604945003E-12,-2.44013435333687E-14,0.0388890907716934,0.000229187671245314,25.7132591581041,0.151537664410057,0.00589336666652373,2499.41453145012,424106.401803848
,659651.912,155.9716,-0.019,1.248930e+05,0.5,2164.359,307509.6,4.1438305425366E-12,-2.91657136206934E-14,0.0388570341499328,0.000273489255541012,25.7340912916677,0.181125441592531,0.00703834611992601,3936.1688316164,559246.272426536
,659652.708,155.9716,-0.019,9.463495e+04,0.5,3354.566,405306.7,4.14911103659399E-12,-3.43405791554469E-14,0.0388068456519398,0.000321189175977711,25.7668843112526,0.21326248501804,0.00827661126746733,6100.71533086706,737103.040570117
,659653.519,155.9716,-0.019,7.170755e+04,0.5,5024.885,534184.7,4.15456088722736E-12,-3.90804728847821E-14,0.0387551654100078,0.00036455602217972,25.800729072105,0.242698258679974,0.00940664343250565,9138.4080549746,971484.474833591
,659654.314,155.9716,-0.019,5.433485e+04,0.5,7430.061,704027.5,4.16009662531464E-12,-4.39042106906079E-14,0.0387027088606797,0.000408454907940515,25.8351072127752,0.272654722340335,0.0105536516684362,13512.5339766686,1280365.73512103
,659655.11,155.9716,-0.019,4.117107e+04,0.5,10261.29,927020.1,4.16951423655216E-12,-4.61528231592717E-14,0.0386148613657437,0.000427432253932457,25.8935926322073,0.286619096113388,0.0110691127409212,18661.4927884778,1685906.83149233
,659655.906,155.9716,-0.019,3.119651e+04,0.5,14715.06,1221199,4.17700252928905E-12,-5.0331553529474E-14,0.038544761150168,0.00046445212697553,25.9400965630345,0.312569922945275,0.0120496823204081,26761.253806492,2220909.48913794
,659656.717,155.9716,-0.019,2.363846e+04,0.5,21204.73,1608533,4.1849974728456E-12,-5.51693633033163E-14,0.0384700263343312,0.000507136951192411,25.9897469059344,0.342613776595615,0.0131826515216038,38563.5642279498,2925326.83313
,659657.512,155.9716,-0.019,1.791157e+04,0.5,30454.99,2118186,4.19404599624506E-12,-6.03014224790379E-14,0.0383857642195782,0.000551905293231856,26.0459402094072,0.374484983196988,0.0143778638891958,55386.3672362991,3852197.21532621
,659658.308,155.9716,-0.019,1.357207e+04,0.5,44022.65,2789058,4.20346786097376E-12,-6.63477756396233E-14,0.0382981004129149,0.000604499393753234,26.1044520439471,0.412034154819465,0.0157840568392626,80060.924650281,5072265.35393175
,659659.119,155.9716,-0.019,1.028394e+04,0.5,64005.24,3671386,4.2140322086139E-12,-7.34654822130015E-14,0.0381999966530622,0.000665961016841717,26.170058946502,0.456236664759577,0.017433535999756,116401.868057992,6676893.77872747
,659659.915,155.9716,-0.019,7.792469e+03,0.5,93316.86,4832065,4.22524185920806E-12,-8.15978889029551E-14,0.038096022511389,0.000735710550096519,26.239673321119,0.506740683693741,0.0193120042880218,169708.867981842,8787739.76283255
,659660.71,155.9716,-0.019,5.904585e+03,0.5,134905.6,6358737,4.23707736929649E-12,-8.98929244520358E-14,0.0379866783464702,0.000805917218205057,26.3131744196733,0.558254663306673,0.0212157854617985,245343.410187732,11564191.7019524
,659661.506,155.9716,-0.019,4.474074e+03,0.5,199626.5,8366524,4.24939268512732E-12,-1.0139113792748E-13,0.0378720755943266,0.000903633324739263,26.3896552165165,0.62966107634185,0.0238601478941553,363046.79919767,15215613.952108
,659662.317,155.9716,-0.019,3.390107e+03,0.5,295187,11003450,4.2634797138837E-12,-1.14375381021606E-13,0.0377412700068385,0.0010124762932997,26.4771387369751,0.710296057359417,0.0268267679682281,536836.018838995,20011207.4430579
,659663.113,155.9716,-0.019,2.568774e+03,0.5,440608.8,14465990,4.278987849225E-12,-1.30330499430845E-13,0.0375966704869251,0.00114512894501099,26.573447639219,0.809380821926402,0.0304582541533625,801304.508861932,26308287.5606471
,659664.891,155.9716,-0.019,1.946446e+03,0.5,661322.7,19005950,4.29697924978192E-12,-1.49515805277282E-13,0.0374286702160077,0.00130235159224663,26.685178159964,0.928525754867736,0.0347955613899858,1202701.49239586,34564796.3231884
,659667.278,155.9716,-0.019,1.474880e+03,0.5,995541.1,24958490,4.31674114069534E-12,-1.72185625958265E-13,0.0372431761887064,0.00148555111268344,26.8079038119041,1.06931028478074,0.0398878738257002,1810521.1974599,45390265.8580252
,659669.665,155.9716,-0.019,1.117550e+03,0.5,1503689,32752990,4.33896145755806E-12,-1.99201618391299E-13,0.0370333455109539,0.0017002000207621,26.9458968250849,1.23708548901993,0.0459099764632176,2734654.35920955,59565579.638241
,659671.958,155.9716,-0.019,8.467957e+02,0.5,2277202,42950820,4.3636209564583E-12,-2.31354054923486E-13,0.0367982396700183,0.0019509994215022,27.0990376906177,1.43675913119121,0.0530188247861158,4141388.52921097,78111662.148639
,659674.251,155.9716,-0.019,6.416440e+02,0.5,3459248,56254390,4.39266840331325E-12,-2.70118107916992E-13,0.0365195647973176,0.00224569551791409,27.2794286698052,1.6774923533464,0.0614929430396454,6291093.18668084,102305937.489849
,659676.435,155.9716,-0.019,4.861923e+02,0.5,5264004,73583120,4.42603925118451E-12,-3.16630883854779E-13,0.0361960318537809,0.00258939898800744,27.4866689120844,1.96634683470731,0.0715382006090527,9573277.11082313,133820490.721312
,659678.229,155.9716,-0.019,3.684033e+02,0.5,8002945,96081980,4.46531652774938E-12,-3.71929081594377E-13,0.0358128016288426,0.00298295145178667,27.7305893645337,2.30976070124645,0.0832928817661751,14554398.1706086,174737598.963938
,659680.616,155.9716,-0.019,2.791500e+02,0.5,12171770,125220000,4.51050705954239E-12,-4.38435190162324E-13,0.035365812658404,0.0034376660081551,28.0112324214209,2.72277813807761,0.0972030825746686,22135949.581194,227728884.669782
,659682.987,155.9716,-0.019,2.115173e+02,0.5,18510900,162805000,4.56271615816896E-12,-5.18780028452749E-13,0.0348410528911904,0.0039614216145913,28.3354623088451,3.22173710422162,0.113699824943951,33664483.3990886,296082104.04619
,659685.39,155.9716,-0.019,1.602760e+02,0.5,28066170,210989800,4.62463063359025E-12,-6.15175091637377E-13,0.0342135849279214,0.00455114081769109,28.7199647025632,3.82037146694361,0.133021454117687,51041986.8315964,383712440.749884
,659687.792,155.9716,-0.019,1.214445e+02,0.5,42374390,272390200,4.69749130794343E-12,-7.30765382544618E-13,0.033468957884794,0.00520659948230089,29.1724453786261,4.53821237962159,0.155565031341069,77063349.0916976,495377067.888348
