Repository: AlexiLJ/BunchOfScripts

ScriptCutter.py:                filters out a threshold values from an CSV file

From_dat_to_csv.py:             converts .dat file from PPMS to .csv 
                    
Convert_all_files_to_csv.py     Converts all files in a rectory from .dat to .csv
                                and removes LCR head

temp_script.py:                 Script for measuring RaspberryPi CPU and GPU temperatures
                                Run in bash with "watch python3 temp_script.py"

File: Scripts/Data_examples/Nb-PrO2/Jan 31 2019 Pr0.994Nb0.006O2 1300C 10h air.dat (part 25 of 45)
Comment,Time Stamp (sec),Temperature (K),Magnetic Field (Oe),Frequency (Hz),AC Voltage (Vrms),Re[Impedance] (Ohm),-Im[Impedance] (Ohm),Re[Cp] (F),Im[Cp] (F),Re[Modulus],Im[Modulus],Re[Permittivity],Im[Permittivity],Loss Factor,Re[Sp.Impedance] (Ohm-cm),-Im[Sp.Impedance] (Ohm-cm)
,659690.117,155.9716,-0.019,9.202165e+01,0.5,63675200,350020500,4.78294500457959E-12,-8.70106121657464E-13,0.0325880055772306,0.00592836068953468,29.703131469158,5.40354875478703,0.181918487631439,115801647.317723,636557882.738856
,659692.41,155.9716,-0.019,6.972812e+01,0.5,94851000,447052100,4.88578275202779E-12,-1.03661604500368E-12,0.0315381366110075,0.006691443336673,30.3417763060778,6.43761168867741,0.212169901449965,172498901.451953,813022489.396933
,659694.734,155.9716,-0.019,5.283509e+01,0.5,139909700,567048800,5.0074441207221E-12,-1.23550213790593E-12,0.0303118132144253,0.00747892719865781,31.0973199357003,7.67273769560546,0.246733085406406,254444018.012169,1031252122.48314
,659697.199,155.9716,-0.019,4.003407e+01,0.5,204052100,713326800,5.15158755311896E-12,-1.47364750426843E-12,0.0288930647583423,0.00826506243614531,31.9924820834566,9.15167235177718,0.286056965755387,371095329.40047,1297277723.7587
,659699.57,155.9716,-0.019,3.033521e+01,0.5,293730100,889155200,5.32003758749074E-12,-1.75746053397361E-12,0.0272895410801156,0.0090150286816255,33.0385935298852,10.9142131558051,0.33034739042183,534186456.372334,1617044577.4983
,659701.895,155.9716,-0.019,2.298591e+01,0.5,416776800,1096622000,5.51709167224832E-12,-2.09679890834426E-12,0.0255028786000573,0.00969249945169837,34.2623423667388,13.0215784583145,0.3800551147068,757962911.837094,1994349983.74338
,659704.328,155.9716,-0.019,1.741690e+01,0.5,583348900,1337092000,5.74135411101909E-12,-2.50484828656029E-12,0.0235617275200441,0.010279552813806,35.6550610151916,15.5556540781374,0.436281796615341,1060895978.0414,2431676009.11107
,659706.809,155.9716,-0.019,1.319742e+01,0.5,804300900,1608078000,5.99873956034275E-12,-3.00034676629447E-12,0.0214717053564896,0.0107393496725653,37.253480782132,18.6328076879365,0.500162865234149,1462725977.44691,2924499356.34894
,659709.196,155.9716,-0.019,1.000008e+01,0.5,1092296000,1904062000,6.28903059217473E-12,-3.60780424151634E-12,0.0192643386399976,0.0110512998206544,39.0562513919899,22.4052510740013,0.573666193642854,1986482589.11727,3462784823.52751
,659767.337,153.9798,-0.019,5.000000e+05,0.5,90.90446,76940.7,4.13707494020387E-12,-4.88790150620887E-15,0.0389223591458259,4.59862730658464E-05,25.6921375280241,0.0303549342315675,0.00118148730125928,165.321604274947,139926.687403868
,659768.148,153.9798,-0.019,3.788642e+05,0.5,167.1088,101505.4,4.13853100930963E-12,-6.81328235471729E-15,0.0389086138589387,6.40554273135283E-05,25.7011800346879,0.0423119691581005,0.00164630453158157,303.909125079905,184600.794840761
,659768.944,153.9798,-0.019,2.870762e+05,0.5,600.6793,133815.9,4.14291933908864E-12,-1.85969371992433E-14,0.0388667226378932,0.000174466829034695,25.7284325195547,0.115491035339921,0.00448884848512023,1092.41356838545,243361.648762842
,659769.74,153.9798,-0.019,2.175258e+05,0.5,1099.201,176719.1,4.14008316528955E-12,-2.57515093465813E-14,0.0388926273541832,0.000241913946372212,25.7108192617934,0.159922488533399,0.00622004639000538,1999.04023125626,321386.707737164
,659770.535,153.9798,-0.019,1.648255e+05,0.5,1273.945,233388.7,4.13716654637128E-12,-2.25825956265961E-14,0.0389203920197063,0.000212445755992234,25.6927064222997,0.140242843304567,0.00545846906898235,2316.8349623115,424447.758708916
,659771.346,153.9798,-0.019,1.248930e+05,0.5,2031.239,307782.8,4.14017708985895E-12,-2.73234539806253E-14,0.038891555809516,0.000256668159919805,25.711402553851,0.169684607496201,0.00659958581181275,3694.07276767101,559743.122221232
,659772.142,153.9798,-0.019,9.463495e+04,0.5,3165.316,405698.6,4.14513466578722E-12,-3.2340907954257E-14,0.0388443688481046,0.000303069081886916,25.7421901814371,0.200844090801264,0.007802136857263,5756.53954885335,737815.761780004
,659772.938,153.9798,-0.019,7.170755e+04,0.5,4772.073,534781.3,4.14996283060451E-12,-3.70318213724589E-14,0.0387984488130772,0.000346214480616221,25.772174137804,0.22997568605019,0.00892341037354896,8678.63649459178,972569.469663442
,659773.749,153.9798,-0.019,5.433485e+04,0.5,7090.703,704728.2,4.15600245932362E-12,-4.1816091801539E-14,0.0387412286459135,0.000389799281741904,25.8096815491785,0.259687048694525,0.0100616138250179,12895.3672393761,1281640.04936387
,659774.544,153.9798,-0.019,4.117107e+04,0.5,9760.166,928106.8,4.16468194097386E-12,-4.37966698241054E-14,0.0386601276656288,0.000406558020690862,25.8635830229137,0.271986870108505,0.0105162099879023,17750.1335040084,1687883.13702636
,659775.34,153.9798,-0.019,3.119651e+04,0.5,13976.31,1222707,4.17191154323592E-12,-4.7687572755242E-14,0.0385923582246943,0.00044113492617559,25.9084804294811,0.296150225778834,0.0114306289241822,25417.7406811941,2223651.98361233
,659776.136,153.9798,-0.019,2.363846e+04,0.5,20044.76,1610548,4.17984041662301E-12,-5.20219813315146E-14,0.0385182175141601,0.000479394855477226,25.957720462221,0.323067848218314,0.0124459252378693,36454.0076527189,2928991.37316043
,659776.947,153.9798,-0.019,1.791157e+04,0.5,28902.45,2120989,4.18859141414606E-12,-5.70774077177137E-14,0.0384365601823065,0.000523770165164036,26.0120660651215,0.354463148485857,0.0136268740667679,52562.870968888,3857294.83602361
,659777.742,153.9798,-0.019,1.357207e+04,0.5,41465.05,2793222,4.19732224462716E-12,-6.23087519501054E-14,0.0383552786035869,0.000569379571355826,26.0662864262937,0.386950936939702,0.0148448816456408,75409.5958255611,5079838.13045119
,659778.538,153.9798,-0.019,1.028394e+04,0.5,59985.25,3677357,4.20734897696229E-12,-6.86305083298486E-14,0.0382621236481577,0.000624133869125475,26.1285546205696,0.426210422608826,0.0163120550982676,109090.992486329,6687752.82017742
,659779.349,153.9798,-0.019,7.792469e+03,0.5,87106.75,4840306,4.21825506369726E-12,-7.59122438270869E-14,0.0381609945929972,0.000686750014516347,26.1962837974246,0.471431587935002,0.0179961246251787,158414.973843712,8802727.09503638
,659780.145,153.9798,-0.019,5.904585e+03,0.5,127084.4,6369784,4.22994920352293E-12,-8.43922739860863E-14,0.0380526724009017,0.000759193881686592,26.2689069558193,0.524094424416294,0.0199511317809207,231119.538978825,11584282.1107445
,659780.94,153.9798,-0.019,4.474074e+03,0.5,183861.8,8384934,4.24043770189074E-12,-9.2982784200507E-14,0.0379554106701229,0.000832272517058333,26.334042817853,0.577443366133534,0.0219276383093773,334376.638295628,15249094.935711
,659781.736,153.9798,-0.019,3.390107e+03,0.5,271749.8,11029790,4.25377705218211E-12,-1.04803723658844E-13,0.0378316148579515,0.000932087897532533,26.4168830920017,0.650853977897571,0.0246378036209212,494212.41705188,20059110.1648452
,659782.547,153.9798,-0.019,2.568774e+03,0.5,403425.6,14505640,4.26794916501453E-12,-1.1869865463816E-13,0.037699719637713,0.00104849093281483,26.5048950031264,0.737144529270908,0.0278116374044854,733682.015135264,26380396.2515683
,659784.326,153.9798,-0.019,1.946446e+03,0.5,604289.1,19064440,4.28467770994105E-12,-1.3581222617241E-13,0.0375438553512382,0.00119003456491405,26.6087829150226,0.843423540361761,0.0316971859650742,1098978.45999925,34671168.0087365
,659786.712,153.9798,-0.019,1.474880e+03,0.5,905834.7,25045080,4.30303200777631E-12,-1.55632791264969E-13,0.0373723861940465,0.00135169080060308,26.7227671070011,0.966513571749031,0.0361681695566554,1647378.42138785,45547741.0546675
,659789.099,153.9798,-0.019,1.117550e+03,0.5,1363851,32884390,4.32329604930185E-12,-1.79304881134678E-13,0.0371819176443726,0.00154208715932378,26.8486112237437,1.11352241188339,0.041474115834291,2480340.73698904,59804547.6580909
,659791.392,153.9798,-0.019,8.467957e+02,0.5,2062435,43150250,4.34573489266679E-12,-2.07711328285635E-13,0.0369691019012258,0.00176699717103967,26.9879613341561,1.28993264312977,0.0477965944577378,3750806.75813706,78474351.5869851
,659793.686,153.9798,-0.019,6.416440e+02,0.5,3125475,56559130,4.37217030883848E-12,-2.41607482222887E-13,0.0367173977518006,0.00202901474506961,27.1521310332093,1.50043515062943,0.0552603089899014,5684083.4995471,102860146.88383
,659795.87,153.9798,-0.019,4.861923e+02,0.5,4747286,74052680,4.40238932950601E-12,-2.82223428382514E-13,0.0364270115773542,0.00233522192691759,27.3397977412515,1.75266903317847,0.0641068763480268,8633558.10564185,134674446.75937
,659797.664,153.9798,-0.019,3.684033e+02,0.5,7208567,96814340,4.4376807422629E-12,-3.30419222557442E-13,0.0360857754310155,0.00268686157382707,27.5589651102777,2.05197542479863,0.0744576371640813,13109718.279647,176069491.041695
,659800.051,153.9798,-0.019,2.791500e+02,0.5,10973810,126359400,4.4782918600841E-12,-3.88921789729213E-13,0.0356876127457941,0.00309932685360901,27.8111690077922,2.41528912427093,0.0868460122476049,19957303.2413201,229801032.019988
,659802.422,153.9798,-0.019,2.115173e+02,0.5,16684070,164584800,4.5252216136361E-12,-4.58724707065401E-13,0.0352219386498326,0.00357047120979284,28.1026130110654,2.84878046246996,0.101370661203222,30342155.0299679,299318902.232864
,659804.824,153.9798,-0.019,1.602760e+02,0.5,25339080,213808800,4.58008040405025E-12,-5.42798162492196E-13,0.0346707070063906,0.00410892263784976,28.4432980622943,3.37089495411003,0.118512802092337,46082418.3593546,388839159.5319
,659807.227,153.9798,-0.019,1.214445e+02,0.5,38367960,276830000,4.64478820713785E-12,-6.43756269695976E-13,0.0340144822069499,0.00471432392709231,28.8451476299459,3.99786681522905,0.138597550843478,69777134.1467403,503451422.641238
,659809.535,153.9798,-0.019,9.202165e+01,0.5,57826540,357008200,4.72066738425085E-12,-7.64631908516603E-13,0.0332385823479398,0.00538383211278182,29.3163738663757,4.74853089099614,0.161975383198481,105165097.097209,649265925.602672
,659811.829,153.9798,-0.019,6.972812e+01,0.5,86683350,457967200,4.81164887595358E-12,-9.10741737817448E-13,0.0323081630014949,0.00611524100703201,29.8813887696871,5.65590479232761,0.189278511648869,157644965.779751,832873020.854042
,659814.169,153.9798,-0.019,5.283509e+01,0.5,128724000,584009700,4.91902518898995E-12,-1.08422274223792E-12,0.0312184646926553,0.00688099127308563,30.5482190886096,6.73325965983474,0.220414147230774,234101365.199114,1062097728.93575
,659816.618,153.9798,-0.019,4.003407e+01,0.5,189338500,739278700,5.04647681356078E-12,-1.29246568332671E-12,0.0299442378353976,0.00766909296236647,31.3397214698748,8.026493734398,0.256112478284577,344336730.794199,1344474635.13118
,659818.989,153.9798,-0.019,3.033521e+01,0.5,274954900,927936700,5.19765863954128E-12,-1.54010689680579E-12,0.028479804981624,0.00843878890741354,32.2785935766096,9.5643996718713,0.296307819272586,500041308.988113,1687573788.01436
,659821.329,153.9798,-0.019,2.298591e+01,0.5,394187200,1153745000,5.37406090031093E-12,-1.83609551410671E-12,0.0268313226165654,0.00916715906419579,33.3740900830676,11.4025535299327,0.341658858759951,716880781.082131,2098235601.68773
,659823.778,153.9798,-0.019,1.741690e+01,0.5,557045200,1419503000,5.578364038529E-12,-2.1890766779043E-12,0.0250139428699634,0.00981603900012001,34.6428571226723,13.5946435297921,0.392422700057696,1013059272.53359,2581551149.77967
,659826.274,153.9798,-0.019,1.319742e+01,0.5,776441100,1725640000,5.81188066807036E-12,-2.61501994563483E-12,0.0230414405466481,0.0103673543981503,36.0930463138214,16.2398441055229,0.449943846920563,1412059301.34786,3138301170.27282
,659828.77,153.9798,-0.019,1.000008e+01,0.5,1066342000,2068888000,6.07809643504121E-12,-3.13275996996198E-12,0.0209319649466391,0.0107887103434932,37.74630427893,19.4551225573365,0.515417944325647,1939281858.62119,3762542379.38585
,659886.85,151.9876,-0.019,5.000000e+05,0.5,66.40407,76979.12,4.13501283624601E-12,-3.56696311712811E-15,0.038941794854604,3.35921438365464E-05,25.679331412774,0.0221516187855492,0.00086262443634066,120.764452951878,139996.559179535
,659887.645,151.9876,-0.019,3.788642e+05,0.5,139.6177,101561.8,4.13623616546696E-12,-5.68611210198437E-15,0.0389302328646432,5.35176569637984E-05,25.6869285540008,0.0353119960927625,0.0013747068287486,253.912977968058,184703.365589007
,659888.441,151.9876,-0.019,2.870762e+05,0.5,548.7794,133898.8,4.14036823677971E-12,-1.69691498113428E-14,0.0388908008775245,0.000159392544004034,25.7125896179112,0.105382120698345,0.00409846391453844,998.026838298613,243512.413213722
,659889.236,151.9876,-0.019,2.175258e+05,0.5,1035.07,176842.6,4.13721022206616E-12,-2.42153315126221E-14,0.0389198074353303,0.000227799891440678,25.6929776578891,0.150382489198594,0.00585305803013527,1882.40965225325,321611.308577739
,659890.048,151.9876,-0.019,1.648255e+05,0.5,1173.75,233566.7,4.13403240448491E-12,-2.07748815852781E-14,0.0389500756752539,0.000195737026399008,25.6732427177402,0.129016544909645,0.00502533109385884,2134.6173006002,424771.474900189
,659890.843,151.9876,-0.019,1.248930e+05,0.5,1904.152,308055.3,4.13653688430051E-12,-2.55687695725884E-14,0.0389259890168235,0.000240609396554328,25.6887960835333,0.158787634687837,0.00618120188161022,3462.94850025344,560238.698974726
,659891.639,151.9876,-0.019,9.463495e+04,0.5,2976.321,406067.7,4.14139650636567E-12,-3.0354853122331E-14,0.0388797090157607,0.000284973403246547,25.7189753962692,0.188510257206863,0.00732961769675352,5412.8275175631,738487.018219324
,659892.45,151.9876,-0.019,7.170755e+04,0.5,4481.793,535286.3,4.14608715989509E-12,-3.47139547763649E-14,0.0388350866249277,0.000325154631063778,25.7481053775522,0.215581229043926,0.00837270260793149,8150.72449457625,973487.877958908
,659893.246,151.9876,-0.019,5.433485e+04,0.5,6730.94,705495.7,4.1515235813938E-12,-3.96085421001812E-14,0.038783420647008,0.000370021925533738,25.7818667405499,0.245977683660775,0.00954072434459912,12241.0913510559,1283035.84810995
,659894.041,151.9876,-0.019,4.117107e+04,0.5,9258.259,929166.8,4.15997788051196E-12,-4.14502031842408E-14,0.0387042817816482,0.000385651171720169,25.8343697816566,0.257414800593769,0.00996404413072012,16837.3502320234,1689810.88513169
,659894.837,151.9876,-0.019,3.119651e+04,0.5,13267.46,1224156,4.1670283465675E-12,-4.51624481740485E-14,0.0386380930794613,0.000418761460474016,25.8781547133181,0.280468651489483,0.0108380467848869,24128.6046015089,2226287.17889971
,659895.648,151.9876,-0.019,2.363846e+04,0.5,18997.12,1612700,4.17433016579768E-12,-4.91723513854272E-14,0.038569685215893,0.000454339268561136,25.9235006030054,0.305371024849858,0.0117796986420289,34548.7378177449,2932905.06554031
,659896.444,151.9876,-0.019,1.791157e+04,0.5,27251.82,2124004,4.18273387980624E-12,-5.36661469565883E-14,0.0384911980087873,0.00049385745023071,25.9756894995506,0.333278475284248,0.0128303995661025,49560.9852565219,3862778.00634209
,659897.239,151.9876,-0.019,1.357207e+04,0.5,39031.71,2797329,4.19126739566135E-12,-5.8481620688846E-14,0.0384116740956835,0.000535966031852968,26.0286844938681,0.363183617245649,0.0139532067911926,70984.2500004343,5087307.24504422
,659898.05,151.9876,-0.019,1.028394e+04,0.5,56208.22,3682997,4.20104530948491E-12,-6.4114436961392E-14,0.0383208066580954,0.000584834668943714,26.0894074709287,0.398164634615669,0.0152615437916458,102221.97132945,6698009.89500203
,659898.846,151.9876,-0.019,7.792469e+03,0.5,81639.59,4848626,4.21118662854568E-12,-7.0906592871455E-14,0.038226589510966,0.000643646900126668,26.1523872737582,0.440345403945538,0.0168376752506793,148472.231078089,8817858.09903296
,659899.642,151.9876,-0.019,5.904585e+03,0.5,119175.6,6382092,4.2219999309736E-12,-7.88392544284441E-14,0.0381261995867388,0.000711947228505848,26.2195402398335,0.489608962046661,0.0186734381140228,216736.355756685,11606665.8123298
,659900.437,151.9876,-0.019,4.474074e+03,0.5,170408.6,8401412,4.23241439646797E-12,-8.58474518238067E-14,0.0380300003159117,0.00077137499170783,26.2842163415792,0.533131396111228,0.0202833285642937,309910.241304417,15279062.3255975
,659901.248,151.9876,-0.019,3.390107e+03,0.5,250133.4,11055030,4.24446845611042E-12,-9.60362229790104E-14,0.0379181867653962,0.000857944752521121,26.3590746805218,0.596405886794773,0.0226262072558826,454900.177293248,20105012.3933156
,659902.044,151.9876,-0.019,2.568774e+03,0.5,371150.5,14541710,4.25788202051098E-12,-1.08674635985291E-13,0.0377934644767779,0.000964608924073465,26.442375840472,0.674893187553535,0.0255231674954321,674985.54072538,26445994.2460583
,659902.84,151.9876,-0.019,1.946446e+03,0.5,551529.6,19120520,4.27284796657053E-12,-1.23249897485187E-13,0.0376542944414028,0.0010861345795799,26.5353176290441,0.765408739815634,0.0288449058916808,1003028.43531681,34773156.7952904
,659904.634,151.9876,-0.019,1.474880e+03,0.5,826439.1,25124760,4.29035452423364E-12,-1.41124402051545E-13,0.0374912850648803,0.00123321631278719,26.6440371696915,0.876413310968399,0.0328934127131961,1502987.17848985,45692649.5160195
,659907.02,151.9876,-0.019,1.117550e+03,0.5,1241902,33002620,4.3091160459061E-12,-1.62153787658158E-13,0.0373155986438709,0.001404201138789,26.7605503105001,1.00701038134884,0.0376304063131957,2258560.59199147,60019564.3170472
,659909.314,151.9876,-0.019,8.467957e+02,0.5,1867264,43329830,4.32957030513628E-12,-1.86579332673357E-13,0.0371229575873324,0.00159978385044097,26.8875757206682,1.15869834223854,0.0430941916919591,3395862.8661878,78800941.2141133
,659911.607,151.9876,-0.019,6.416440e+02,0.5,2829625,56832760,4.35361464280997E-12,-2.16760488733279E-13,0.0368950345285124,0.00183695305450134,27.0368963008393,1.34612990281068,0.0497886254336407,5146041.72882713,103357778.68955
,659913.791,151.9876,-0.019,4.861923e+02,0.5,4290788,74474440,4.3809059556956E-12,-2.52402551853055E-13,0.0366344781592911,0.00211066748903581,27.2063813051268,1.56747488705471,0.0576142365085256,7803357.01640701,135441472.269658
,659915.585,151.9876,-0.019,3.684033e+02,0.5,6507532,97464280,4.41285369367895E-12,-2.94639088524883E-13,0.0363280286848582,0.00242556359277094,27.4047837246723,1.82977299007784,0.0667683791436206,11834794.795663,177251491.611111
,659917.956,151.9876,-0.019,2.791500e+02,0.5,9890404,127366400,4.44956336551627E-12,-3.45522675592272E-13,0.0359720191772508,0.00279334111946917,27.6327587918599,2.14577116167251,0.0776531644138485,17986988.2754636,231632392.720056
,659920.343,151.9876,-0.019,2.115173e+02,0.5,15042940,166161400,4.49153179900534E-12,-4.06627792980376E-13,0.0355593386313335,0.00321926149798227,27.8933919156543,2.52524726551217,0.0905320971055853,27357546.3053382,302186154.745005
,659922.745,151.9876,-0.019,1.602760e+02,0.5,22849540,216269100,4.54088549123532E-12,-4.79759450922028E-13,0.0350696631786708,0.00370522497937785,28.1998891066928,2.97941080875142,0.105653281028127,41554865.5120394,393313535.629593
,659925.148,151.9876,-0.019,1.214445e+02,0.5,34666760,280726300,4.59818543863118E-12,-5.67827777577384E-13,0.0344932259378423,0.00425955240108587,28.555734275108,3.52633432186063,0.123489534112051,63046019.7246049,510537351.832572
,659927.472,151.9876,-0.019,9.202165e+01,0.5,52454860,363112400,4.66571282866881E-12,-6.74004284150105E-13,0.033806902499601,0.00488371186897011,28.9750940925712,4.18571358100866,0.144459015996149,95395997.15149,660367208.606995
,659929.765,151.9876,-0.019,6.972812e+01,0.5,78953860,467629700,4.7457643455961E-12,-8.01267356917634E-13,0.0329898223539593,0.00556994950397584,29.4722314690871,4.97604501445888,0.168838420656344,143587881.154561,850445536.012337
,659932.105,151.9876,-0.019,5.283509e+01,0.5,117939100,599116500,4.84036994542514E-12,-9.52851198440521E-13,0.0320260045373171,0.00630448026673793,30.0597528741524,5.9174137253772,0.196855035706745,214487619.40551,1089571412.97128
,659934.57,151.9876,-0.019,4.003407e+01,0.5,174656100,762486900,4.95389026985699E-12,-1.13474363213475E-12,0.0308842782565967,0.0070743872342095,30.7647388436319,7.0470054029089,0.229061115672938,317634873.452915,1386681770.58233
,659936.926,151.9876,-0.019,3.033521e+01,0.5,255902000,963130500,5.08819721437776E-12,-1.3519246286497E-12,0.0295599568503477,0.00785402609295176,31.5988142566884,8.39574675074155,0.26569815824543,465391127.972901,1751578298.64598
,659939.266,151.9876,-0.019,2.298591e+01,0.5,370204400,1206156000,5.24636535665889E-12,-1.61026230358485E-12,0.0280501850598755,0.00860941862410845,32.581072911118,10.000080046376,0.306929120279632,673264934.609854,2193551833.71479
,659941.715,151.9876,-0.019,1.741690e+01,0.5,528671800,1496241000,5.42941821678734E-12,-1.91839436402408E-12,0.0263661907679638,0.00931605371891481,33.717871089854,11.9136473343807,0.353333319966503,961458547.918593,2721109200.82415
,659944.211,151.9876,-0.019,1.319742e+01,0.5,743876200,1835762000,5.6427446286609E-12,-2.28651831334273E-12,0.0245118338592034,0.00993253473283333,35.0426746265154,14.1997773344305,0.405213856698199,1352835787.8805,3338572374.85361
,659946.66,151.9876,-0.019,1.000008e+01,0.5,1032498000,2224870000,5.88585858723675E-12,-2.73145721754744E-12,0.0225101121234348,0.0104462938271549,36.5524653238059,16.9629449549407,0.464071159213797,1877732135.15238,4046215968.97667
,660007.781,149.9720,-0.019,5.000000e+05,0.5,45.10807,77016.62,4.1330011235511E-12,-2.42066847378165E-15,0.038960765158591,2.28190346710526E-05,25.6668382382554,0.0150328790841496,0.000585692672568596,82.0349023375377,140064.757815337
,660008.577,149.9720,-0.019,3.788642e+05,0.5,102.758,101618.8,4.13391965380761E-12,-4.18026305945319E-15,0.0389520818597702,3.93887551097461E-05,25.6725425114472,0.0259603451663599,0.00101121052403689,186.878811139574,184807.027515426
,660009.388,149.9720,-0.019,2.870762e+05,0.5,500.7572,133976.5,4.13797871951129E-12,-1.54663141464515E-14,0.0389133687812561,0.000145444533880712,25.6977501946054,0.0960491835041969,0.00373764951316089,910.692210879756,243653.720787103
,660010.184,149.9720,-0.019,2.175258e+05,0.5,964.3214,176959.6,4.13449369447954E-12,-2.25304575041517E-14,0.0389455569858907,0.000212229424322918,25.6761074291979,0.139919054194712,0.00544938731778327,1753.74410545602,321824.088321441
,660010.98,149.9720,-0.019,1.648255e+05,0.5,1078.84,233742.8,4.13093417811346E-12,-1.90663285830234E-14,0.0389794424827929,0.000179909634556172,25.6540020563602,0.118406058190813,0.00461550045605683,1962.01109996125,425091.735693915
,660011.791,149.9720,-0.019,1.248930e+05,0.5,1775.182,308301.2,4.13325848220184E-12,-2.379908368489E-14,0.0389570610376563,0.000224312696567346,25.6684364915973,0.147797499419485,0.0057579470984868,3228.39975200346,560685.900162558
,660012.586,149.9720,-0.019,9.463495e+04,0.5,2801.971,406421,4.13782203060079E-12,-2.85272102890956E-14,0.038913536382959,0.000268279937435556,25.6967771223029,0.177160196668371,0.00689425743256377,5095.74932684136,739129.540300093
,660013.382,149.9720,-0.019,7.170755e+04,0.5,4262.761,535797.4,4.14216037268994E-12,-3.29546946148827E-14,0.0388721669925254,0.000309263832637532,25.7237191727151,0.204655839808857,0.00795591953227097,7752.3862653238,974417.379899131
,660014.178,149.9720,-0.019,5.433485e+04,0.5,6406.452,706222.9,4.14728496560758E-12,-3.76218075942972E-14,0.038823397224462,0.00035218375217718,25.7555440122257,0.233639629142883,0.00907143056391969,11650.9676461468,1284358.35605542
,660014.989,149.9720,-0.019,4.117107e+04,0.5,8789.819,930207,4.15536752192507E-12,-3.92653768421437E-14,0.0387476111321042,0.000366138384825722,25.8057384494762,0.243846552576187,0.00944931504493086,15985.4310598887,1691702.62435732
,660015.784,149.9720,-0.019,3.119651e+04,0.5,12593.61,1225610,4.16213424023718E-12,-4.27675160852093E-14,0.0386839857494621,0.000397492701409325,25.8477612457758,0.265595600968019,0.0102753812387301,22903.1205819056,2228931.46733854
,660016.58,149.9720,-0.019,2.363846e+04,0.5,18034.74,1614653,4.16933949873043E-12,-4.65691104103072E-14,0.0386163935901886,0.000431322778415374,25.8925074722303,0.289204330719808,0.0111694215413467,32798.5244011301,2936456.85049288
,660017.376,149.9720,-0.019,1.791157e+04,0.5,25712.93,2126753,4.1774044002208E-12,-5.0505774259902E-14,0.0385410153835785,0.000465969687446957,25.9425922691545,0.313651871672597,0.012090228625515,46762.3132925426,3867777.42100394
,660018.187,149.9720,-0.019,1.357207e+04,0.5,36861.38,2801242,4.18550281050837E-12,-5.50767872212457E-14,0.0384654056663126,0.00050616402835603,25.9928851630164,0.342038858938396,0.0131589416408864,67037.222127368,5094423.54536137
,660018.982,149.9720,-0.019,1.028394e+04,0.5,52985.35,3688528,4.19485718983259E-12,-6.02587201190547E-14,0.0383783555460326,0.000551301386632005,26.0509778984783,0.374219792229621,0.0143649038315556,96360.7623329983,6708068.73912524
,660019.778,149.9720,-0.019,7.792469e+03,0.5,76123.55,4856300,4.20469091754219E-12,-6.59094370809193E-14,0.0382870913619867,0.000600158415593922,26.1120474919423,0.409311976783815,0.0156752156991949,138440.593663987,8831814.26786347
,660020.589,149.9720,-0.019,5.904585e+03,0.5,108644.8,6393664,4.21461103916644E-12,-7.16170842615486E-14,0.0381953299567832,0.000649036919063736,26.1736536104557,0.444757710411,0.0169925726469205,197584.723919275,11627711.0020232
,660021.385,149.9720,-0.019,4.474074e+03,0.5,157797.6,8417507,4.2245749721715E-12,-7.91953949819976E-14,0.0381028562662072,0.000714289785794352,26.2355318071976,0.491820672545855,0.0187463580368867,286975.494741802,15308333.1800837
,660022.18,149.9720,-0.019,3.390107e+03,0.5,230743.1,11078710,4.23572706626195E-12,-8.82200900667306E-14,0.0379994079527295,0.000791437016509815,26.3047887433756,0.54786599698806,0.0208276144063704,419636.390418847,20148077.5585367
,660022.976,149.9720,-0.019,2.568774e+03,0.5,341101.2,14576180,4.24825364249967E-12,-9.94145527402246E-14,0.0378830509642346,0.000886511702212897,26.3825815134139,0.61738605130585,0.0234012752312334,620336.97361064,26508682.4320874
,660023.787,149.9720,-0.019,1.946446e+03,0.5,504573.4,19171160,4.2621546772763E-12,-1.12177347476063E-13,0.0377540204671863,0.000993663110150756,26.4689099706996,0.696645789728416,0.0263193985131833,917632.467785018,34865252.2330773
,660024.583,149.9720,-0.019,1.474880e+03,0.5,750283.9,25200290,4.27833127244258E-12,-1.2737802114897E-13,0.0376039912861915,0.00111957716509492,26.5693701542241,0.791045287965133,0.0297728280111062,1364489.02517724,45830010.661676
,660026.377,149.9720,-0.019,1.117550e+03,0.5,1129746,33114010,4.29570226039087E-12,-1.4655586701422E-13,0.0374415457514927,0.00127738792573192,26.6772477773795,0.910143892796536,0.0341168586951565,2054590.29340479,60222141.5448332
,660028.67,149.9720,-0.019,8.467957e+02,0.5,1695793,43494360,4.31464371782739E-12,-1.6822279059137E-13,0.0372639191422668,0.00145287557361511,26.7948783585205,1.04470021299844,0.0389888022263116,3084020.51206536,79100160.4554064
,660030.948,149.9720,-0.019,6.416440e+02,0.5,2558760,57083480,4.33652441252402E-12,-1.94384175698293E-13,0.0370577984529987,0.00166111127719605,26.9307622439904,1.20716811938292,0.0448248775302417,4653438.43585411,103813745.67537
,660033.147,149.9720,-0.019,4.861923e+02,0.5,3873538,74853990,4.36148127147979E-12,-2.25697567242111E-13,0.0368211813582055,0.00190541940644581,27.0857497803117,1.40163110921046,0.0517479161765458,7044533.52871761,136131733.395488
,660034.926,149.9720,-0.019,3.684033e+02,0.5,5862277,98054060,4.39017313282024E-12,-2.6247165066444E-13,0.0365478583984492,0.0021850565870346,27.2639324959136,1.63000618638684,0.0597861730559653,10661314.5091464,178324083.382398
,660037.328,149.9720,-0.019,2.791500e+02,0.5,8906076,128290800,4.42282480136361E-12,-3.07036933401532E-13,0.036233096938163,0.00251533792794688,27.4667064777391,1.90676631029222,0.0694210029090161,16196859.5612867,233313534.55833
,660039.699,149.9720,-0.019,2.115173e+02,0.5,13524840,167583300,4.46086777369699E-12,-3.60015126211311E-13,0.0358636320689182,0.00289438079779422,27.7029616317528,2.23577244030638,0.0807051776638842,24596683.6650476,304772065.151585
,660042.117,149.9720,-0.019,1.602760e+02,0.5,20559860,218497300,4.50486268091017E-12,-4.23892405255066E-13,0.0354309825881228,0.00333393612495094,27.976179599276,2.63246427253779,0.0940966318576934,37390784.1140942,397365807.637429
,660044.52,149.9720,-0.019,1.214445e+02,0.5,31240920,284208000,4.55606600029716E-12,-5.0081522487053E-13,0.0349210271974599,0.00383861473636797,28.2941633782976,3.11017175648935,0.109922732646512,56815683.3385872,516869276.90648
,660046.829,149.9720,-0.019,9.202165e+01,0.5,47336940,368627000,4.61570993241094E-12,-5.92722682082269E-13,0.0343203290433497,0.00440721747648789,28.664565202951,3.68093710753195,0.128414196464177,86088392.8276665,670396227.193482
,660049.122,149.9720,-0.019,6.972812e+01,0.5,71484890,476297100,4.68665747573199E-12,-7.03395410386456E-13,0.0336012804933177,0.00504303687745308,29.1051649181184,4.36823888409892,0.150084663542986,130004586.092015,866208332.170993
,660051.446,149.9720,-0.019,5.283509e+01,0.5,107353900,612699800,4.77003539027512E-12,-8.35779450693563E-13,0.0327521050994477,0.00573864430123137,29.6229599491981,5.19037264267137,0.175214517778527,195237054.080429,1114274413.76297
,660053.911,149.9720,-0.019,4.003407e+01,0.5,160005400,783691200,4.86975057845181E-12,-9.94251803778598E-13,0.0317431513748579,0.00648096550400807,30.2422130121224,6.17452051253076,0.204168937969445,290990666.691762,1425244552.79926
,660056.282,149.9720,-0.019,3.033521e+01,0.5,236347900,995666800,4.98831204544002E-12,-1.18410805350189E-12,0.0305585459554274,0.00725388067937864,30.9785055761713,7.3535692242288,0.237376499849146,429829449.457317,1810749799.2871
,660058.607,149.9720,-0.019,2.298591e+01,0.5,344944600,1255340000,5.12846128743582E-12,-1.40920788583972E-12,0.0291940008697582,0.00802198046140359,31.8488629305457,8.75148826933892,0.274781812098714,627326697.259736,2282999345.8023
,660061.056,149.9720,-0.019,1.741690e+01,0.5,497413100,1568561000,5.29336198307259E-12,-1.67860070052888E-12,0.0276405863475123,0.00876522477667987,32.8729322094449,10.4244763935798,0.317114285003898,904610529.333484,2852632543.25602
,660063.567,149.9720,-0.019,1.319742e+01,0.5,706956400,1941310000,5.48474182496834E-12,-1.99734887035509E-12,0.0259211532808775,0.00943956668811129,34.0614427607754,12.4039720358747,0.364164610494975,1285692321.3717,3530525164.49685
,660066.001,149.9720,-0.019,1.000008e+01,0.5,991202300,2375755000,5.7059094945619E-12,-2.38059505908715E-12,0.0240366904258725,0.0100284847698996,35.4349422177783,14.7840144403059,0.417215706164988,1802630524.3661,4320619999.98929
,660127.746,147.9749,-0.019,5.000000e+05,0.5,23.53829,77052.19,4.13109421651435E-12,-1.26198740990539E-15,0.0389787591242661,1.19074271102109E-05,25.6549959297284,0.00783721701022082,0.000305485022554193,42.8074471229348,140129.446494683
,660128.542,147.9749,-0.019,3.788642e+05,0.5,72.81004,101670.3,4.13182776710289E-12,-2.95896190918953E-15,0.0389718226185252,2.79092317395319E-05,25.6595514388446,0.0183757987007448,0.000716138734714071,132.414544018226,184900.686975261
,660129.337,147.9749,-0.019,2.870762e+05,0.5,460.5334,134054.5,4.13557999005737E-12,-1.42074508039125E-14,0.0389360238197512,0.000133761562888161,25.6828535616187,0.0882313676335698,0.00343541917652895,837.539989899239,243795.573949571
,660130.149,147.9749,-0.019,2.175258e+05,0.5,902.0424,177071.8,4.13188938113364E-12,-2.10487464062166E-14,0.0389702501446332,0.000198522960567777,25.6599340754114,0.13071730516788,0.00509421827755747,1640.48162974648,322028.13863976
,660130.944,147.9749,-0.019,1.648255e+05,0.5,987.8945,233907.9,4.12803273214137E-12,-1.74344724222758E-14,0.0390069749071239,0.000164743371097708,25.635983444171,0.108271875582602,0.0042234336676957,1796.61485909928,425391.991554472
,660131.74,147.9749,-0.019,1.248930e+05,0.5,1659.315,308541.1,4.13006222596512E-12,-2.22112198422749E-14,0.0389873748961263,0.000209671696820183,25.6485870433771,0.137936518700041,0.00537793830384348,3017.68051641782,561122.189568661
,660132.551,147.9749,-0.019,9.463495e+04,0.5,2630.754,406782,4.13417349423097E-12,-2.67366635117633E-14,0.0389481010010133,0.000251886446550781,25.6741189158299,0.166040510726372,0.00646723306340989,4784.36890481208,739786.065834079
,660133.347,147.9749,-0.019,7.170755e+04,0.5,4061.155,536299.9,4.13830390355609E-12,-3.13374915591935E-14,0.0389086234290698,0.000294637292645559,25.6997696584347,0.194612656178381,0.00757254476459906,7385.73948747093,975331.241618877
,660134.142,147.9749,-0.019,5.433485e+04,0.5,6120.844,706938.2,4.14311897430285E-12,-3.58721383497847E-14,0.0388627196197492,0.000336482940387468,25.7296722977683,0.222773801593635,0.00865824480838636,11131.552286837,1285659.22230046
,660134.938,147.9749,-0.019,4.117107e+04,0.5,8357.885,931186.5,4.15103279156594E-12,-3.72576865140733E-14,0.0387884120345957,0.000348146249025052,25.778818828695,0.231378357832795,0.00897552208929146,15199.9028050495,1693483.97272447
,660135.749,147.9749,-0.019,3.119651e+04,0.5,11977.83,1226977,4.15753987993654E-12,-4.05861771655869E-14,0.0387271324343941,0.000378056808470459,25.8192292664417,0.252049010604489,0.00976206562959208,21783.2444231294,2231417.53494231
,660136.545,147.9749,-0.019,2.363846e+04,0.5,17140.58,1616593,4.1643874221924E-12,-4.41545990617816E-14,0.0386627910536467,0.000409937852680493,25.8617539970568,0.274209688726149,0.0106029037611817,31172.3779427662,2939984.9932517
,660137.34,147.9749,-0.019,1.791157e+04,0.5,24580.32,2129298,4.17246531358939E-12,-4.81663593338873E-14,0.0385871358706079,0.000445444530348979,25.9119194641338,0.299123594838598,0.0115438609344488,44702.5144419928,3872405.83508703
,660138.136,147.9749,-0.019,1.357207e+04,0.5,34894.33,2804892,4.18013308842308E-12,-5.20030516081739E-14,0.0385155258382514,0.000479153375147232,25.9595380179208,0.322950290508467,0.0124405253393001,63459.8854192567,5101061.54591275
,660138.947,147.9749,-0.019,1.028394e+04,0.5,49850.75,3693842,4.1889238515785E-12,-5.65321948513436E-14,0.0384336465947576,0.000518686535044978,26.0141305740697,0.351077257694104,0.0134956367922613,90660.0838320727,6717732.94047595
,660139.743,147.9749,-0.019,7.792469e+03,0.5,71597.16,4863787,4.1983402958715E-12,-6.18014814172494E-14,0.038346118904154,0.000564472336177498,26.0726087465219,0.383800676312949,0.0147204554804723,130208.763714454,8845430.35283011
,660140.538,147.9749,-0.019,5.904585e+03,0.5,102019.5,6403421,4.20833606955824E-12,-6.70473394843627E-14,0.0382536176357085,0.000609457810814902,26.1346846808404,0.416378598845366,0.0159320307067113,185535.752671848,11645455.3777437
,660141.35,147.9749,-0.019,4.474074e+03,0.5,147000.2,8433135,4.21694669212529E-12,-7.35067097979287E-14,0.0381735982849223,0.000665414058070129,26.1881585246532,0.45649269705225,0.0174312636996799,267339.016069597,15336754.7342254
,660142.145,147.9749,-0.019,3.390107e+03,0.5,213765.6,11100380,4.22772411120246E-12,-8.1415409316227E-14,0.038073734942996,0.000733205060937599,26.2550886472954,0.505607445667832,0.0192575028962972,388760.594703457,20187487.2768788
,660142.941,147.9749,-0.019,2.568774e+03,0.5,313590.5,14608340,4.23926898631361E-12,-9.10024329289008E-14,0.0379666338315572,0.000815012224972511,26.3267848392636,0.565144952892463,0.0214665389770501,570305.181345147,26567169.5821512
,660143.736,147.9749,-0.019,1.946446e+03,0.5,463361.3,19218130,4.25221109148407E-12,-1.02523505628512E-13,0.037846519113139,0.000912503573278927,26.4071581345864,0.636693326694508,0.0241106340731382,842682.894490819,34950673.2977071
,660144.548,147.9749,-0.019,1.474880e+03,0.5,684309.8,25269600,4.26724920673693E-12,-1.15558633742216E-13,0.0377074159942423,0.00102113030271697,26.5005481095864,0.717644314779872,0.0270803574255232,1244506.52869032,45956059.9269408
,660146.326,147.9749,-0.019,1.117550e+03,0.5,1029403,33216130,4.28336622389275E-12,-1.32746049614265E-13,0.037557011400387,0.0011639315057652,26.600638300674,0.824381915311288,0.0309910576578307,1872103.47441086,60407860.069849
,660148.619,147.9749,-0.019,8.467957e+02,0.5,1540211,43649530,4.30048655217924E-12,-1.51746346249743E-13,0.0373968614900403,0.00131958024364607,26.7069592726697,0.942377900708619,0.035285855311615,2801074.37458976,79382357.3172033
,660150.912,147.9749,-0.019,6.416440e+02,0.5,2317520,57316540,4.32050556590634E-12,-1.74694042227588E-13,0.0372090977519807,0.00150450163638926,26.8312817133521,1.08488809680989,0.0404337037790488,4214712.06516462,104237595.650303
,660153.096,147.9749,-0.019,4.861923e+02,0.5,3500196,75208150,4.34315994854E-12,-2.02131166359496E-13,0.0369953950452758,0.00172176996450377,26.9719703696247,1.25527862073298,0.0465401156656559,6365562.45971597,136775819.498304
,660154.89,147.9749,-0.019,3.684033e+02,0.5,5273823,98586690,4.36955784446433E-12,-2.33746306524404E-13,0.0367463864942646,0.00196572111570377,27.1359070597599,1.45161553529816,0.0534942698654352,9591134.24162151,179292740.432723
,660157.277,147.9749,-0.019,2.791500e+02,0.5,8005821,129111800,4.39896669873486E-12,-2.72766238059048E-13,0.0364649714964808,0.00226107942551283,27.3185424578083,1.69393781899186,0.0620068886035204,14559628.5513171,234806630.02482
,660159.648,147.9749,-0.019,2.115173e+02,0.5,12157670,168867700,4.43279613596139E-12,-3.19140206198662E-13,0.0361384998452976,0.00260179984339325,27.5286306399858,1.98193027365705,0.0719952365076329,22110306.8941325,307107913.893559
,660162.051,147.9749,-0.019,1.602760e+02,0.5,18466510,220478900,4.47252729592985E-12,-3.74602603857156E-13,0.0357523139505544,0.00299448365848638,27.7753698073472,2.32636385749872,0.0837563594520836,33583754.400602,400969605.416231
,660164.453,147.9749,-0.019,1.214445e+02,0.5,28053430,287310300,4.51825091827852E-12,-4.41169132670713E-13,0.0353022110581347,0.00344696346342128,28.0593234728333,2.73975651723063,0.097641574283971,51018817.4817266,522511213.649102
,660166.778,147.9749,-0.019,9.202165e+01,0.5,42608250,373521200,4.57086966395052E-12,-5.21407506077352E-13,0.0347759944026532,0.00396696161692254,28.3860973577392,3.23805431323012,0.114071838492701,77488653.9708613,679296967.549263
,660169.071,147.9749,-0.019,6.972812e+01,0.5,64487510,483991200,4.63377906883729E-12,-6.17409725712854E-13,0.0341440753418348,0.00454939346014416,28.7767784803966,3.83424903184678,0.133241079589877,117278938.88701,880201055.470289
,660171.395,147.9749,-0.019,5.283509e+01,0.5,97222680,624614100,4.70861717399636E-12,-7.32907535628722E-13,0.033388988620197,0.0051970760124452,29.2415394329717,4.55151561740151,0.15565239401416,176812110.533518,1135942120.6039
,660173.86,147.9749,-0.019,4.003407e+01,0.5,145694000,802638800,4.7950045647334E-12,-8.70383284553735E-13,0.0325106176102709,0.00590128700744445,29.7780239674757,5.40526999681227,0.181518760368923,264963521.187344,1459703232.04514
,660176.216,147.9749,-0.019,3.033521e+01,0.5,216755200,1025103000,4.89904310602298E-12,-1.03588914309551E-12,0.0314619882219097,0.00665255057241826,30.424125996001,6.43309746931615,0.211447239935889,394197571.812615,1864283364.17224
,660178.556,147.9749,-0.019,2.298591e+01,0.5,318906900,1300006000,5.02385147922736E-12,-1.23241038987575E-12,0.0302327467416723,0.00741645157166336,31.1992132098811,7.65353726613741,0.245311867791379,579973747.408543,2364230286.2484
,660180.989,147.9749,-0.019,1.741690e+01,0.5,463921600,1636206000,5.16925481715572E-12,-1.46566444908684E-12,0.0288326008521936,0.00817505028065599,32.1021996457287,9.10209583827824,0.283534958312095,843701873.041214,2975653789.09125
,660183.501,147.9749,-0.019,1.319742e+01,0.5,666486000,2040102000,5.34122593318922E-12,-1.74493839391734E-12,0.0272402638685345,0.00889918960163957,33.1701777770997,10.8364479354209,0.326692488904966,1212091626.16215,3710191287.91401
,660185.888,147.9749,-0.019,1.000008e+01,0.5,943639100,2519051000,5.54056648730477E-12,-2.07550191463787E-12,0.0254864870552664,0.00954726430985052,34.4081260872642,12.8893194832786,0.374601030308636,1716130648.24946,4581222445.74588
,660247.181,145.9825,-0.019,5.000000e+05,0.5,5.241352,77085.39,4.12931535680342E-12,-2.80769096504699E-16,0.0389955541667292,2.65146775313577E-06,25.6439488230173,0.00174363731507902,6.79941036816445E-05,9.5320814975382,140189.825020246
,660247.976,145.9825,-0.019,3.788642e+05,0.5,43.86287,101720.9,4.12977378258728E-12,-1.78079166184171E-15,0.0389912183931467,1.68133268927055E-05,25.6467957471015,0.0110591045475577,0.000431208040825435,79.7703439028562,184992.709667836
,660248.787,145.9825,-0.019,2.870762e+05,0.5,419.7434,134128.6,4.13330357198216E-12,-1.29348020820014E-14,0.0389575461063216,0.000121914139552073,25.6687165089656,0.0803279415509394,0.00312941013326017,763.358060449627,243930.334453916
