Repository: AlexiLJ/BunchOfScripts

ScriptCutter.py:                filters out a threshold values from an CSV file

From_dat_to_csv.py:             converts .dat file from PPMS to .csv 
                    
Convert_all_files_to_csv.py     Converts all files in a rectory from .dat to .csv
                                and removes LCR head

temp_script.py:                 Script for measuring RaspberryPi CPU and GPU temperatures
                                Run in bash with "watch python3 temp_script.py"

File: Scripts/Data_examples/Nb-PrO2/Jan 31 2019 Pr0.994Nb0.006O2 1300C 10h air.dat (part 26 of 45)
Comment,Time Stamp (sec),Temperature (K),Magnetic Field (Oe),Frequency (Hz),AC Voltage (Vrms),Re[Impedance] (Ohm),-Im[Impedance] (Ohm),Re[Cp] (F),Im[Cp] (F),Re[Modulus],Im[Modulus],Re[Permittivity],Im[Permittivity],Loss Factor,Re[Sp.Impedance] (Ohm-cm),-Im[Sp.Impedance] (Ohm-cm)
,660249.583,145.9825,-0.019,2.175258e+05,0.5,846.0206,177180.9,4.12935816315902E-12,-1.97172611201924E-14,0.0389942610503267,0.000186193591579872,25.6442146598201,0.122448491191939,0.00477489729423431,1538.59868747532,322226.551204186
,660250.379,145.9825,-0.019,1.648255e+05,0.5,910.2317,234065.1,4.12527151068498E-12,-1.60423442030972E-14,0.0390331899107873,0.000151792158715326,25.6188356568023,0.099626455767698,0.003888797176512,1655.37493876441,425677.880235754
,660251.19,145.9825,-0.019,1.248930e+05,0.5,1534.292,308768.3,4.12704067447177E-12,-2.05075634076317E-14,0.0390160839775952,0.000193873741307487,25.6298225497102,0.127356440733845,0.004969072278469,2790.30990191479,561535.382370107
,660251.985,145.9825,-0.019,9.463495e+04,0.5,2476.935,407128.7,4.13067281410778E-12,-2.51306480403176E-14,0.0389812964389065,0.000237158759613122,25.6523789288906,0.156066804433664,0.00608391154934545,4504.62901253432,740416.584954947
,660252.781,145.9825,-0.019,7.170755e+04,0.5,3816.121,536749.8,4.13486330387285E-12,-2.93975678911079E-14,0.0389412637291719,0.000276860045934682,25.678402784129,0.182565307171001,0.00710968313355683,6940.11323346857,976149.443385471
,660253.577,145.9825,-0.019,5.433485e+04,0.5,5824.875,707545.4,4.13959320560996E-12,-3.40792449128032E-14,0.0388960994022438,0.000320212550326304,25.7077765053403,0.211639542383491,0.00823251059225316,10593.2940991127,1286763.49461136
,660254.388,145.9825,-0.019,4.117107e+04,0.5,7965.604,932136.1,4.14683522655549E-12,-3.54369359452888E-14,0.0388279674577768,0.000331805852056944,25.75275103464,0.220071099759502,0.00854553750251707,14486.4886970225,1695210.944046
,660255.183,145.9825,-0.019,3.119651e+04,0.5,11402.77,1228316,4.15304557110894E-12,-3.85537788703183E-14,0.0387693953540166,0.000359906162795991,25.7913186285729,0.239427373996864,0.00928325447197627,20737.4228896826,2233852.68089801
,660255.979,145.9825,-0.019,2.363846e+04,0.5,16231.26,1618462,4.15962765009118E-12,-4.17161464969947E-14,0.0387074904656071,0.000388190357076527,25.8321947743707,0.259066366558778,0.0100288174822764,29518.6610492354,2943384.01326006
,660256.79,145.9825,-0.019,1.791157e+04,0.5,23257.77,2131868,4.16749468711202E-12,-4.54655883521274E-14,0.0386337094076081,0.000421477280792707,25.8810507897919,0.282351218099478,0.0109095732005922,42297.2849545306,3877079.71492732
,660257.586,145.9825,-0.019,1.357207e+04,0.5,33108.82,2808495,4.17483633570579E-12,-4.9216361349528E-14,0.0385650006271542,0.000454635548243574,25.9266440285125,0.305644336323937,0.011788812157401,60212.7028536383,5107614.0708406
,660258.381,145.9825,-0.019,1.028394e+04,0.5,47294.49,3698877,4.18329977538056E-12,-5.3488404560016E-14,0.0384860347073527,0.000492089189125928,25.9792038344689,0.332174656242219,0.012786175371606,86011.1919719388,6726889.74397628
,660259.177,145.9825,-0.019,7.792469e+03,0.5,67700.12,4870726,4.19245769539948E-12,-5.82726043455263E-14,0.0384008260118206,0.000533748055033145,26.036076514804,0.361885580174581,0.013899389947207,123121.488736707,8858049.8283989
,660259.988,145.9825,-0.019,5.904585e+03,0.5,97380.26,6413248,4.20198539890569E-12,-6.38039306544265E-14,0.0383123234900489,0.000581743294920931,26.0952456312319,0.396236322738997,0.0151842342600816,177098.690294309,11663327.0575843
,660260.784,145.9825,-0.019,4.474074e+03,0.5,136827,8447429,4.20998576678181E-12,-6.81911292194885E-14,0.0382383017924417,0.000619363846604029,26.1449296603392,0.423481782520484,0.0161974726274704,248837.726423194,15362750.2355628
,660261.58,145.9825,-0.019,3.390107e+03,0.5,198550.2,11121510,4.21991166230746E-12,-7.53372792483645E-14,0.0381462097609163,0.000681017018127203,26.2065716360394,0.467860932521748,0.017852809555537,361089.407418641,20225914.9348653
,660262.391,145.9825,-0.019,2.568774e+03,0.5,290546.4,14638130,4.23092435420768E-12,-8.39779288602689E-14,0.0380440571405603,0.000755121306040053,26.2749628542174,0.521521250830987,0.0198486008800304,528396.483124265,26621346.5784322
,660263.186,145.9825,-0.019,1.946446e+03,0.5,426333.9,19261140,4.24310348687941E-12,-9.39185768684978E-14,0.0379312192784026,0.000839585021796039,26.3505979239458,0.583254842664958,0.0221344063747006,775343.743363029,35028892.5863962
,660263.982,145.9825,-0.019,1.474880e+03,0.5,627513.4,25332920,4.25709261001089E-12,-1.05451035957276E-13,0.0378019023961147,0.00093637844745312,26.437473429124,0.654873928426698,0.0247706699425096,1141214.87539804,46071215.5967802
,660264.778,145.9825,-0.019,1.117550e+03,0.5,920885.6,33294710,4.2740914578428E-12,-1.18215454545495E-13,0.037645860702092,0.00104123240659439,26.5430399810062,0.73414375132665,0.0276586160384037,1674750.44399028,60550768.0378841
,660266.478,145.9825,-0.019,8.467957e+02,0.5,1402738,43784230,4.28819293469278E-12,-1.3738305277551E-13,0.0375122661059138,0.00120179985197587,26.6306132272767,0.853178716108601,0.0320375167040736,2551061.81300049,79627326.8170038
,660268.771,145.9825,-0.019,6.416440e+02,0.5,2104272,57525680,4.30607396319546E-12,-1.57514885016244E-13,0.0373448685208347,0.00136606401127416,26.7416583134966,0.978201784362361,0.0365796979714103,3826892.79349826,104617943.988746
,660270.955,145.9825,-0.019,4.861923e+02,0.5,3164839,75521810,4.32689129690418E-12,-1.81323968866781E-13,0.0371496865098298,0.00155680559965503,26.8709384953502,1.12606138699119,0.0419062917056675,5755672.06220595,137346251.074455
,660272.749,145.9825,-0.019,3.684033e+02,0.5,4766158,99066520,4.35076690765294E-12,-2.0931837015215E-13,0.0369252343552846,0.00177649826726844,27.0192112445242,1.29991272355967,0.0481106836093566,8667879.29643795,180165373.803839
,660275.12,145.9825,-0.019,2.791500e+02,0.5,7215100,129842300,4.37751909615665E-12,-2.4325075904139E-13,0.0366712861917927,0.00203775654776913,27.1853481688359,1.51064025801274,0.0555681777048004,13121599.3913188,236135139.450242
,660277.507,145.9825,-0.019,2.115173e+02,0.5,10943850,169992700,4.40801537474939E-12,-2.83780768579775E-13,0.0363792552551596,0.0023420365264166,27.3747367090539,1.76234045540414,0.064378352717499,19902817.0778901,309153872.967616
,660279.91,145.9825,-0.019,1.602760e+02,0.5,16617360,222219300,4.44377928475471E-12,-3.32301830377971E-13,0.0360345329166303,0.00269463006096903,27.5968383890277,2.06366682989413,0.074779103345209,30220834.203452,404134749.569556
,660282.312,145.9825,-0.019,1.214445e+02,0.5,25223730,290043600,4.4844269719884E-12,-3.89989557246403E-13,0.0356380553821468,0.00309927433904529,27.8492693905682,2.42192019339492,0.0869653045266298,45872639.3556279,527482075.815433
,660284.636,145.9825,-0.019,9.202165e+01,0.5,38336210,377778300,4.53150469895704E-12,-4.59848317796983E-13,0.0351723437551706,0.00356922130358046,28.1416323410265,2.85575833013274,0.101478062662678,69719392.6350947,687039058.548526
,660286.93,145.9825,-0.019,6.972812e+01,0.5,58166180,490634500,4.5877077807014E-12,-5.43886409454855E-13,0.0346127395153123,0.00410344326976755,28.4906657345584,3.37765320505622,0.118552975789513,105782776.688243,892282762.0629
,660289.254,145.9825,-0.019,5.283509e+01,0.5,87892200,635219400,4.65309564388773E-12,-6.43826074820304E-13,0.033955899038988,0.00469831159047494,28.89673862372,3.99830032027316,0.13836510660726,159843417.003461,1155229240.39777
,660291.719,145.9825,-0.019,4.003407e+01,0.5,132244800,819150600,4.72988045569883E-12,-7.63598408995611E-13,0.03317942257691,0.00535653163508511,29.3735890491119,4.74211263360118,0.161441375981413,240504398.717285,1489732091.63539
,660294.09,145.9825,-0.019,3.033521e+01,0.5,197721100,1050956000,4.82152099240033E-12,-9.07094525641878E-13,0.0322554565675306,0.00606836475888084,29.94269676558,5.63325480938966,0.188134517524996,359581581.046818,1911300413.00923
,660296.43,145.9825,-0.019,2.298591e+01,0.5,293325700,1340262000,4.93005798561957E-12,-1.07897762502589E-12,0.031168934307601,0.00682153897822297,30.6167351615414,6.70068633817398,0.218856984679115,533451002.283846,2437441067.1242
,660298.879,145.9825,-0.019,1.741690e+01,0.5,430443300,1696827000,5.05970018514395E-12,-1.28352156389778E-12,0.0299008410959409,0.00758510839001998,31.4218414909548,7.97094880234903,0.253675418884777,782817222.668747,3085900975.7832
,660301.36,145.9825,-0.019,1.319742e+01,0.5,624045400,2131138000,5.21187842907074E-12,-1.52615586556142E-12,0.0284558132192708,0.00833250561096708,32.3669015704195,9.47776072561845,0.292822614021241,1134907865.55908,3875752114.81705
,660303.747,145.9825,-0.019,1.000008e+01,0.5,892447600,2651609000,5.39146670697428E-12,-1.81459691950023E-12,0.0268276420184141,0.00902933454102501,33.4821839380362,11.2690425693453,0.336568325118824,1623032235.85868,4822296439.46939
,660367.738,143.9741,-0.019,5.000000e+05,0.5,-11.29697,77117.68,4.12758629866816E-12,6.04650173455235E-16,0.0390118888631489,-5.71485213417114E-06,25.6332109949511,-0.00375500942992103,-0.000146490013703732,-20.5450118052068,140248.548592247
,660368.534,143.9741,-0.019,3.788642e+05,0.5,20.95455,101762.1,4.12810237072026E-12,-8.50046604112692E-16,0.0390070110001508,8.03220808486862E-06,25.6364159149316,0.00527897477656445,0.000205917035910226,38.1085793024851,185067.637235704
,660369.329,143.9741,-0.019,2.870762e+05,0.5,378.7261,134192.7,4.13133676388116E-12,-1.16596883464699E-14,0.0389761639007772,0.000110000697110216,25.6565022017673,0.0724092071961942,0.00282225560704867,688.762756335541,244046.90865538
,660370.141,143.9741,-0.019,2.175258e+05,0.5,790.8649,177273.9,4.12720380810667E-12,-1.84125278846909E-14,0.0390147286417978,0.000174054835290602,25.6308356451566,0.114345813283417,0.00446125966653862,1438.29086089665,322395.683820975
,660370.936,143.9741,-0.019,1.648255e+05,0.5,828.4567,234208.6,4.12275471238229E-12,-1.45832551150115E-14,0.0390571202735462,0.00013815518718495,25.6032057905182,0.0905651943550901,0.00353725994690203,1506.65644695902,425938.853682089
,660371.732,143.9741,-0.019,1.248930e+05,0.5,1411.391,308987.2,4.12413268124737E-12,-1.88382034890714E-14,0.0390437442677956,0.000178343922550411,25.6117632776564,0.116989351611377,0.00456779763045201,2566.798420883,561933.480540161
,660372.527,143.9741,-0.019,9.463495e+04,0.5,2313.349,407432.1,4.12761656248101E-12,-2.34360956026756E-14,0.0390103460375704,0.000221495913050708,25.6333989398283,0.145543264274103,0.00567787614181602,4207.12655823316,740968.357384341
,660373.339,143.9741,-0.019,7.170755e+04,0.5,3625.895,537182.9,4.13155020334137E-12,-2.78872749384697E-14,0.0389726851872164,0.00026305912633649,25.6578277073588,0.173186058593774,0.00674983325046274,6594.16246829373,976937.092163226
,660374.134,143.9741,-0.019,5.433485e+04,0.5,5517.278,708309.7,4.13515574495467E-12,-3.22102094863476E-14,0.0389381154888061,0.000303302930833573,25.6802189070181,0.200032424814844,0.00778935824258795,10033.888878399,1288153.47374052
,660374.93,143.9741,-0.019,4.117107e+04,0.5,7565.579,933038.8,4.14285337917719E-12,-3.35924771033981E-14,0.0388655692695982,0.000315142880112936,25.7280228941211,0.208616608140285,0.00810853632239088,13758.9911160448,1696852.62160703
,660375.741,143.9741,-0.019,3.119651e+04,0.5,10871.26,1229593,4.14876563087467E-12,-3.66806820242979E-14,0.0388097013647395,0.000343130087808273,25.7647392664149,0.227795034127069,0.00884134831606881,19770.8027052804,2236175.07177585
,660376.537,143.9741,-0.019,2.363846e+04,0.5,15579.28,1620132,4.1553736793088E-12,-3.99583059001254E-14,0.0387474305501303,0.000372597461084056,25.8057766881719,0.248149793129512,0.00961605597568593,28332.9504740317,2946421.12584111
,660377.332,143.9741,-0.019,1.791157e+04,0.5,22179.65,2134419,4.16255974711825E-12,-4.32549177528739E-14,0.0386799386266305,0.000401939591411127,25.8504037362952,0.268622471609239,0.010391422677553,40336.5832683768,3881719.04079214
,660378.128,143.9741,-0.019,1.357207e+04,0.5,31584.9,2811855,4.16990102586965E-12,-4.68395087627172E-14,0.0386111386484458,0.000433709758539219,25.8959946782139,0.290883563452568,0.0112327627135823,57441.2557850711,5113724.66860846
,660378.939,143.9741,-0.019,1.028394e+04,0.5,44759.89,3703564,4.17807843826131E-12,-5.04946941130079E-14,0.0385348019533772,0.000465717210936533,25.9467781923699,0.313583061544198,0.0120856261698191,81401.691643844,6735413.66413638
,660379.735,143.9741,-0.019,7.792469e+03,0.5,63414.56,4877535,4.18670618006163E-12,-5.44328498427769E-14,0.0384545081988938,0.000499960680435761,26.0003583503544,0.338039867398194,0.0130013541676277,115327.639519446,8870432.88203024
,660380.53,143.9741,-0.019,5.904585e+03,0.5,90780.94,6425896,4.19384458050491E-12,-5.92479481821899E-14,0.0383878818136163,0.00054231938949043,26.0446893737392,0.36794267808817,0.0141273590484502,165096.967061767,11686329.0934676
,660381.326,143.9741,-0.019,4.474074e+03,0.5,127970.7,8460862,4.20344289158627E-12,-6.3577154342704E-14,0.0382991078800665,0.000579274741130114,26.1042969786058,0.394827992391327,0.0151250191765331,232731.391003125,15387179.8962222
,660382.137,143.9741,-0.019,3.390107e+03,0.5,184468.2,11140260,4.21299674878669E-12,-6.9761740466967E-14,0.0382105213007177,0.000632716479274725,26.1636285151779,0.43323562086195,0.0165586979118979,335479.455702303,20260014.2527662
,660382.933,143.9741,-0.019,2.568774e+03,0.5,270017.7,14665820,4.22316823552842E-12,-7.77542731105689E-14,0.0381160226130777,0.000701767835629459,26.2267956658847,0.4828709914667,0.0184113605649053,491062.367529946,26671704.4511083
,660383.728,143.9741,-0.019,1.946446e+03,0.5,393521.3,19301900,4.23445764113005E-12,-8.63308418203612E-14,0.038011488488729,0.000774966732032582,26.2969053364899,0.53613335340005,0.0203876975841757,715669.755173317,35103019.9569372
,660384.539,143.9741,-0.019,1.474880e+03,0.5,575784.8,25391690,4.24766128657295E-12,-9.63204420169412E-14,0.0378895992665828,0.000859188787189413,26.3789028539372,0.598170948998418,0.0226761117515219,1047139.67667955,46178096.498809
,660385.335,143.9741,-0.019,1.117550e+03,0.5,840995.7,33380940,4.26360556175153E-12,-1.07416805636064E-13,0.0377433597512906,0.000950902019367592,26.4779202796773,0.667081786796639,0.0251938890876051,1529460.25214089,60707588.5276228
,660386.131,143.9741,-0.019,8.467957e+02,0.5,1264997,43860920,4.28152741320869E-12,-1.23483942724566E-13,0.0375779704859534,0.00108378985052798,26.5892188853466,0.766862211789146,0.0288410959004052,2300561.85849402,79766797.5737945
,660387.831,143.9741,-0.019,6.416440e+02,0.5,1909218,57709350,4.29341347343838E-12,-1.42040454188638E-13,0.0374641045211953,0.00123943767700983,26.6630339113013,0.882102194498237,0.0330833391816058,3472161.6812927,104951971.813753
,660390.015,143.9741,-0.019,4.861923e+02,0.5,2867264,75808670,4.31191986282559E-12,-1.6308705315058E-13,0.0372907948740522,0.00141042645483365,26.7779626249832,1.01280616356889,0.0378223757256261,5214493.15423909,137867943.358885
,660391.809,143.9741,-0.019,3.684033e+02,0.5,4299452,99500180,4.33373942551432E-12,-1.87263024453889E-13,0.0370868731928103,0.00160254213733658,26.9134668673532,1.16294421728459,0.0432104946945825,7819113.62922269,180954041.014555
,660394.18,143.9741,-0.019,2.791500e+02,0.5,6500131,130510000,4.35776133190647E-12,-2.17040989381094E-13,0.0368598643191847,0.00183582826386427,27.0626481443745,1.34787187300085,0.0498056164278599,11821335.1129011,237349438.893574
,660396.567,143.9741,-0.019,2.115173e+02,0.5,9840155,171005500,4.38554815570315E-12,-2.52357226007837E-13,0.0365959993254781,0.00210584048900532,27.2352103794729,1.56719340367194,0.0575429152863504,17895603.9221193,310995781.723355
,660398.97,143.9741,-0.019,1.602760e+02,0.5,14930940,223799400,4.41741660793664E-12,-2.94711166911553E-13,0.0362907580305676,0.00242116435838935,27.4331204172224,1.83022061257681,0.066715728460398,27153859.7130765,407008367.287705
,660401.372,143.9741,-0.019,1.214445e+02,0.5,22674840,292476400,4.4539887826374E-12,-3.45304725468782E-13,0.0359369768585513,0.00278608872494107,27.6602415972087,2.14441764387845,0.0775270756888419,41237150.8007169,531906439.580204
,660403.696,143.9741,-0.019,9.202165e+01,0.5,34453920,381565900,4.49606600969195E-12,-4.05977312471177E-13,0.0355249811861906,0.00320776793678501,27.9215503527687,2.5212076397033,0.0902961192286837,62658942.454096,693927302.627549
,660405.99,143.9741,-0.019,6.972812e+01,0.5,52236570,496636900,4.54567178012395E-12,-4.78116511558986E-13,0.0350361901851423,0.00368512770827037,28.2296130044111,2.96920779704011,0.105180605790669,94999008.3459113,903198908.503899
,660408.33,143.9741,-0.019,5.283509e+01,0.5,79156190,644579300,4.60388864248652E-12,-5.65370752867033E-13,0.0344562361184522,0.00423132479258497,28.5911524147162,3.51107566261938,0.122802873129807,143955844.620743,1172251438.0309
,660410.779,143.9741,-0.019,4.003407e+01,0.5,119452900,833956700,4.671157211862E-12,-6.69079432196936E-13,0.0337791387324203,0.00483839998058644,29.0089048994278,4.15512917644388,0.143236333493094,217240661.935562,1516658913.5433
,660413.15,143.9741,-0.019,3.033521e+01,0.5,179445800,1074096000,4.75199244529145E-12,-7.93900252807274E-13,0.0329656587691191,0.00550746768478012,29.510909326323,4.93029369142934,0.167066817118768,326345566.943594,1953383517.87474
,660415.49,143.9741,-0.019,2.298591e+01,0.5,267648900,1376347000,4.84744196063226E-12,-9.42649279997752E-13,0.0320081217161001,0.00622440312536032,30.1036716307444,5.85405758717092,0.194463242191104,486754396.10361,2503066341.06853
,660417.939,143.9741,-0.019,1.741690e+01,0.5,396258400,1752361000,4.96095909305382E-12,-1.12181320668456E-12,0.0308794401572607,0.00698271506248533,30.8086377771439,6.96670464119585,0.226128292058543,720647528.134743,3186896790.19984
,660420.435,143.9741,-0.019,1.319742e+01,0.5,579080700,2214761000,5.09668510256366E-12,-1.33260066294834E-12,0.0295723812072825,0.0077321188201255,31.6515258932303,8.27574070986438,0.261464194104917,1053133700.24594,4027831435.39476
,660422.931,143.9741,-0.019,1.000008e+01,0.5,836690800,2776234000,5.25542622846355E-12,-1.58386028534848E-12,0.0280885348900799,0.00846521537017731,32.6373429008798,9.83611775578408,0.301376180826256,1521631230.61386,5048943239.11778
,660486.736,141.9887,-0.019,5.000000e+05,0.5,-27.7318,77145.01,4.12612358272789E-12,1.48324349133526E-15,0.0390257144206945,-1.40288180294722E-05,25.6241272099955,-0.00921126552400671,-0.000359476264245737,-50.4338914221807,140298.251758019
,660487.531,141.9887,-0.019,3.788642e+05,0.5,-2.835515,101803.8,4.12641162457516E-12,1.1493187933709E-16,0.0390229952650068,-1.08689742837552E-06,25.6259160126788,-0.000713752033251124,-2.78527422355551E-05,-5.15675346122375,185143.474118716
,660488.327,141.9887,-0.019,2.870762e+05,0.5,345.3417,134253,4.12948673354198E-12,-1.06223620231118E-14,0.0389936779882291,0.000100304224454631,25.6450131099349,0.0659671845240495,0.00257232017161628,628.048875347122,244156.57206175
,660489.138,141.9887,-0.019,2.175258e+05,0.5,735.549,177363.9,4.12512069072182E-12,-1.71073617514034E-14,0.0390345359883828,0.000161880821924411,25.6178990319426,0.106240446985245,0.00414711787460695,1337.69168974584,322559.3605469
,660489.934,141.9887,-0.019,1.648255e+05,0.5,750.4146,234340.2,4.1204487725207E-12,-1.31946841278262E-14,0.0390790661671982,0.000125140721934314,25.5888854011339,0.0819418657265709,0.00320224442925286,1364.72672015589,426178.185427996
,660490.729,141.9887,-0.019,1.248930e+05,0.5,1308.759,309174.6,4.1216450622396E-12,-1.74472290738361E-14,0.0390674242055917,0.000165375302615047,25.5963146211567,0.108351097170564,0.00423307412704666,2380.14875715972,562274.291856142
,660491.541,141.9887,-0.019,9.463495e+04,0.5,2160.986,407695.3,4.12496894450644E-12,-2.18643681678773E-14,0.0390355466122848,0.000206907633547639,25.6169566548546,0.13578249416598,0.00530049279449628,3930.0345916548,741447.020876156
,660492.336,141.9887,-0.019,7.170755e+04,0.5,3381.681,537599.1,4.12837636364208E-12,-2.59688900330702E-14,0.0390028805481911,0.000245341370726044,25.6381174707243,0.161272469999515,0.00629033977177417,6150.02749112757,977694.006089113
,660493.132,141.9887,-0.019,5.433485e+04,0.5,5200.349,708825.4,4.13217554567265E-12,-3.03160058411609E-14,0.0389664652151441,0.000285880300586166,25.6617112196009,0.188269007119582,0.00733657258896196,9457.51219983723,1289091.34138007
,660493.927,141.9887,-0.019,4.117107e+04,0.5,7191.942,933872.9,4.13917979308947E-12,-3.18766515223554E-14,0.0389003135603263,0.000299579095728851,25.7052091234375,0.197960957121288,0.00770120002411463,13079.4835511082,1698369.54113029
,660494.739,141.9887,-0.019,3.119651e+04,0.5,10360.62,1230769,4.14483176694089E-12,-3.48912158993305E-14,0.0388468195077388,0.000327012733606606,25.7403091135498,0.216682059271908,0.008418005328376,18842.1373349899,2238313.7809946
,660495.534,141.9887,-0.019,2.363846e+04,0.5,14814.71,1621856,4.15099408539658E-12,-3.79169134540092E-14,0.0387886621104404,0.000354311838075737,25.7785784549429,0.235472300883819,0.00913441760550875,26942.4803146963,2949556.44445771
,660496.33,141.9887,-0.019,1.791157e+04,0.5,21224.83,2136581,4.15838632151248E-12,-4.13094765648612E-14,0.0387191183881069,0.000384636344485626,25.8244858532072,0.256540857599935,0.0099340160752155,38600.1186967396,3885650.91947491
,660497.141,141.9887,-0.019,1.357207e+04,0.5,29931.27,2815124,4.16511349791332E-12,-4.42847763319442E-14,0.0386560270983273,0.000411002848971254,25.8662630856151,0.275018117960906,0.010632309624727,54433.9141818409,5119669.77102009
,660497.937,141.9887,-0.019,1.028394e+04,0.5,42420.9,3708126,4.17300164443558E-12,-4.7739069669811E-14,0.0385822686007772,0.000441380513522655,25.9152501956434,0.296470032847958,0.0114399834309837,77147.9335863949,6743710.25551047
,660498.732,141.9887,-0.019,7.792469e+03,0.5,60155.63,4883940,4.18128799399345E-12,-5.15010449534827E-14,0.0385050052481234,0.000474267261443459,25.9667102333568,0.319832719712983,0.0123170288742286,109400.850714807,8882081.20902521
,660499.528,141.9887,-0.019,5.904585e+03,0.5,85701.46,6434640,4.18823851619701E-12,-5.57821658501979E-14,0.0384401178968922,0.000511974908671782,26.0098744919033,0.346419414042258,0.0133187653077717,155859.270886216,11702231.1967063
,660500.339,141.9887,-0.019,4.474074e+03,0.5,120348,8473762,4.19715733342786E-12,-5.96098274607402E-14,0.038357501279185,0.000544769674195164,26.0652622917847,0.370190027321007,0.0142024286261521,218868.517906396,15410640.2269381
,660501.135,141.9887,-0.019,3.390107e+03,0.5,172300.4,11158600,4.20622276432686E-12,-6.49484581204294E-14,0.0382734265615155,0.000590981548394937,26.1215605945166,0.403344087883735,0.0154410409908053,313350.726083352,20293367.9322491
,660501.93,141.9887,-0.019,2.568774e+03,0.5,249769.3,14692340,4.21575595224074E-12,-7.16677134589863E-14,0.0381849472909818,0.000649142856441208,26.180763770312,0.44507212876752,0.0169999673299148,454238.014005369,26719934.5263475
,660502.741,141.9887,-0.019,1.946446e+03,0.5,363892.2,19340310,4.22630840208015E-12,-7.95189251005507E-14,0.0380871298127879,0.000716617751176738,26.2462967849299,0.493829865132518,0.0188152206453775,661785.376505617,35172873.5463012
,660503.537,141.9887,-0.019,1.474880e+03,0.5,529233,25446840,4.238801475481E-12,-8.81568643208051E-14,0.0379718943560216,0.000789723972238612,26.3238814950455,0.54747335131857,0.0207975921568258,962479.163236247,46278393.959195
,660504.333,141.9887,-0.019,1.117550e+03,0.5,770945.9,33462490,4.25365672022653E-12,-9.80004538952747E-14,0.0378355671902578,0.00087169769492658,26.4161358043174,0.608604189113893,0.0230391073706709,1402065.56418896,60855897.8276133
,660505.128,141.9887,-0.019,8.467957e+02,0.5,1155159,43978920,4.27064511390062E-12,-1.12173608154278E-13,0.0376790673283667,0.000989685825299229,26.5216374335998,0.696622567724714,0.026266197532818,2100807.14491504,79981395.9477846
,660506.829,141.9887,-0.019,6.416440e+02,0.5,1741623,57890200,4.2808106903126E-12,-1.28787918454148E-13,0.037581509816917,0.00113063734227673,26.58476787987,0.799801057678897,0.0300849366559452,3167368.33816675,105280871.101347
,660509.013,141.9887,-0.019,4.861923e+02,0.5,2601810,76072540,4.29808250184839E-12,-1.47001717494041E-13,0.0374205943025795,0.00127984784604792,26.692029595877,0.912912721500409,0.0342016974850583,4731730.46975472,138347825.332993
,660510.807,141.9887,-0.019,3.684033e+02,0.5,3891244,99898900,4.31795049857435E-12,-1.68192031842938E-13,0.0372354887840528,0.00145039006753841,26.8154141880508,1.04450919446328,0.0389518202903135,7076734.19659785,181679165.283007
,660513.178,141.9887,-0.019,2.791500e+02,0.5,5861584,131108400,4.33995762526135E-12,-1.94030482996588E-13,0.0370288700873909,0.00165548380151332,26.9520832437511,1.2049716105775,0.044707921079046,10660054.1983568,238437707.257943
,660515.565,141.9887,-0.019,2.115173e+02,0.5,8851794,171905600,4.36545593949904E-12,-2.24786840524811E-13,0.0367886250538486,0.0018943264822083,27.1104333354454,1.39597529769883,0.0514921794287097,16098140.6719907,312632730.84563
,660517.967,141.9887,-0.019,1.602760e+02,0.5,13417560,225212800,4.39363708248986E-12,-2.61760828747445E-13,0.0365199514841711,0.00217575839488677,27.2854443787265,1.62559182727725,0.0595772531579022,24401581.0077454,409578819.336837
,660520.37,141.9887,-0.019,1.214445e+02,0.5,20316780,294647700,4.42669325373479E-12,-3.05232835564689E-13,0.0362037674708981,0.00249635065495978,27.4907304105364,1.89556246931565,0.0689527866669246,36948711.4636747,535855231.52465
,660522.694,141.9887,-0.019,9.202165e+01,0.5,30865420,384969800,4.46395059511457E-12,-3.57902645811337E-13,0.0358418949446257,0.00287366733978029,27.72210662501,2.22265347636546,0.0801762112248805,56132787.665424,700117738.265047
,660524.987,141.9887,-0.019,6.972812e+01,0.5,46886360,501933600,4.50812451233685E-12,-4.21110578790202E-13,0.0354098559126661,0.00330768701650854,27.9964362837254,2.61518852357326,0.0934114791279165,85268954.3924764,912831647.55062
,660527.312,141.9887,-0.019,5.283509e+01,0.5,71102830,652961400,4.55926399504702E-12,-4.96471265782249E-13,0.0349043045202276,0.00380082931482622,28.3140236230636,3.08319482328767,0.108892853390721,129309760.204162,1187495378.96837
,660529.776,141.9887,-0.019,4.003407e+01,0.5,107531200,846972900,4.61927823471757E-12,-5.86460950182776E-13,0.0343063555838095,0.004355515487631,28.6867251383954,3.64205038697439,0.126959434003142,195559497.230501,1540330569.09863
,660532.148,141.9887,-0.019,3.033521e+01,0.5,162124700,1094609000,4.69019916964704E-12,-6.94674658548646E-13,0.0335952342989888,0.00497585647674491,29.1271596096487,4.31408111349935,0.148111974230068,294844889.861229,1990689080.97353
,660534.472,141.9887,-0.019,2.298591e+01,0.5,243169800,1408316000,4.77421562985018E-12,-8.24349833324013E-13,0.0327515880390128,0.00565512080607558,29.6489201485212,5.11939222641217,0.172667071878754,442235963.419374,2561206132.74724
,660536.921,141.9887,-0.019,1.741690e+01,0.5,362153800,1801980000,4.87417028196261E-12,-9.7958872432537E-13,0.0317538073345507,0.00638173675106017,30.269660334705,6.08345959162849,0.200975482524778,658623869.612869,3277135406.46266
,660539.417,141.9887,-0.019,1.319742e+01,0.5,533851100,2290672000,4.99344996351936E-12,-1.16374529213251E-12,0.0305859754641011,0.00712819497775474,31.0104131678418,7.22711203572874,0.233054361340253,970877779.769497,4165885479.19102
,660541.867,141.9887,-0.019,1.000008e+01,0.5,778753400,2890815000,5.13303278900841E-12,-1.38278192715611E-12,0.0292478076373484,0.00787903398873017,31.8772529521939,8.58737730334907,0.269388874763691,1416264520.16292,5257323716.15298
,660606.779,139.9917,-0.019,5.000000e+05,0.5,-44.37104,77175.35,4.12450064645408E-12,2.3713320790102E-15,0.0390410626613069,-2.24461897871193E-05,25.6140484218303,-0.0147264893141005,-0.000574937982140671,-80.6945172563352,140353.429000959
,660607.59,139.9917,-0.019,3.788642e+05,0.5,-32.31683,101844.6,4.12475812928712E-12,1.30884806121572E-15,0.0390386345457292,-1.23875484419052E-05,25.6156474463714,-0.00812823187350451,-0.000317315105562789,-58.7723658518045,185217.674234468
,660608.385,139.9917,-0.019,2.870762e+05,0.5,308.3431,134314.5,4.12760148033842E-12,-9.47565181728061E-15,0.0390115406147349,8.95580102589315E-05,25.6333052764339,0.058845864089,0.00229567991542239,560.762100771627,244268.417824465
,660609.181,139.9917,-0.019,2.175258e+05,0.5,681.2095,177458.5,4.12293181611303E-12,-1.58266880481264E-14,0.0390553557104598,0.000149921696260503,25.6043056433061,0.0982871840183688,0.00383869749828833,1238.86822920827,322731.40297215
,660609.977,139.9917,-0.019,1.648255e+05,0.5,674.9931,234469.2,4.11818988824423E-12,-1.18555006758015E-14,0.0391005784793648,0.000112563273468668,25.5748572371945,0.0736252444610693,0.00287881350727516,1227.56289588563,426412.788735155
,660610.788,139.9917,-0.019,1.248930e+05,0.5,1200.645,309376.9,4.1189617107354E-12,-1.5985067996951E-14,0.0390929869132552,0.00015171397500093,25.5796504231717,0.0992707580376203,0.00388084889337245,2183.52936219734,562642.200763415
,660611.583,139.9917,-0.019,9.463495e+04,0.5,2010.855,407982,4.12208589015268E-12,-2.03168694271879E-14,0.0390629972383129,0.000192533061045947,25.5990522586259,0.126172189531693,0.00492878362280689,3657.00180787937,741968.422179741
,660612.379,139.9917,-0.019,7.170755e+04,0.5,3236.863,538057.7,4.12487157948262E-12,-2.48145211849563E-14,0.0390361520343588,0.00023483480708926,25.6163519968248,0.154103587725812,0.00601582878564883,5886.65709007256,978528.029939213
,660613.19,139.9917,-0.019,5.433485e+04,0.5,4901.574,709490.4,4.1283276567928E-12,-2.85208982475542E-14,0.0390030224538775,0.000269455655469534,25.637814990569,0.177120997513966,0.00690858396392678,8914.1509355247,1290300.73052162
,660613.986,139.9917,-0.019,4.117107e+04,0.5,6830.817,934766.7,4.13524644809397E-12,-3.02183547368877E-14,0.0389375446441924,0.000284536496533101,25.6807821932923,0.187662572467802,0.00730750999153051,12422.7306883356,1699995.03288175
,660614.781,139.9917,-0.019,3.119651e+04,0.5,9879.343,1231978,4.14079139095864E-12,-3.3205380650245E-14,0.0388849792312814,0.000311822165147191,25.7152174976374,0.206212654754193,0.00801909043830328,17966.8724058475,2240512.50501285
,660615.577,139.9917,-0.019,2.363846e+04,0.5,14154.02,1623577,4.14662484837074E-12,-3.61494471998164E-14,0.0388298219220958,0.000338510631822071,25.7514445402367,0.22449595002356,0.00871780026447776,25740.9294696837,2952686.30718345
,660616.388,139.9917,-0.019,1.791157e+04,0.5,20177.16,2139135,4.15346180096475E-12,-3.91770801337709E-14,0.0387654019731258,0.000365650469968504,25.7939035067425,0.24329821076281,0.00943239206501693,36694.7943028569,3890295.70123059
,660617.184,139.9917,-0.019,1.357207e+04,0.5,28663.86,2818316,4.16043608608592E-12,-4.23139766834218E-14,0.0386998582185543,0.000393599340172106,25.8372153381892,0.262779022382057,0.0101705628467496,52128.9639684618,5125474.83889955
,660617.979,139.9917,-0.019,1.028394e+04,0.5,40473.58,3712587,4.16803753292044E-12,-4.54387736992178E-14,0.0386286843644886,0.000421119059814862,25.8844219806376,0.282184693257584,0.0109017189361488,73606.4784538669,6751823.16522547
,660618.791,139.9917,-0.019,7.792469e+03,0.5,57058.98,4890267,4.17594327705933E-12,-4.87243465289038E-14,0.038554887344997,0.00044985325871173,25.9335183757027,0.302588816996874,0.0116678659876853,103769.189233313,8893587.68285771
,660619.586,139.9917,-0.019,5.904585e+03,0.5,81257.35,6440588,4.18444680688132E-12,-5.27928597114329E-14,0.0384756508593036,0.000485426086616973,25.9863271502155,0.327855171058849,0.0126164489950296,147777.077836784,11713048.4096597
,660620.382,139.9917,-0.019,4.474074e+03,0.5,112453.7,8486112,4.19115852616545E-12,-5.55391307060114E-14,0.0384134050372558,0.000509035177244663,26.028008390558,0.344910112799512,0.0132514984482882,204511.704823433,15433100.3109955
,660621.177,139.9917,-0.019,3.390107e+03,0.5,161141.4,11176290,4.19969333130282E-12,-6.05517987611989E-14,0.0383341023556002,0.000552706749853906,26.0810113915994,0.376039874507397,0.014418147703755,293056.630698988,20325539.5020447
,660621.989,139.9917,-0.019,2.568774e+03,0.5,232798.9,14717240,4.2087865391429E-12,-6.65750423752874E-14,0.0382496616378826,0.000605037300110026,26.1374821951926,0.413445530806756,0.0158181085583982,423375.130565023,26765218.4205199
,660622.784,139.9917,-0.019,1.946446e+03,0.5,337016.1,19377420,4.21843180492515E-12,-7.33678392175963E-14,0.0381602110295498,0.000663690289850551,26.1973813989908,0.455630280465636,0.017392207012079,612907.687020922,35240362.9162908
,660623.58,139.9917,-0.019,1.474880e+03,0.5,488555.1,25499490,4.23032620673048E-12,-8.10505403426434E-14,0.0380504589336998,0.000729024218500041,26.2712482279492,0.503341529776892,0.0191594067175461,888501.102241926,46374144.8438609
,660624.391,139.9917,-0.019,1.117550e+03,0.5,707078.9,33538710,4.24435608942111E-12,-8.94815165793847E-14,0.0379217480731282,0.000799484175557873,26.3583768588779,0.555699730704039,0.0210824715679285,1285915.10358199,60994513.8281686
,660625.187,139.9917,-0.019,8.467957e+02,0.5,1055798,44092290,4.26016058281349E-12,-1.02010329311844E-13,0.0377761974048446,0.000904558000222718,26.4565262092443,0.633506389862438,0.0239451840673279,1920106.22086397,80187574.0635409
,660625.982,139.9917,-0.019,6.416440e+02,0.5,1572200,57979420,4.274948505839E-12,-1.15921719135515E-13,0.0376394301955971,0.00102065029545859,26.5483624359544,0.719899154248308,0.0271165182404377,2859250.53887424,105443129.295647
,660627.573,139.9917,-0.019,4.861923e+02,0.5,2363335,76313950,4.28538792356802E-12,-1.32712397515076E-13,0.0375393455059781,0.00116254038889837,26.6131934965185,0.824172928436996,0.0309685843807063,4298032.61181169,138786860.870832
,660629.367,139.9917,-0.019,3.684033e+02,0.5,3525108,100261200,4.30355509517251E-12,-1.51309743893284E-13,0.0373705294860672,0.00131391956664763,26.7260155937983,0.939666504867518,0.0351592440545296,6410868.1774519,182338055.036368
,660631.739,139.9917,-0.019,2.791500e+02,0.5,5288392,131657500,4.32351982188323E-12,-1.73666275281611E-13,0.0371839520849211,0.00149359751426451,26.8500009002709,1.07850543995583,0.0401677990239827,9617629.86628813,239436317.149112
,660634.125,139.9917,-0.019,2.115173e+02,0.5,7968754,172754300,4.34627956321341E-12,-2.00483765987157E-13,0.0369702509350485,0.00170535167587534,26.9913438570239,1.24504790518114,0.046127673811882,14492217.3824299,314176202.371099
,660636.528,139.9917,-0.019,1.602760e+02,0.5,12045770,226489500,4.37201093591418E-12,-2.32523972067168E-13,0.0367269780033558,0.00195331231612716,27.1511412925957,1.44402457177093,0.0531846730201621,21906802.1648996,411900664.625592
,660638.93,139.9917,-0.019,1.214445e+02,0.5,18252700,296615900,4.40155929585788E-12,-2.70856489350386E-13,0.0364456029073743,0.00224273431123359,27.3346430512958,1.68207786306259,0.0615364854008163,33194913.0587137,539434659.657592
,660641.239,139.9917,-0.019,9.202165e+01,0.5,27689660,387974100,4.43526508547634E-12,-3.16544280215382E-13,0.0361216046906425,0.00257799413037699,27.543963354864,1.96580900722147,0.0713698672153631,50357254.3418422,705581449.239439
,660643.532,139.9917,-0.019,6.972812e+01,0.5,42007540,506618700,4.47464259980222E-12,-3.71026035945566E-13,0.0357403751605037,0.00296350142458197,27.7885063056674,2.3041525908451,0.0829174683050586,76396184.570526,921352112.313169
,660645.857,139.9917,-0.019,5.283509e+01,0.5,63700340,660172900,4.52084097526032E-12,-4.36217704801294E-13,0.0352897980456452,0.00340512634499073,28.0754082914899,2.70900707043068,0.0964903891086714,115847367.683165,1200610431.29065
,660648.322,139.9917,-0.019,4.003407e+01,0.5,96575440,858313500,4.573812775341E-12,-5.14634782344887E-13,0.0347657028145577,0.00391175607307254,28.4043747212623,3.19599422196061,0.112517675651146,175635020.26588,1560954927.74331
,660650.708,139.9917,-0.019,3.033521e+01,0.5,145932500,1112566000,4.63596616162894E-12,-6.08088088151099E-13,0.0341463622563753,0.00447889294655642,28.7903608035602,3.77635962986964,0.131167499276447,265397264.511045,2023346225.05607
,660653.033,139.9917,-0.019,2.298591e+01,0.5,219744500,1436675000,4.70933048351035E-12,-7.20308679717919E-13,0.0334111007372981,0.00511034550330952,29.2459692406011,4.47327397483166,0.152953521151269,399634003.332686,2612780669.08608
,660655.482,139.9917,-0.019,1.741690e+01,0.5,329320500,1846355000,4.79657270633918E-12,-8.55528715733417E-13,0.0325357667350272,0.00580316080551277,29.7877624688037,5.31301988518333,0.178362503418898,598912235.776194,3357837125.49494
,660657.962,139.9917,-0.019,1.319742e+01,0.5,489059400,2359488000,4.90057829110451E-12,-1.01576014741359E-12,0.0315048344223185,0.00653011815261549,30.4336598301267,6.30809201671119,0.207273527138091,889418237.49619,4291036341.09356
,660660.412,139.9917,-0.019,1.000008e+01,0.5,718758500,2995233000,5.02428756324629E-12,-1.20566560014782E-12,0.0303042562782599,0.00727203586037469,31.2019213867331,7.48744628983662,0.239967474984417,1307155977.89431,5447221453.57072
,660727.227,137.9832,-0.019,5.000000e+05,0.5,-57.34895,77204.7,4.12293177161321E-12,3.06258308138828E-15,0.039055910085894,-2.90113870621922E-05,25.6043053669525,-0.0190193087762026,-0.000742816823328113,-104.296537457939,140406.805799913
,660728.038,137.9832,-0.019,3.788642e+05,0.5,-51.12508,101891.9,4.12284272165818E-12,2.06866948179583E-15,0.0390567653785276,-1.9597046031318E-05,25.6037523473131,-0.0128468885854182,-0.000501758039647901,-92.9776189670451,185303.695447093
,660728.834,137.9832,-0.019,2.870762e+05,0.5,276.1238,134375.5,4.1257320705916E-12,-8.47783127961288E-15,0.0390292580166349,8.01999399796368E-05,25.6216958342542,0.0526491809608034,0.00205486714468039,502.167105931816,244379.354272036
,660729.629,137.9832,-0.019,2.175258e+05,0.5,634.4669,177547.9,4.12086391270709E-12,-1.47258951078393E-14,0.0390750310080675,0.000139634508721829,25.5914635122188,0.0914510198152755,0.00357349706755191,1153.86072110601,322893.988519901
,660730.441,137.9832,-0.019,1.648255e+05,0.5,606.7795,234598.2,4.11593196934392E-12,-1.06457046234477E-14,0.0391220907915313,0.000101187829614379,25.5608350684515,0.0661121471623289,0.00258646272648298,1103.50757686862,426647.392042314
,660731.236,137.9832,-0.019,1.248930e+05,0.5,1100.963,309560.9,4.11652336900734E-12,-1.46405438087059E-14,0.0391162372257124,0.000139118118227244,25.5645077893247,0.0909209696355652,0.00355653120274557,2002.24465782381,562976.828736416
,660732.032,137.9832,-0.019,9.463495e+04,0.5,1886.268,408280.3,4.11908633272208E-12,-1.90303101537131E-14,0.0390915585279683,0.000180604246448907,25.5804243528847,0.118182375890454,0.00462003187516028,3430.42411618193,742510.919594666
,660732.827,137.9832,-0.019,7.170755e+04,0.5,2966.74,538423.2,4.12209550518019E-12,-2.27129618839572E-14,0.0390626691041239,0.000215237350355573,25.5991119700434,0.141052446191038,0.00551005231572488,5395.40322077328,979192.739309496
,660733.639,137.9832,-0.019,5.433485e+04,0.5,4718.199,710033.6,4.12518407943263E-12,-2.74119976834828E-14,0.039032883945727,0.000259374928172195,25.6182926896595,0.170234483199188,0.00664503623490494,8580.6596064533,1291288.61049409
,660734.434,137.9832,-0.019,4.117107e+04,0.5,6466.644,935565,4.1317411545131E-12,-2.85586775332395E-14,0.0389707976921342,0.000269366933426382,25.6590135557749,0.177355615116395,0.00691202000929919,11760.4346404451,1701446.8454407
,660735.23,137.9832,-0.019,3.119651e+04,0.5,9380.17,1233127,4.13695974394587E-12,-3.14690909219965E-14,0.038921245172018,0.000296066744402813,25.6914221341417,0.195429916918543,0.00760681584297481,17059.0612690701,2242602.11121382
,660736.041,137.9832,-0.019,2.363846e+04,0.5,13574.99,1625096,4.14277471293644E-12,-3.46060326899858E-14,0.0388661506576591,0.000324662423952933,25.7275343596117,0.214911009353531,0.00835334650999079,24687.8879739934,2955448.806591
,660736.837,137.9832,-0.019,1.791157e+04,0.5,19441.19,2141073,4.14972934008549E-12,-3.76800214421352E-14,0.0388005224068637,0.000352313222487554,25.7707241107649,0.234001149832332,0.00908011543744655,35356.3369697598,3893820.20672884
,660737.632,137.9832,-0.019,1.357207e+04,0.5,27307.46,2821429,4.15588628274942E-12,-4.02231275111756E-14,0.0387426045460188,0.00037497386038643,25.8089600673188,0.249794393082337,0.00967859194755565,49662.173845749,5131136.23498626
