Repository: AlexiLJ/BunchOfScripts

ScriptCutter.py:                filters out a threshold values from an CSV file

From_dat_to_csv.py:             converts .dat file from PPMS to .csv 
                    
Convert_all_files_to_csv.py     Converts all files in a rectory from .dat to .csv
                                and removes LCR head

temp_script.py:                 Script for measuring RaspberryPi CPU and GPU temperatures
                                Run in bash with "watch python3 temp_script.py"

File: Scripts/Data_examples/Nb-PrO2/Jan 31 2019 Pr0.994Nb0.006O2 1300C 10h air.dat (part 27 of 45)
Comment,Time Stamp (sec),Temperature (K),Magnetic Field (Oe),Frequency (Hz),AC Voltage (Vrms),Re[Impedance] (Ohm),-Im[Impedance] (Ohm),Re[Cp] (F),Im[Cp] (F),Re[Modulus],Im[Modulus],Re[Permittivity],Im[Permittivity],Loss Factor,Re[Sp.Impedance] (Ohm-cm),-Im[Sp.Impedance] (Ohm-cm)
,660738.428,137.9832,-0.019,1.028394e+04,0.5,38464.54,3716855,4.1633003704611E-12,-4.30846599158739E-14,0.0386730920039238,0.000400215422530232,25.8550031687579,0.267565133314272,0.0103486791924893,69952.7774599603,6759585.07929487
,660739.239,137.9832,-0.019,7.792469e+03,0.5,54180.72,4896136,4.17099463371753E-12,-4.61562939368824E-14,0.0386011585677805,0.000427161043736635,25.9027862214264,0.286640650399205,0.0110660161400745,98534.6984204262,8904261.22401828
,660740.035,137.9832,-0.019,5.904585e+03,0.5,77918.6,6450434,4.17811501576379E-12,-5.04699176314791E-14,0.0385344702183995,0.000465480612802082,25.9470053466365,0.313429194191032,0.0120795903035362,141705.125962553,11730954.6434758
,660740.83,137.9832,-0.019,4.474074e+03,0.5,106020.1,8497536,4.18560741131176E-12,-5.22220225142928E-14,0.0384651171451264,0.000479912714254817,25.9935347568152,0.324310147585256,0.0124765696785515,192811.365002226,15453876.3434062
,660741.641,137.9832,-0.019,3.390107e+03,0.5,151075.9,11193560,4.19332166920318E-12,-5.65959216875036E-14,0.0383933375711933,0.000518182600314095,26.0414419805271,0.351473015243222,0.0134966802339917,274751.207534608,20356947.2471194
,660742.437,137.9832,-0.019,2.568774e+03,0.5,217131,14740600,4.20225634217915E-12,-6.189979524807E-14,0.0383103735713607,0.000564316901884803,26.0969282480432,0.384411226641105,0.0147301331017733,394881.013074864,26807701.6240488
,660743.233,137.9832,-0.019,1.946446e+03,0.5,313010.9,19409390,4.2116620409542E-12,-6.79205336146531E-14,0.0382231699759222,0.000616416530092722,26.1553396884857,0.421801324807149,0.0161267767817536,569251.103230193,35298504.5265998
,660744.028,137.9832,-0.019,1.474880e+03,0.5,451723.9,25548810,4.22238980489763E-12,-7.46553123213408E-14,0.0381240544697129,0.000674064528597267,26.2219614419193,0.463625769192124,0.0176808195763325,821518.766376651,46463839.6896676
,660744.839,137.9832,-0.019,1.117550e+03,0.5,650116.9,33611460,4.23546727928845E-12,-8.19229172925675E-14,0.0380040054757629,0.000735078042652298,26.3031754096198,0.508759180870402,0.0193421202173306,1182322.28511401,61126819.1816243
,660745.635,137.9832,-0.019,8.467957e+02,0.5,967706.1,44194620,4.25069541744147E-12,-9.30752178591003E-14,0.0378638689292866,0.000829085009271969,26.3977454682671,0.578017399309902,0.0218964683936642,1759899.62339199,80373674.5009172
,660746.431,137.9832,-0.019,6.416440e+02,0.5,1432883,58135690,4.26400197645117E-12,-1.05095784431617E-13,0.0377408784984029,0.000930207643625233,26.4803821014061,0.65266773898459,0.0246472175697923,2605884.42303379,105727326.65076
,660747.242,137.9832,-0.019,4.861923e+02,0.5,2134592,76441190,4.2790210488559E-12,-1.19490082489812E-13,0.03760193571815,0.00105002016803346,26.5736538161666,0.742059468812019,0.0279246306866756,3882033.66383197,139018263.388683
,660749.02,137.9832,-0.019,3.684033e+02,0.5,3192787,100596600,4.29018712430585E-12,-1.36164181275024E-13,0.0374955437048241,0.00119005298885543,26.6429975796359,0.845609258297924,0.0317385180016024,5806499.14149641,182948023.63498
,660751.407,137.9832,-0.019,2.791500e+02,0.5,4778056,132161500,4.30834996606744E-12,-1.55760470375021E-13,0.0373262965153622,0.00134946361098357,26.7557927876472,0.967306486864739,0.0361531610945699,8689517.35960518,240352906.81429
,660753.778,137.9832,-0.019,2.115173e+02,0.5,7177510,173509800,4.32915445540138E-12,-1.79082388402199E-13,0.0371319315680714,0.00153602165496789,26.8849932031324,1.11214068349693,0.0413665971605062,13053237.078791,315550177.553721
,660756.181,137.9832,-0.019,1.602760e+02,0.5,10833170,227624900,4.35264940931278E-12,-2.07152165696657E-13,0.0369110916634814,0.00175668009464728,27.0309019903386,1.28646012151868,0.0475922010289735,19701531.0776086,413965537.454646
,660758.583,137.9832,-0.019,1.214445e+02,0.5,16371100,298359500,4.37922214371179E-12,-2.40289595729045E-13,0.036659841433459,0.0020115395356652,27.1959244655276,1.49225078811836,0.0548703828770326,29772978.3087164,542605623.427838
,660760.908,137.9832,-0.019,9.202165e+01,0.5,24783380,390684200,4.40919047821474E-12,-2.79700697171725E-13,0.0363739234945836,0.00230741035357251,27.3820343578222,1.73700232224124,0.0634358389717322,45071805.5082845,710510119.183087
,660763.201,137.9832,-0.019,6.972812e+01,0.5,37644150,510785200,4.4445160010925E-12,-3.27554570928301E-13,0.0360343087896932,0.00265567781765315,27.6014135581371,2.03418531350271,0.0736985918934221,68460791.3579459,928929435.408335
,660765.525,137.9832,-0.019,5.283509e+01,0.5,57149530,666833900,4.48441480271283E-12,-3.84326889050003E-13,0.0356458643803615,0.00305495025939953,27.8491938167133,2.38675378906812,0.0857027964535096,103933866.205896,1212724327.63936
,660767.99,137.9832,-0.019,4.003407e+01,0.5,86450520,868630000,4.5318197113596E-12,-4.51029978924614E-13,0.0351835692154548,0.00350164955634972,28.1435886367395,2.80099452276829,0.0995251372851502,157221534.089784,1579716827.10999
,660770.361,137.9832,-0.019,3.033521e+01,0.5,131017200,1128655000,4.58669823119862E-12,-5.32435828040097E-13,0.0346401584197875,0.00402111944191714,28.4843962119992,3.30654259750476,0.116082593883871,238271848.175673,2052606167.76053
,660772.686,137.9832,-0.019,2.298591e+01,0.5,197957000,1461686000,4.65171816217228E-12,-6.29984943571422E-13,0.0339927528441007,0.00460365863445339,28.8881841618871,3.91234387695763,0.135430591796049,360010595.931769,2658266431.22053
,660775.135,137.9832,-0.019,1.741690e+01,0.5,297448800,1885650000,4.72837538037269E-12,-7.45869903132288E-13,0.0332282083044182,0.00524152981003857,29.364242203133,4.63201474623141,0.157743377615146,540949396.82451,3429300202.66391
,660777.631,137.9832,-0.019,1.319742e+01,0.5,444869200,2421047000,4.81846772889027E-12,-8.85397054983746E-13,0.032326794992664,0.00594007279782278,29.923735333374,5.49850878515363,0.183750749159351,809052601.341146,4402989402.99571
,660780.08,137.9832,-0.019,1.000008e+01,0.5,658330700,3089870000,4.92719232792375E-12,-1.04979237776239E-12,0.03126174569608,0.0066606578682347,30.598938802352,6.51943958840001,0.21306097020263,1197260150.57401,5619331168.14103
,660847.207,135.9837,-0.019,5.000000e+05,0.5,-73.06642,77231.11,4.12152047637648E-12,3.89926735696954E-15,0.0390692702386486,-3.69624586303446E-05,25.5955409157789,-0.0242153005787368,-0.00094607496901184,-132.880804451476,140454.835825821
,660848.003,135.9837,-0.019,3.788642e+05,0.5,-69.87592,101926.5,4.12144228085903E-12,2.82546316318056E-15,0.0390700281018853,-2.67845374661652E-05,25.5950553045639,-0.017546742376686,-0.000685552039950356,-127.078464517449,185366.62005506
,660848.798,135.9837,-0.019,2.870762e+05,0.5,245.8644,134430.9,4.12403544374919E-12,-7.54256275868218E-15,0.0390453489029506,7.14111211099131E-05,25.6111594115887,0.0468409594969208,0.00182892772420626,447.136444593557,244480.106389994
,660849.61,135.9837,-0.019,2.175258e+05,0.5,592.0004,177623.2,4.11912379478781E-12,-1.37286285471937E-14,0.0390916031547102,0.000130288412235731,25.580657000482,0.0852577770051894,0.00333290020672975,1076.62985797848,323030.931380592
,660850.405,135.9837,-0.019,1.648255e+05,0.5,536.6896,234718.6,4.11382669558132E-12,-9.40636150573862E-15,0.0391421689495534,8.94994900134384E-05,25.5477608593002,0.0584155561445641,0.00228652352220915,976.039961842131,426866.355128995
,660851.201,135.9837,-0.019,1.248930e+05,0.5,993.7969,309744.5,4.11409300159922E-12,-1.31998239558766E-14,0.0391394369940121,0.0001255765676304,25.5494146777433,0.0819737851795779,0.00320844082784359,1807.34914251148,563310.729257302
,660852.012,135.9837,-0.019,9.463495e+04,0.5,1736.561,408528,4.11660231920632E-12,-1.74987541613873E-14,0.0391152750262843,0.000166270270617728,25.5649980872766,0.108671079200053,0.00425077595660518,3158.16243164863,742961.394317017
,660852.808,135.9837,-0.019,7.170755e+04,0.5,2811.246,538809.2,4.11915538455407E-12,-2.1491762015582E-14,0.0390906734513998,0.000203956241611231,25.5808531798191,0.133468528708036,0.00521751670164504,5112.61712276303,979894.730600684
,660853.603,135.9837,-0.019,5.433485e+04,0.5,4467.648,710549.1,4.12221033245632E-12,-2.59188066628722E-14,0.0390612226774068,0.000245601315056583,25.5998250724679,0.160961441349178,0.00628759926653908,8124.99996915176,1292226.11440758
,660854.399,135.9837,-0.019,4.117107e+04,0.5,6126.479,936322.1,4.1284207631766E-12,-2.70128015869383E-14,0.0390023345612269,0.000255197419392675,25.6383932015156,0.167755388389132,0.00654313189873442,11141.8002685102,1702823.73043179
,660855.21,135.9837,-0.019,3.119651e+04,0.5,8934.697,1234223,4.13330865139205E-12,-2.99215461125474E-14,0.0389558382712758,0.000282006259269883,25.6687480532086,0.185819326187212,0.00723912696490018,16248.910578761,2244595.33000952
,660856.006,135.9837,-0.019,2.363846e+04,0.5,12839.75,1626652,4.13884280400038E-12,-3.26693766660993E-14,0.0389033642932986,0.000307078263626689,25.7031163477088,0.202883953129185,0.00789336010406651,23350.7582410065,2958278.5953192
,660856.801,135.9837,-0.019,1.791157e+04,0.5,18645.39,2143415,4.14522323420912E-12,-3.60589544436753E-14,0.0388429641281301,0.00033789173581644,25.7427402106507,0.223933970274662,0.00869891738184159,33909.0709865286,3898079.43886345
,660857.597,135.9837,-0.019,1.357207e+04,0.5,26117.06,2824485,4.15142368239264E-12,-3.83868143744681E-14,0.0387845681749078,0.000358627818557421,25.7812463459683,0.238390488068598,0.00924666266593733,47497.2763508528,5136693.96914654
,660858.408,135.9837,-0.019,1.028394e+04,0.5,36833.11,3720948,4.15875866148113E-12,-4.11669325241275E-14,0.0387156788052846,0.000383240737618402,25.8267981656066,0.255655628023178,0.00989885104548626,66985.8094491248,6767028.73306386
,660859.204,135.9837,-0.019,7.792469e+03,0.5,51543.37,4901968,4.16608184148257E-12,-4.3805650670469E-14,0.0386471380823951,0.000406368164300946,25.8722767103415,0.272042643122826,0.0105148320021673,93738.3338302341,8914867.4758582
,660859.999,135.9837,-0.019,5.904585e+03,0.5,72891.03,6459876,4.17208569523139E-12,-4.70763871587755E-14,0.038590876107957,0.000435446238923376,25.9095619513493,0.292354629946869,0.0112836577668054,132561.834885255,11748126.1506556
,660860.811,135.9837,-0.019,4.474074e+03,0.5,100678.6,8509129,4.17997036015761E-12,-4.94567145359018E-14,0.0385175942517916,0.000455733773061664,25.958527439907,0.307136982023826,0.0118318337869834,183097.1513186,15474959.7243356
,660861.606,135.9837,-0.019,3.390107e+03,0.5,141871.5,11208210,4.18793253888984E-12,-5.30100944924399E-14,0.0384435863209581,0.000486611979676845,26.007974306103,0.329204246420105,0.0126578195804682,258011.806911268,20383590.1808393
,660862.402,135.9837,-0.019,2.568774e+03,0.5,202869.8,14763240,4.19593009507142E-12,-5.76585830211471E-14,0.0383692142466152,0.000527252474414015,26.057640873974,0.358072373853906,0.0137415499578683,368945.162810907,26848875.4137703
,660863.197,135.9837,-0.019,1.946446e+03,0.5,291548.1,19441000,4.20496198533932E-12,-6.30599597447613E-14,0.0382854199695046,0.000574149552482441,26.1137308820727,0.3916161011563,0.0149965588189908,530218.205083806,35355991.4300051
,660864.009,135.9837,-0.019,1.474880e+03,0.5,418811.6,25594990,4.21496055367984E-12,-6.89695277639702E-14,0.0381929644829547,0.000624952639709936,26.1758241718006,0.428315807222839,0.0163630304211879,761663.460747221,46547824.0363698
,660864.804,135.9837,-0.019,1.117550e+03,0.5,598451.5,33678250,4.22731418755752E-12,-7.51179920724824E-14,0.0380795239901543,0.000676660700932912,26.2525429320705,0.466499111340762,0.0177696733054716,1088362.02382973,61248285.4985633
,660865.6,135.9837,-0.019,8.467957e+02,0.5,889444.6,44290420,4.24182410250534E-12,-8.51847316445231E-14,0.0379459458572798,0.000762034242047149,26.3426526679944,0.529015759282103,0.0200820990182527,1617570.88910366,80547899.2825125
,660866.411,135.9837,-0.019,6.416440e+02,0.5,1312090,58276580,4.25412084453083E-12,-9.57810053180963E-14,0.0378323423198805,0.000851790514036549,26.4190181174562,0.594820929466574,0.0225148764735336,2386206.61464921,105983553.472044
,660867.207,135.9837,-0.019,4.861923e+02,0.5,1947274,76647560,4.26807292059024E-12,-1.08432772398357E-13,0.0377034505097716,0.000957877183408904,26.5056635522383,0.673391161936808,0.0254055575937447,3541371.47553478,139393574.121228
,660869.001,135.9837,-0.019,3.684033e+02,0.5,2901706,100907500,4.27773990260384E-12,-1.23011109598642E-13,0.0376114259964505,0.00108155786717991,26.5656976185687,0.763925814969021,0.0287560984069569,5277130.41862015,183513435.791535
,660871.372,135.9837,-0.019,2.791500e+02,0.5,4324910,132619000,4.29453183188273E-12,-1.40051302339996E-13,0.0374555079775186,0.00122148184654574,26.669979161115,0.869749127754681,0.0326115413326899,7865412.3190959,241184930.171074
,660873.759,135.9837,-0.019,2.115173e+02,0.5,6482589,174204200,4.31330343534001E-12,-1.6050918062594E-13,0.0372805365072787,0.00138730521925524,26.7865549120059,0.99679701304828,0.0372125872969768,11789432.7003881,316813034.425744
,660876.161,135.9837,-0.019,1.602760e+02,0.5,9738890,228671700,4.33467548134837E-12,-1.84609322878821E-13,0.037080838166405,0.00157923435217572,26.9192799782032,1.14646415182519,0.0425889605053883,17711440.3259998,415869279.640178
,660878.563,135.9837,-0.019,1.214445e+02,0.5,14703420,299953100,4.3585976746747E-12,-2.13654375373235E-13,0.0368556492535833,0.00180662940422393,27.0678420153419,1.32684026151161,0.0490190633135647,26740084.9499391,545503792.654877
,660880.888,135.9837,-0.019,9.202165e+01,0.5,22205730,393158300,4.38508676996583E-12,-2.47671365046683E-13,0.0366042699588581,0.00206742305975358,27.2323450734323,1.53809318528305,0.0564803795316034,40384013.1462891,715009592.378755
,660883.181,135.9837,-0.019,6.972812e+01,0.5,33653240,514520400,4.41731813530564E-12,-2.88923563310207E-13,0.0362978155439829,0.00237413151738471,27.4325088807105,1.79427833214131,0.0654070081574997,61202801.5550591,935722383.260264
,660885.506,135.9837,-0.019,5.283509e+01,0.5,51108490,672560700,4.45317243698503E-12,-3.3840056215584E-13,0.0359519926922746,0.00273202412658544,27.6551719126914,2.10154128415186,0.0759908956916454,92947447.8905664,1223139259.57298
,660887.97,135.9837,-0.019,4.003407e+01,0.5,77327720,877667100,4.49469261860862E-12,-3.96009298169926E-13,0.0355496139449219,0.00313213357688925,27.9130212946533,2.45930409722205,0.0881059800464208,140630533.697949,1596151970.88614
,660890.342,135.9837,-0.019,3.033521e+01,0.5,117248800,1142799000,4.54314923895747E-12,-4.66117660663579E-13,0.0350742595407585,0.00359854606281812,28.2139474736905,2.89469231645569,0.102597919669163,213232218.917668,2078328874.55472
,660892.666,135.9837,-0.019,2.298591e+01,0.5,177260100,1483860000,4.60059731466902E-12,-5.49581726077906E-13,0.0345084280996378,0.0041223345974584,28.5707125512476,3.41302236323198,0.119458776434435,322370586.723,2698592739.22778
,660895.1,135.9837,-0.019,1.741690e+01,0.5,267454100,1920558000,4.66743482218356E-12,-6.4998015143295E-13,0.0338433438255863,0.00471297459585326,28.9857880478035,4.03651847802359,0.139258538403943,486400126.923498,3492784948.75921
,660897.58,135.9837,-0.019,1.319742e+01,0.5,401462800,2475313000,4.74708881515343E-12,-7.69914579521935E-13,0.0330513764886333,0.00536049305642595,29.480456713858,4.7813374299025,0.162186681037913,730112407.605877,4501679194.2071
,660900.029,135.9837,-0.019,1.000008e+01,0.5,598602500,3174854000,4.8408948110095E-12,-9.12725982393936E-13,0.0321215709302276,0.00605635807591832,30.0630124038859,5.66822738384099,0.188544890568196,1088636637.00322,5773885644.54078
,660967.328,133.9843,-0.019,5.000000e+05,0.5,-84.54977,77256.32,4.12017430984018E-12,4.50914294464059E-15,0.0390820233416755,-4.27715957047048E-05,25.5871809280373,-0.0280027609704156,-0.00109440586867197,-153.76477256977,140500.683495382
,660968.139,133.9843,-0.019,3.788642e+05,0.5,-90.9761,101967.5,4.11978375140155E-12,3.67569920362745E-15,0.0390857440457486,-3.48725678170047E-05,25.5847554749665,-0.0228268935941952,-0.000892206830607792,-165.451890948783,185441.18389687
,660968.935,133.9843,-0.019,2.870762e+05,0.5,217.2982,134485.6,4.12236108105989E-12,-6.66079968906981E-15,0.0390612364748184,6.31140908450598E-05,25.600761254169,0.0413650185533667,0.00161577298982196,395.185088059026,244579.58546675
,660969.73,133.9843,-0.019,2.175258e+05,0.5,546.4546,177701.7,4.11731096657036E-12,-1.26612380034227E-14,0.0391088795625649,0.000120264618390311,25.5693989419381,0.0786290489683397,0.00307512308548539,993.798886604951,323173.693858204
,660970.542,133.9843,-0.019,1.648255e+05,0.5,472.3891,234831.5,4.11185374869772E-12,-8.27144097652547E-15,0.0391609963917519,7.87766029710789E-05,25.5355084289233,0.0513674521722234,0.00201160874925212,859.101125005289,427071.678488516
,660971.337,133.9843,-0.019,1.248930e+05,0.5,918.1275,309902.9,4.11199641162742E-12,-1.21823222222717E-14,0.0391594524803883,0.000116014952448614,25.5363943968265,0.0756548775328411,0.00296262958494419,1669.73447979281,563598.80029493
,660972.133,133.9843,-0.019,9.463495e+04,0.5,1624.312,408770.7,4.11416753997245E-12,-1.63482649445954E-14,0.0391385127902781,0.000155522780833857,25.5498775772952,0.101526290282869,0.00397365075334411,2954.02300044516,743402.775887927
,660972.928,133.9843,-0.019,7.170755e+04,0.5,2640.561,539129.9,4.11671842829155E-12,-2.01629442732224E-14,0.039113940275678,0.00019157302395635,25.5657191500151,0.125216280759949,0.00489781961638559,4802.204212047,980477.965334062
,660973.74,133.9843,-0.019,5.433485e+04,0.5,4176.185,711140.2,4.11880473817901E-12,-2.41877629270742E-14,0.039093717389911,0.000229578634646144,25.5786755893665,0.150211282270611,0.00587251993348147,7594.93652950547,1293301.10677085
,660974.535,133.9843,-0.019,4.117107e+04,0.5,5785.039,937081.9,4.12509276898192E-12,-2.54661012523862E-14,0.0390339838983509,0.000240974795455266,25.6177256318491,0.158150042031061,0.0061734614658548,10520.8471429579,1704205.52572465
,660975.331,133.9843,-0.019,3.119651e+04,0.5,8479.571,1235299,4.1297301820356E-12,-2.83480681919226E-14,0.0389898001095983,0.000267641096046501,25.6465249781678,0.176047685180387,0.00686438748837326,15421.2046502814,2246552.17619947
,660976.142,133.9843,-0.019,2.363846e+04,0.5,12313.36,1628179,4.13498229295704E-12,-3.12714545309856E-14,0.0389398843586082,0.000294489005487671,25.6791417322891,0.194202551832876,0.00756265742280179,22393.4494436792,2961055.64376906
,660976.938,133.9843,-0.019,1.791157e+04,0.5,17814.95,2145439,4.14134047523902E-12,-3.43881944438221E-14,0.0388796430537676,0.000322842503105759,25.7186274307543,0.213558186342057,0.00830363855602513,32398.8076501193,3901760.34656647
,660977.733,133.9843,-0.019,1.357207e+04,0.5,24942.29,2827289,4.14733827644882E-12,-3.65877397108278E-14,0.0388230714521999,0.000342496400916741,25.7558750841749,0.227217842092997,0.00882198105676498,45360.8040473588,5141793.40847424
,660978.529,133.9843,-0.019,1.028394e+04,0.5,35218.34,3725152,4.15410106088646E-12,-3.92737111282063E-14,0.038759420538224,0.000366439396491245,25.7978734502562,0.243898310310048,0.00945420213725507,64049.1398188882,6774674.25479483
,660979.34,133.9843,-0.019,7.792469e+03,0.5,49316.31,4907456,4.16146275655257E-12,-4.18196286131961E-14,0.0386904054994399,0.000388810013097638,25.8435911856676,0.259709013066169,0.0100492617763664,89688.1350609266,8924848.11887902
,660980.136,133.9843,-0.019,5.904585e+03,0.5,70224.32,6466821,4.16764427920221E-12,-4.52571650752147E-14,0.0386323650830658,0.000419515488050472,25.8819797892927,0.281056864100123,0.0108591717630657,127712.075309806,11760756.5380061
,660980.931,133.9843,-0.019,4.474074e+03,0.5,94908.46,8519433,4.17498113155471E-12,-4.65102583381916E-14,0.0385642365451651,0.000429614541434546,25.9275432423091,0.28883884651842,0.011140231984922,172603.399948304,15493698.8908237
,660981.727,133.9843,-0.019,3.390107e+03,0.5,133640.1,11223830,4.18218141024654E-12,-4.9796472494994E-14,0.0384971621210487,0.000458378699211692,25.9722585431108,0.309246953038953,0.0119068179044052,243041.933558203,20411997.1859387
,660982.538,133.9843,-0.019,2.568774e+03,0.5,190312.7,14784410,4.19001877466794E-12,-5.39361250166728E-14,0.0384242344363297,0.000494616951302817,26.0209302852191,0.334955097910016,0.0128725258566287,346108.440420818,26887375.8169683
,660983.334,133.9843,-0.019,1.946446e+03,0.5,272298,19472470,4.19828942875441E-12,-5.87077969497947E-14,0.0383473942592243,0.000536240074422929,26.0722928506325,0.364588221147164,0.0139837421754919,495209.39017579,35413223.7251701
,660984.129,133.9843,-0.019,1.474880e+03,0.5,388949.2,25639120,4.20786401057974E-12,-6.38339124206985E-14,0.0382588154765527,0.000580391825950064,26.1317530916445,0.396422516045506,0.0151701462452689,707354.795633318,46628080.1909815
,660984.941,133.9843,-0.019,1.117550e+03,0.5,552802.2,33739560,4.21983209346571E-12,-6.91393860767138E-14,0.0381488463455569,0.000625045678938486,26.206077496181,0.429370664385052,0.0163843926832478,1005342.82422139,61359785.7215237
,660985.736,133.9843,-0.019,8.467957e+02,0.5,817501.2,44381800,4.23336123226343E-12,-7.79774116283889E-14,0.038024235937447,0.00070039652533124,26.2900963983403,0.484256730320961,0.0184197396229986,1486732.44283827,80714085.7182347
,660986.532,133.9843,-0.019,6.416440e+02,0.5,1204777,58405350,4.24508693604495E-12,-8.7567031163197E-14,0.0379159380065274,0.000782124412295964,26.3629155757837,0.543810358788125,0.0206278534415084,2191043.94254757,106217738.494236
,660987.327,133.9843,-0.019,4.861923e+02,0.5,1778458,76844610,4.25759570606201E-12,-9.85359304212961E-14,0.0378003807306808,0.00087483545708053,26.4405977653089,0.611929615108929,0.0231435620533438,3234357.58482712,139751935.219489
,660988.139,133.9843,-0.019,3.684033e+02,0.5,2623660,101063600,4.2717855255939E-12,-1.1089762102359E-13,0.0376696094178815,0.000977921303469488,26.5287196388985,0.688698409395592,0.0259604842891011,4771467.54154864,183797323.9795
,660989.917,133.9843,-0.019,2.791500e+02,0.5,3922526,133032200,4.28202327663923E-12,-1.26257760416069E-13,0.0375722078161263,0.00110783676460405,26.5922983053805,0.784088224524671,0.0294855380877712,7133624.58926867,241936388.206097
,660992.288,133.9843,-0.019,2.115173e+02,0.5,5854246,174825400,4.29910817499697E-12,-1.43960985286139E-13,0.0374134762944843,0.00125283679570062,26.6983992497926,0.894029111413453,0.0334862439897177,10646709.0893031,317942767.560682
,660994.691,133.9843,-0.019,1.602760e+02,0.5,8764430,229614100,4.31842301250492E-12,-1.64835331120731E-13,0.0372336554231448,0.00142121832500823,26.8183486025982,1.02366335100096,0.0381702604500333,15939257.8555054,417583156.823637
,660997.093,133.9843,-0.019,1.214445e+02,0.5,13196010,301384100,4.34000583170504E-12,-1.90025818731771E-13,0.0370314781884464,0.00162141186774458,26.9523826162785,1.1801017722177,0.0437846920258899,23998663.4674277,548106252.597078
,660999.417,133.9843,-0.019,9.202165e+01,0.5,19921840,395305600,4.36409580243301E-12,-2.19933181621363E-13,0.0368041903188827,0.00185478574263135,27.1019865876677,1.36583301749751,0.0503960480195575,36230461.6177117,718914737.196287
,661001.711,133.9843,-0.019,6.972812e+01,0.5,30119020,517931700,4.39214414654995E-12,-2.55414135479293E-13,0.0365384721596685,0.00212480327762618,27.2761729209833,1.58617747809326,0.0581524938519886,54775362.0184225,941926276.761893
,661004.035,133.9843,-0.019,5.283509e+01,0.5,45740910,677745400,4.42447173802432E-12,-2.98606768214899E-13,0.0362291428387397,0.00244509805889341,27.4769343135406,1.85441314616311,0.0674898125461272,83185804.329028,1232568312.02744
,661006.5,133.9843,-0.019,4.003407e+01,0.5,69168160,885595100,4.46181595250443E-12,-3.48483860957879E-13,0.0358707349478116,0.00280163331322387,27.7088500289112,2.16416076852247,0.0781035938432812,125791310.744778,1610570071.80981
,661008.871,133.9843,-0.019,3.033521e+01,0.5,104787200,1155075000,4.50510295766751E-12,-4.08698244395989E-13,0.035451028867755,0.00321608038627035,27.9776717703349,2.53810522029517,0.0907189576434431,190569175.720088,2100654379.97084
,661011.211,133.9843,-0.019,2.298591e+01,0.5,158637800,1503224000,4.55540738944088E-12,-4.80739933878547E-13,0.0349587544119054,0.00368925715039473,28.2900732612605,2.98549982171997,0.10553171051021,288503507.909823,2733808696.12561
,661013.66,133.9843,-0.019,1.741690e+01,0.5,240042200,1950980000,4.61391290818638E-12,-5.67680757921381E-13,0.0343794287581226,0.00422993250255923,28.6534052906492,3.52542129773708,0.123036730258639,436548015.330465,3548111319.3823
,661016.156,133.9843,-0.019,1.319742e+01,0.5,361518200,2522964000,4.68377366423925E-12,-6.71142919321551E-13,0.0336876318393949,0.00482713666340096,29.0872558198915,4.16794388146112,0.143291065587935,657467948.201783,4588338746.06303
,661018.637,133.9843,-0.019,1.000008e+01,0.5,541857500,3249151000,4.76580866196553E-12,-7.94788905486691E-13,0.0328732704903974,0.00548224079605734,29.596711044696,4.93581241835217,0.166768949796424,985438461.307751,5909004419.05213
,661086.809,131.9908,-0.019,5.000000e+05,0.5,-96.70956,77278.74,4.11897745331132E-12,5.1546453417804E-15,0.0390933650540859,-4.8922926710503E-05,25.5797481880011,-0.0320114716178394,-0.00125143810574551,-175.878934960113,140541.457186441
,661087.62,131.9908,-0.019,3.788642e+05,0.5,-106.3903,101994,4.11871214966783E-12,4.29624312427011E-15,0.0390959019119041,-4.07810727413186E-05,25.5781005945218,-0.0266806066600128,-0.00104310351589309,-193.484621934863,185489.377599503
,661088.416,131.9908,-0.019,2.870762e+05,0.5,186.8413,134530.9,4.12097578640418E-12,-5.72335778025925E-15,0.0390743938240982,5.42679082560696E-05,25.5921582722734,0.0355432998768113,0.00138883557606468,339.795247238877,244661.969418799
,661089.212,131.9908,-0.019,2.175258e+05,0.5,505.7224,177778.5,4.11553790980212E-12,-1.17073758021139E-14,0.0391257818316507,0.000111300209472905,25.5583878727665,0.0727053566946869,0.00284467694349992,919.722073985989,323313.364664326
,661090.007,131.9908,-0.019,1.648255e+05,0.5,417.3011,234938.2,4.10998996557852E-12,-7.30023186363427E-15,0.0391787899088695,6.95900118654188E-05,25.5239339293281,0.0453360317948972,0.00177621646884159,758.916419697119,427265.726340251
,661090.818,131.9908,-0.019,1.248930e+05,0.5,830.5478,310058.1,4.10994472962924E-12,-1.10092448909258E-14,0.0391790636135044,0.000104948347068682,25.5236530042186,0.06836981149861,0.00267868441430816,1510.45938475436,563881.051715635
,661091.614,131.9908,-0.019,9.463495e+04,0.5,1481.538,408971.2,4.11216151621284E-12,-1.48967055587458E-14,0.0391577100365936,0.000141852618013676,25.5374197323054,0.092511789963108,0.00362259738583059,2694.36987969893,743767.411260681
,661092.41,131.9908,-0.019,7.170755e+04,0.5,2452.303,539505,4.11386989796258E-12,-1.86994661632113E-14,0.0391411538266188,0.000177914882999192,25.5480291555087,0.116127762564094,0.00454546853133891,4459.83251127904,981160.13355511
,661093.221,131.9908,-0.019,5.433485e+04,0.5,3964.995,711581.4,4.11626511870458E-12,-2.29361962163964E-14,0.0391179716060451,0.000217968825250506,25.5629039986293,0.142438780074978,0.00557208915241461,7210.85999897192,1294103.48645394
,661094.016,131.9908,-0.019,4.117107e+04,0.5,5480.011,937771.3,4.12207655488867E-12,-2.40879891116651E-14,0.0390627007356941,0.000228268907057949,25.5989942846006,0.149591665119788,0.00584365399111702,9966.11398345423,1705459.28944523
,661094.812,131.9908,-0.019,3.119651e+04,0.5,8041.626,1236274,4.12649306914553E-12,-2.68417146633032E-14,0.0390205740801972,0.000253818217529641,25.6264218012209,0.166692901285366,0.00650472791630334,14624.7446087807,2248325.34073032
,661095.608,131.9908,-0.019,2.363846e+04,0.5,11807.17,1629549,4.1315253091732E-12,-2.99356580776096E-14,0.0389726495776481,0.000282382854957856,25.6576731091459,0.185906964567567,0.0072456673594964,21472.8769781705,2963547.16726369
,661096.419,131.9908,-0.019,1.791157e+04,0.5,16768.26,2147499,4.13740089150538E-12,-3.23059586397917E-14,0.0389169743713631,0.000303874388147493,25.6941617566849,0.200627047937228,0.00780827371747321,30495.2655139189,3905506.72495985
,661097.214,131.9908,-0.019,1.357207e+04,0.5,24092.22,2829928,4.1434929140444E-12,-3.52750822118438E-14,0.0388593090230893,0.000330823618845516,25.7319945451063,0.219065952780248,0.00851336853799814,43814.840998395,5146592.77380441
,661098.01,131.9908,-0.019,1.028394e+04,0.5,33664.94,3728835,4.15003068927555E-12,-3.74676096294472E-14,0.0387977413760965,0.000350276597264777,25.7725955549487,0.232682026156055,0.00902827290561261,61224.0795294293,6781372.27014572
,661098.821,131.9908,-0.019,7.792469e+03,0.5,47116.77,4912640,4.15710884428368E-12,-3.98705260880259E-14,0.0387312761790973,0.000371468829699919,25.8165524410438,0.24760466135471,0.00959092667079208,85687.9849971463,8934275.89829228
,661099.617,131.9908,-0.019,5.904585e+03,0.5,65449.01,6471458,4.16472315739993E-12,-4.21198758573261E-14,0.0386600662173465,0.000390988098888963,25.8638389859075,0.261573613925494,0.0101134875633899,119027.551908972,11769189.5266518
,661100.412,131.9908,-0.019,4.474074e+03,0.5,89936.43,8529583,4.17006690592985E-12,-4.39694332513649E-14,0.0386101817390451,0.00040710805056483,25.8970248295604,0.273059768665364,0.0105440594223657,163561.115597204,15512157.9882474
,661101.208,131.9908,-0.019,3.390107e+03,0.5,126465.5,11237670,4.17709392756299E-12,-4.70078114143072E-14,0.0385446326122942,0.000433770188627188,25.9406641662465,0.291928759619783,0.011253711845961,229993.98869355,20437167.0291253
,661102.019,131.9908,-0.019,2.568774e+03,0.5,179353.5,14804640,4.18437249087313E-12,-5.0692340478513E-14,0.0384768115944744,0.00046613432196322,25.985865631599,0.314810488573649,0.012114681613332,326177.707368007,26924166.7076956
,661102.815,131.9908,-0.019,1.946446e+03,0.5,254510.4,19501180,4.1922143182185E-12,-5.47126965145452E-14,0.0384039332442212,0.000501210717072507,26.0345650894382,0.339777776254512,0.0130510256302439,462860.322064048,35465436.60074
,661103.611,131.9908,-0.019,1.474880e+03,0.5,363020.4,25679300,4.20140725112002E-12,-5.93940076584832E-14,0.0383187722615691,0.000541700748614787,26.0916552074094,0.368849739286345,0.0141366937572286,660199.894620494,46701152.7559554
,661104.422,131.9908,-0.019,1.117550e+03,0.5,511531.3,33797200,4.21280112596577E-12,-6.37620760479192E-14,0.0382140190835344,0.000578381252293834,26.1624136548016,0.395976396505581,0.0151353159433326,930286.31546625,61464611.571327
,661105.217,131.9908,-0.019,8.467957e+02,0.5,756511.1,44467120,4.22544916332672E-12,-7.18868052291755E-14,0.0380973340950292,0.000648143080174701,26.2409607249016,0.446432736436542,0.0170128198093333,1375813.999707,80869251.2544112
,661106.013,131.9908,-0.019,6.416440e+02,0.5,1107909,58528440,4.23644368524694E-12,-8.01933912278929E-14,0.0379958463164549,0.000719239058765572,26.3092391035416,0.498018446860461,0.018929412777788,2014876.86380461,106441593.696393
,661106.809,131.9908,-0.019,4.861923e+02,0.5,1634004,77023860,4.24805077777287E-12,-9.01192430901799E-14,0.0378885550118174,0.000803777562479077,26.3813216792229,0.559660151401618,0.0212142575041033,2971649.16519696,140077924.698622
,661107.62,131.9908,-0.019,3.684033e+02,0.5,2390951,101322000,4.26138993679996E-12,-1.00558363739186E-13,0.0377659232942285,0.000891183277730985,26.4641607655788,0.624489367034024,0.0235975503839245,4348255.90584652,184267258.045933
,661108.415,131.9908,-0.019,2.791500e+02,0.5,3548122,133245200,4.27586312680779E-12,-1.13859891607469E-13,0.0376323652837531,0.00100209405798724,26.554042431617,0.707094755687663,0.026628516449373,6452722.13490111,242323756.457451
,661110.194,131.9908,-0.019,2.115173e+02,0.5,5310600,175382100,4.28633720970527E-12,-1.29791024202931E-13,0.0375326127715245,0.00113649393743408,26.6190887704364,0.806030563120636,0.0302801711235069,9658018.00772517,318955199.04204
,661112.612,131.9908,-0.019,1.602760e+02,0.5,7915656,230461200,4.30374138177127E-12,-1.47820701667205E-13,0.0373710190672282,0.00128358322921871,26.7271724741991,0.917998791807164,0.0343470224055069,14395651.7513949,419123718.540645
,661114.999,131.9908,-0.019,1.214445e+02,0.5,11872290,302649900,4.32348658785362E-12,-1.69600870782077E-13,0.0371870087724783,0.00145876457378445,26.8497945096999,1.05325839149316,0.0392278008352225,21591306.1825284,550408274.815694
,661117.323,131.9908,-0.019,9.202165e+01,0.5,17912390,397240900,4.34502962398481E-12,-1.95926112307089E-13,0.0369843728144612,0.00166769964965346,26.9835814618469,1.21674388196525,0.0450920084009476,32576014.985387,722434332.392753
,661119.616,131.9908,-0.019,6.972812e+01,0.5,26951730,520799600,4.37102281886174E-12,-2.26203374268722E-13,0.0367407935937625,0.00190136080927254,27.1450048702268,1.4047722811443,0.051750673387614,49015232.4933805,947141926.564996
,661121.941,131.9908,-0.019,5.283509e+01,0.5,40900660,682035300,4.40084220737744E-12,-2.63912074400833E-13,0.0364584611046607,0.00218636062057924,27.3301897754607,1.63895153189519,0.0599685382853351,74383179.0772878,1240370054.10015
,661124.405,131.9908,-0.019,4.003407e+01,0.5,61776430,892525900,4.43293763711048E-12,-3.068270193989E-13,0.0361514646964025,0.0025022337483033,27.5295093929781,1.90546269856108,0.0692152799151263,112348486.68568,1623174634.61023
,661126.777,131.9908,-0.019,3.033521e+01,0.5,93527350,1165832000,4.47149164876877E-12,-3.58719579198782E-13,0.0357811777477243,0.00287049826615123,27.768938212639,2.2277268108457,0.0802236943230242,170091671.471174,2120217385.97941
,661129.101,131.9908,-0.019,2.298591e+01,0.5,142059500,1520129000,4.51548170671088E-12,-4.21981998576761E-13,0.0353518945848492,0.00330371466420047,28.0421260651314,2.62060023047355,0.093452266222143,258353709.405422,2764552641.14512
,661131.55,131.9908,-0.019,1.741690e+01,0.5,214780800,1976809000,4.56862837258248E-12,-4.96382633206326E-13,0.0348345775886557,0.00378478570370407,28.3721784495975,3.08264439566357,0.108650254020495,390606868.171886,3595084721.09238
,661134.062,131.9908,-0.019,1.319742e+01,0.5,324631300,2563857000,4.629482533563E-12,-5.86177362153136E-13,0.0342336516513337,0.00433460791273445,28.7500960594214,3.64028924346983,0.126618333237774,590384314.629464,4662707994.43231
,661136.449,131.9908,-0.019,1.000008e+01,0.5,488509700,3313510000,4.701033642109E-12,-6.93071858602079E-13,0.0335244223806886,0.00494249467177206,29.1944440462518,4.30412737631733,0.147429674272901,888418536.426848,6026049645.76082
,661207.788,129.9753,-0.019,5.000000e+05,0.5,-109.6047,77300.98,4.11779056677183E-12,5.83859609197524E-15,0.039104615709037,-5.5446252730616E-05,25.572377363773,-0.0362589549219574,-0.00141789534880412,-199.330427132775,140581.903524047
,661208.599,129.9753,-0.019,3.788642e+05,0.5,-127.5269,102028.2,4.11732959884559E-12,5.14632503581384E-15,0.0391090113089803,-4.88830634500971E-05,25.5695146524303,-0.0319598007034233,-0.00124991815988129,-231.924282881288,185551.574755354
,661209.395,129.9753,-0.019,2.870762e+05,0.5,162.5595,134581.6,4.11942525515007E-12,-4.97580434297532E-15,0.03908911959912,4.72152785928622E-05,25.5825291350695,0.0309008300163791,0.0012078880025204,295.635630310473,244754.173974403
,661210.19,129.9753,-0.019,2.175258e+05,0.5,471.2122,177843,4.11404969831524E-12,-1.09005719047275E-14,0.0391399770967032,0.000103705148449403,25.5491457549068,0.0676949285565938,0.00264959655426415,856.960779019281,323430.666317905
,661211.002,129.9753,-0.019,1.648255e+05,0.5,359.1936,235034.5,4.10830935759204E-12,-6.27856092644769E-15,0.039194849100045,5.98998825691629E-05,25.513496987251,0.0389912324847621,0.00152825904282137,653.240360234179,427440.860436991
,661211.797,129.9753,-0.019,1.248930e+05,0.5,750.0988,310208.6,4.1079562164779E-12,-9.93322889317902E-15,0.0391980808527696,9.47827797487416E-05,25.5113039039246,0.0616875175116653,0.0024180464371394,1364.15239671093,564154.755573987
,661212.593,129.9753,-0.019,9.463495e+04,0.5,1377.57,409206.4,4.10980532232175E-12,-1.38354251494375E-14,0.0391802296991043,0.000131898008014037,25.5227872544393,0.0859210071936753,0.00336644294908389,2505.29052591081,744195.153104431
,661213.388,129.9753,-0.019,7.170755e+04,0.5,2318.09,539818.3,4.11149142003039E-12,-1.765558363964E-14,0.0391638837799907,0.000168177713411269,25.5332582888881,0.10964502445895,0.00429420417944334,4215.74868442881,981729.910424357
,661214.2,129.9753,-0.019,5.433485e+04,0.5,3717.93,712029.8,4.11368846735957E-12,-2.14800079483333E-14,0.0391426216298767,0.000204386849028464,25.5469024319004,0.133395533387276,0.00522159325354079,6761.54010685453,1294918.9602751
,661214.995,129.9753,-0.019,4.117107e+04,0.5,5155.145,938447.3,4.11912362492918E-12,-2.26274608701368E-14,0.0390908593983631,0.000214736670213846,25.5806559456229,0.140521466250474,0.00549327063970454,9375.30283629616,1706688.68351995
,661215.791,129.9753,-0.019,3.119651e+04,0.5,7621.697,1237235,4.12330587757867E-12,-2.54006619900211E-14,0.0390509061681414,0.000240563978863356,25.6066286465773,0.157743649941791,0.00616026623883094,13861.0490105496,2250073.04443714
,661216.602,129.9753,-0.019,2.363846e+04,0.5,11216.17,1630948,4.12800284235045E-12,-2.83886314219005E-14,0.0390061083670182,0.000268248369955939,25.6357978220515,0.176299591683952,0.0068770862099834,20398.0664779322,2966091.43103667
,661217.398,129.9753,-0.019,1.791157e+04,0.5,16304.27,2149255,4.13403466615464E-12,-3.13608284667687E-14,0.0389487966013134,0.000295465961909078,25.6732567632024,0.194757583463376,0.00758601003603574,29651.439246566,3908700.23974567
,661218.193,129.9753,-0.019,1.357207e+04,0.5,22942.35,2832726,4.13942870550908E-12,-3.35253823214233E-14,0.0388977299110577,0.000315034116898336,25.7067549238422,0.208199934913229,0.00809903605219848,41723.6525890735,5151681.30135037
,661218.989,129.9753,-0.019,1.028394e+04,0.5,32239.62,3732610,4.14586216122658E-12,-3.58089970959526E-14,0.0388370194545566,0.000335446443412923,25.7467080867565,0.222381680638469,0.00863728597415749,58631.9494072641,6788237.59948312
,661219.8,129.9753,-0.019,7.792469e+03,0.5,45055.95,4917850,4.1527381996105E-12,-3.80462122034508E-14,0.0387723518428735,0.000355221315415256,25.7894097845408,0.236275274313324,0.00916171701048222,81940.1153269244,8943750.96209303
,661220.596,129.9753,-0.019,5.904585e+03,0.5,64282.57,6479334,4.15967672459997E-12,-4.1268857297134E-14,0.0387071169254756,0.00038401986272973,25.8324995377717,0.256288603089727,0.00992116936709853,116906.228795777,11783513.0588005
,661221.391,129.9753,-0.019,4.474074e+03,0.5,85510.75,8539641,4.16520082989457E-12,-4.17077775125333E-14,0.0386557104838773,0.000387074678579487,25.8668054362626,0.259014393340293,0.0100133893216354,155512.439903982,15530449.7716846
,661222.202,129.9753,-0.019,3.390107e+03,0.5,119617.6,11251490,4.17202010407842E-12,-4.43538617553418E-14,0.0385920345045638,0.000410282242312184,25.9091546159863,0.275447153505287,0.0106312675032373,217540.190344004,20462300.4997062
,661222.998,129.9753,-0.019,2.568774e+03,0.5,168476.8,14824480,4.17884600103681E-12,-4.74916220971986E-14,0.0385283751544147,0.000437866107628416,25.951544924584,0.294933329462494,0.0113647696242971,306397.011313959,26960248.3326106
,661223.794,129.9753,-0.019,1.946446e+03,0.5,239387.8,19528840,4.18636059684478E-12,-5.13171111691917E-14,0.0384584044502475,0.000471429579680869,25.9982122032183,0.318690450803099,0.012258167919856,435357.903669964,35515739.9145075
,661224.589,129.9753,-0.019,1.474880e+03,0.5,338049.3,25718080,4.19518553910851E-12,-5.51432896571499E-14,0.0383766399599995,0.00050443875572476,26.0530170190831,0.342451853567184,0.0131444221341562,614786.695834536,46771679.2385261
,661225.4,129.9753,-0.019,1.117550e+03,0.5,474910.4,33852520,4.20605248889416E-12,-5.90058899580215E-14,0.0382765686301152,0.000536974515302125,26.1205031469485,0.366439443731768,0.0140288049456879,863686.437550553,61565218.198862
,661226.196,129.9753,-0.019,8.467957e+02,0.5,699680.2,44547680,4.21798811962398E-12,-6.62490789898852E-14,0.0381663541087988,0.00059945304168736,26.1946260165185,0.411421227102351,0.0157063218555938,1272459.60366978,81015760.1104166
,661226.992,129.9753,-0.019,6.416440e+02,0.5,1019107,58640630,4.22857658716387E-12,-7.34878189408062E-14,0.038068678498523,0.000661590039851112,26.2603827089106,0.456375380710093,0.0173788548997512,1853378.85696508,106645625.828409
