Repository: AlexiLJ/BunchOfScripts

ScriptCutter.py:                filters out a threshold values from an CSV file

From_dat_to_csv.py:             converts .dat file from PPMS to .csv 
                    
Convert_all_files_to_csv.py     Converts all files in a rectory from .dat to .csv
                                and removes LCR head

temp_script.py:                 Script for measuring RaspberryPi CPU and GPU temperatures
                                Run in bash with "watch python3 temp_script.py"

File: Scripts/Data_examples/Nb-PrO2/Jan 31 2019 Pr0.994Nb0.006O2 1300C 10h air.dat (part 29 of 45)
Comment,Time Stamp (sec),Temperature (K),Magnetic Field (Oe),Frequency (Hz),AC Voltage (Vrms),Re[Impedance] (Ohm),-Im[Impedance] (Ohm),Re[Cp] (F),Im[Cp] (F),Re[Modulus],Im[Modulus],Re[Permittivity],Im[Permittivity],Loss Factor,Re[Sp.Impedance] (Ohm-cm),-Im[Sp.Impedance] (Ohm-cm)
,661723.902,121.9736,-0.019,2.298591e+01,0.5,80064460,1579983000,4.3711398317979E-12,-2.21504250499777E-13,0.0367438503323427,0.00186196720798885,27.1457315460768,1.37558969782688,0.0506742540900757,145607651.952471,2873404938.40614
,661726.351,121.9736,-0.019,1.741690e+01,0.5,120799500,2069630000,4.40025217317052E-12,-2.56832507449599E-13,0.0364702340058192,0.00212868292051524,27.3265255343702,1.59498587732549,0.0583676792470152,219689629.481452,3763891803.05959
,661728.847,121.9736,-0.019,1.319742e+01,0.5,182635200,2708431000,4.43246837832299E-12,-2.98890667241918E-13,0.0361640619487255,0.00243861877478801,27.5265951935791,1.85617622102921,0.067432103679215,332145906.384305,4925634649.69704
,661731.281,121.9736,-0.019,1.000008e+01,0.5,275993100,3537821000,4.47145859944836E-12,-3.48828196899564E-13,0.0357938879047505,0.00279235893616003,27.7687329691524,2.16629916980779,0.0780121718990305,501929410.953168,6433988424.3039
,661807.893,119.9752,-0.019,5.000000e+05,0.5,-152.4498,77403.32,4.11233848137995E-12,8.09946109570852E-15,0.0391563869333044,-7.71205079666462E-05,25.538518724583,-0.050299419609636,-0.00196955117687458,-277.249823687361,140768.022147726
,661808.688,119.9752,-0.019,3.788642e+05,0.5,-194.8198,102171,4.11156645913406E-12,7.83994044548068E-15,0.0391637487915089,-7.46774887865637E-05,25.5337242980853,-0.0486877397794689,-0.0019068013428468,-354.305188992094,185811.275160488
,661809.484,119.9752,-0.019,2.870762e+05,0.5,59.88619,134786.7,4.11316206525749E-12,-1.82749191827385E-15,0.0391486907323936,1.73938966637759E-05,25.5436333600569,0.0113491233236715,0.000444303406790136,108.910838969994,245127.175046483
,661810.279,119.9752,-0.019,2.175258e+05,0.5,313.1552,178137,4.10727594988092E-12,-7.22036871363135E-15,0.0392046810955473,6.89197064585815E-05,25.5070793000153,0.0448400642180578,0.0017579458506655,569.513531580759,323965.343622592
,661811.091,119.9752,-0.019,1.648255e+05,0.5,126.175,235457.3,4.10094065313009E-12,-2.19757971788808E-15,0.039265356120076,2.10412092063002E-05,25.4677357256891,0.0136474492623028,0.000535872109295401,229.465676594871,428209.777322779
,661811.886,119.9752,-0.019,1.248930e+05,0.5,402.8793,310818.8,4.09990855339938E-12,-5.31424832750643E-15,0.0392751859650598,5.09079869974824E-05,25.4613261612971,0.0330026409629503,0.00129618703887924,732.688497408901,565264.483775756
,661812.682,119.9752,-0.019,9.463495e+04,0.5,870.4055,410116,4.1007181496787E-12,-8.7031172434876E-15,0.0392673210469774,8.33385973957488E-05,25.4663539307358,0.0540482559233463,0.00212233977703869,1582.94580518643,745849.379214442
,661813.493,119.9752,-0.019,7.170755e+04,0.5,1588.712,541140.4,4.1014866119055E-12,-1.20413870377699E-14,0.0392598022969167,0.000115261250179693,25.4711262487387,0.0747796393041179,0.00293585915965616,2889.27976219054,984134.321528189
,661814.289,119.9752,-0.019,5.433485e+04,0.5,2728.133,713973.4,4.10254201557422E-12,-1.56760465537995E-14,0.0392494677189025,0.000149974450191523,25.4776805356675,0.09735166748903,0.00382105691892723,4961.46530363222,1298453.65010296
,661815.084,119.9752,-0.019,4.117107e+04,0.5,3766.849,941292.8,4.10672979409311E-12,-1.6434239184821E-14,0.0392093882069792,0.000156907441295707,25.5036875534758,0.102060209062603,0.00400178244219015,6850.50568191571,1711863.5960046
,661815.88,119.9752,-0.019,3.119651e+04,0.5,5745.776,1241379,4.1096092734774E-12,-1.90215029680089E-14,0.0391817034339484,0.000181354196607078,25.5215697483646,0.118127681346696,0.00462854293491351,10449.4422619582,2257609.44835082
,661816.691,119.9752,-0.019,2.363846e+04,0.5,8582.611,1636880,4.113124539849E-12,-2.15662406041237E-14,0.0391479793738394,0.000205263598065642,25.5434003190872,0.133931056984019,0.0052432744000782,15608.5963151622,2976879.54590539
,661817.487,119.9752,-0.019,1.791157e+04,0.5,12881.97,2157824,4.11770808178835E-12,-2.45822606377328E-14,0.0391040840093114,0.000233447045303708,25.5718651140386,0.152661199079763,0.00596988911051133,23427.540811768,3924284.08268398
,661818.282,119.9752,-0.019,1.357207e+04,0.5,18383.88,2844682,4.12212919900133E-12,-2.66394375676918E-14,0.0390619043701535,0.000252439240137343,25.5993212160201,0.165436716412157,0.00646254308917482,33433.4809799003,5173424.84507431
,661819.078,119.9752,-0.019,1.028394e+04,0.5,26326.88,3748847,4.1280099785387E-12,-2.898961289799E-14,0.0390059620134855,0.000273925631324402,25.6358421393367,0.180031817703219,0.00702266056736911,47878.8613578917,6817766.69947021
,661819.889,119.9752,-0.019,7.792469e+03,0.5,36962.11,4940358,4.13393413444857E-12,-3.09287157348198E-14,0.0389498050175899,0.000291409443918581,25.6726324393853,0.192074069169507,0.00748166630839304,67220.4127562834,8984684.69261649
,661820.685,119.9752,-0.019,5.904585e+03,0.5,50907.17,6509667,4.14044825335243E-12,-3.2379306515927E-14,0.0388883242806915,0.000304116099206348,25.7130865382766,0.2010825542426,0.00782024180345938,92581.3212409759,11838677.571328
,661821.48,119.9752,-0.019,4.474074e+03,0.5,68534.09,8582903,4.14435748356414E-12,-3.30925059703877E-14,0.0388515411220684,0.00031022778841827,25.7373637103559,0.205511678378314,0.00798495450781629,124638.171838033,15609127.3552063
,661822.292,119.9752,-0.019,3.390107e+03,0.5,94552.33,11310940,4.15027111962365E-12,-3.46936509690728E-14,0.0387959449600943,0.000324309649819438,25.7740886798398,0.215455137973102,0.00835936977828545,171955.73114382,20570418.0703308
,661823.087,119.9752,-0.019,2.568774e+03,0.5,131738.7,14907820,4.15569696350845E-12,-3.67234186867397E-14,0.038744973293801,0.000342384896870237,25.8077843535486,0.228060438120183,0.00883688560768778,239583.989928502,27111812.9808168
,661823.883,119.9752,-0.019,1.946446e+03,0.5,182255.3,19644970,4.16188030779497E-12,-3.86116519425209E-14,0.0386871008043989,0.000358917787262387,25.846184269936,0.239786778395308,0.00927745371970535,331455.008737874,35726937.4498589
,661824.678,119.9752,-0.019,1.474880e+03,0.5,251545.7,25882080,4.168929485801E-12,-4.05174655884091E-14,0.0386213615314947,0.000375357676871137,25.8899612025292,0.251622296726656,0.00971891362672552,457468.628849063,47069934.6057665
,661825.49,119.9752,-0.019,1.117550e+03,0.5,341240.9,34085210,4.17774237227468E-12,-4.18250780054794E-14,0.0385396679430923,0.000385836290127066,25.9446911493088,0.259742854980567,0.0100114067068972,620591.036261881,61988395.2805886
,661826.285,119.9752,-0.019,8.467957e+02,0.5,494862.8,44877510,4.18751146407925E-12,-4.61755486912344E-14,0.0384489369184021,0.000423975139896661,26.0053593397078,0.286760226622509,0.0110269665139621,899972.476509867,81615598.9383246
,661827.081,119.9752,-0.019,6.416440e+02,0.5,706109.9,59121860,4.19482592199056E-12,-5.0100049495976E-14,0.0383810862975839,0.000458396691299603,26.0507837183609,0.311132232414431,0.0119432964389145,1284152.85083287,107520805.281928
,661827.892,119.9752,-0.019,4.861923e+02,0.5,1014140,77871620,4.20298194915441E-12,-5.47363996526007E-14,0.0383055738602212,0.000498862289940864,26.1014344255887,0.339924977910651,0.0130232297722842,1844345.72032433,141619686.71162
,661828.688,119.9752,-0.019,3.684033e+02,0.5,1448913,102559300,4.21148324800209E-12,-5.94979960599619E-14,0.0382271042509007,0.000540055834053912,26.1542293452647,0.369495529935711,0.0141275632731503,2635037.06655126,186517449.301338
,661829.483,119.9752,-0.019,2.791500e+02,0.5,2089926,135048300,4.22075447687042E-12,-6.53178493977924E-14,0.0381416137808332,0.000590256599472349,26.2118056982633,0.405638088267299,0.0154753965803346,3800802.72338588,245602928.729837
,661830.279,119.9752,-0.019,2.115173e+02,0.5,3045643,177809300,4.23046148308587E-12,-7.24623256642374E-14,0.0380520452433619,0.000651782247785288,26.2720883236151,0.450006843838878,0.0171287047415405,5538898.60639139,323369378.477198
,661831.09,119.9752,-0.019,1.602760e+02,0.5,4447151,234032800,4.24152967823627E-12,-8.05986295514906E-14,0.037950180903149,0.000721139023904428,26.34082422908,0.500535065218113,0.0190022552394365,8087723.50413757,425619138.47745
,661831.901,119.9752,-0.019,1.214445e+02,0.5,6526872,307985600,4.25321195846013E-12,-9.01346363003289E-14,0.0378426135577675,0.000801965724491708,26.4133737367613,0.559755746593356,0.021192133658197,11869967.1054339,560111940.443649
,661832.712,119.9752,-0.019,9.202165e+01,0.5,9618169,405230100,4.26562388254674E-12,-1.01244925766301E-13,0.0377281923740516,0.000895481678972365,26.4904544919397,0.628753066937242,0.023735080390129,17491893.458996,736963733.490052
,661833.508,119.9752,-0.019,6.972812e+01,0.5,14321930,532861400,4.28042979890874E-12,-1.15046831971475E-13,0.0375917161063167,0.00101036766156179,26.5824024611931,0.71446591417775,0.0268774018909983,26046295.6813504,969077881.373413
,661835.224,119.9752,-0.019,5.283509e+01,0.5,21357980,701402200,4.29073845555144E-12,-1.30654717249103E-13,0.0374937262447023,0.00114169909256034,26.6464214668968,0.811394285278195,0.0304504034917484,38842269.3195937,1275591285.02581
,661837.689,119.9752,-0.019,4.003407e+01,0.5,31931660,921662600,4.30819282354601E-12,-1.4926042182455E-13,0.0373316370380899,0.00129338126679296,26.7548168983219,0.926939767936193,0.0346457152541505,58071884.0237558,1676163519.7241
,661840.06,119.9752,-0.019,3.033521e+01,0.5,47647860,1210434000,4.32773776716661E-12,-1.70358270873643E-13,0.0371500817492476,0.00146238613107093,26.876195260265,1.05796201122388,0.039364277606214,86653841.3568275,2201331934.08707
,661842.4,119.9752,-0.019,2.298591e+01,0.5,71700440,1588418000,4.35022873264339E-12,-1.96367275006436E-13,0.0369400134414099,0.00166745479927513,27.015869060358,1.21948359853014,0.0451395287638392,130396591.850604,2888745084.88585
,661844.834,119.9752,-0.019,1.741690e+01,0.5,107968800,2082624000,4.37593407531023E-12,-2.26860129812369E-13,0.036699209339899,0.00190258519702918,27.1755048437428,1.40885087628544,0.0518426753941182,196355329.844552,3787523085.02253
,661847.33,119.9752,-0.019,1.319742e+01,0.5,162814900,2727426000,4.40591249818739E-12,-2.63012893035826E-13,0.0364176908418803,0.00217397014351687,27.3616773870411,1.63336741953892,0.0596954417828385,296100108.486042,4960179532.01857
,661849.732,119.9752,-0.019,1.000008e+01,0.5,246491700,3568189000,4.43920005641462E-12,-3.06661437649669E-13,0.0361011360068709,0.00249387865560507,27.5684003824684,1.90443439979084,0.0690803373924419,448277271.373252,6489216588.89144
,661927.358,117.9828,-0.019,5.000000e+05,0.5,-159.6229,77422.7,4.11130757737125E-12,8.47631041402552E-15,0.0391661907864048,-8.07491983007466E-05,25.5321165858853,-0.052639736053859,-0.00206170670875596,-290.295040606582,140803.267202708
,661928.169,117.9828,-0.019,3.788642e+05,0.5,-204.4136,102203.1,4.11027359854383E-12,8.220844800826E-15,0.0391760532256067,-7.83549429874228E-05,25.5256953518929,-0.0510532388878977,-0.00200007240484878,-371.752764249601,185869.653192735
,661928.965,117.9828,-0.019,2.870762e+05,0.5,42.58711,134823.9,4.11202758166352E-12,-1.2988748355695E-15,0.0391594954430605,1.23693925185232E-05,25.5365879695477,0.0080662959674346,0.00031587211169533,77.4502081265719,245194.828093198
,661929.761,117.9828,-0.019,2.175258e+05,0.5,287.5999,178187.8,4.10610698908588E-12,-6.6273670781636E-15,0.0392158612422863,6.3295454412117E-05,25.4998197985692,0.0411573947491721,0.00161402688624025,523.037888980522,324057.730041225
,661930.572,117.9828,-0.019,1.648255e+05,0.5,87.088,235534.8,4.09959190284103E-12,-1.51580683463598E-15,0.039278280183587,1.45229786198397E-05,25.4593596922794,0.00941349098681482,0.000369745787034442,158.380874525811,428350.721170103
,661931.367,117.9828,-0.019,1.248930e+05,0.5,344.5067,310927.8,4.09847312862241E-12,-4.54109105901879E-15,0.0392889592479828,4.3532002274988E-05,25.4524118604168,0.0282011657274552,0.00110799581124621,626.530319056599,565462.714477153
,661932.163,117.9828,-0.019,9.463495e+04,0.5,806.7715,410271.3,4.09916851784515E-12,-8.06074500920417E-15,0.0392821905350213,7.72458414254785E-05,25.4567303791297,0.0500589842698382,0.00196643416198013,1467.21908543657,746131.812498176
,661932.959,117.9828,-0.019,7.170755e+04,0.5,1443.377,541402.8,4.09950495456784E-12,-1.09292585165966E-14,0.0392788394490545,0.000104717178129588,25.4588197245426,0.0678730786718338,0.0026659947085608,2624.9691292766,984611.530115774
,661933.77,117.9828,-0.019,5.433485e+04,0.5,2565.562,714297.9,4.10068523352857E-12,-1.47285358239217E-14,0.0392673065519386,0.00014103738724698,25.4661495142657,0.0914674192379937,0.00359172552516254,4665.80875907344,1299043.79563143
,661934.565,117.9828,-0.019,4.117107e+04,0.5,3517.149,941788.2,4.1045780554608E-12,-1.53287252942709E-14,0.0392300240079943,0.000146506231135295,25.4903247873513,0.0951947267289055,0.00373454349927086,6396.3936989893,1712764.5454493
,661935.361,117.9828,-0.019,3.119651e+04,0.5,5376.14,1242076,4.10731417976497E-12,-1.77778944721592E-14,0.0392037028775458,0.000169687358251902,25.5073167159319,0.11040460140055,0.00432835027808282,9777.21103680405,2258877.03366159
,661936.172,117.9828,-0.019,2.363846e+04,0.5,8125.733,1637892,4.11059501056328E-12,-2.03930402779728E-14,0.0391721825867361,0.00019433680409152,25.5276913906223,0.126645227125229,0.00496109206223609,14777.7041464179,2978719.9997569
,661936.968,117.9828,-0.019,1.791157e+04,0.5,12161.92,2159435,4.11465228417953E-12,-2.31736875191931E-14,0.0391332785494309,0.000220398300044176,25.5528879445267,0.143913652853778,0.00563199170153304,22118.0360728567,3927213.89607803
,661937.763,117.9828,-0.019,1.357207e+04,0.5,17737.65,2846753,4.119142483067E-12,-2.56656997164044E-14,0.039090342418396,0.000243565498024473,25.5807730587711,0.159389592017962,0.00623083562219834,32258.2275288529,5177191.22840087
,661938.559,117.9828,-0.019,1.028394e+04,0.5,25333.37,3752092,4.124455253033E-12,-2.78474917388829E-14,0.0390397255537777,0.000263588369408934,25.6137665187867,0.172938996249035,0.00675179872988189,46072.0339804099,6823668.15475493
,661939.37,117.9828,-0.019,7.792469e+03,0.5,35578,4944320,4.13063885011607E-12,-2.9722968782245E-14,0.0389810414436707,0.00028049711436212,25.6521680050958,0.184586117663359,0.00719573166785321,64703.2283882887,8991890.10581774
,661940.166,117.9828,-0.019,5.904585e+03,0.5,48249.96,6515747,4.13661084433446E-12,-3.06321451361914E-14,0.038924645802457,0.000288242100711203,25.6892553914722,0.190232301080493,0.00740513098498146,87748.8386532631,11849734.8434793
,661940.961,117.9828,-0.019,4.474074e+03,0.5,65926.66,8590579,4.14067448856851E-12,-3.17767683852893E-14,0.038886287457854,0.000298424943405585,25.7144915083024,0.197340661059137,0.00767429762301237,119896.220666059,15623087.1612973
,661941.773,117.9828,-0.019,3.390107e+03,0.5,91127.74,11322610,4.14601467328924E-12,-3.33683618161967E-14,0.0388359724624667,0.000312563481494711,25.747655219923,0.207224803335166,0.00804829805142101,165727.668045663,20591641.4857924
,661942.568,117.9828,-0.019,2.568774e+03,0.5,125953.2,14922020,4.15177075791326E-12,-3.50441034541972E-14,0.0387818786643228,0.000327348557352368,25.7834017606362,0.217631524326985,0.00844076070129915,229062.304396981,27137637.5309071
,661943.364,117.9828,-0.019,1.946446e+03,0.5,172926.1,19665330,4.1576077716048E-12,-3.65597168861804E-14,0.038727196023296,0.000340545669574022,25.8196508885064,0.227043814241151,0.00879345019890335,314488.643054586,35763964.7625236
,661944.159,117.9828,-0.019,1.474880e+03,0.5,237375.1,25911020,4.16431705900381E-12,-3.81499909425695E-14,0.0386645459356354,0.000354212240889245,25.8613170263119,0.236919762913714,0.00916116386001014,431697.546489203,47122565.7663027
,661944.971,117.9828,-0.019,1.117550e+03,0.5,321732.8,34125640,4.17284016347131E-12,-3.93410804821854E-14,0.0385853815759242,0.000363778755606943,25.914247363642,0.244316688689125,0.00942789058315097,585113.014739548,62061922.5031346
,661945.766,117.9828,-0.019,8.467957e+02,0.5,465073.2,44934660,4.18224610835203E-12,-4.32861977991783E-14,0.0384979003467404,0.000398452813652972,25.9726603324543,0.268816727517858,0.0103499881828415,845796.207680934,81719533.6592867
,661946.562,117.9828,-0.019,6.416440e+02,0.5,662490.1,59201320,4.18926857693718E-12,-4.68798492746778E-14,0.0384326706204927,0.000430079325978496,26.0162713937195,0.291134086828678,0.0111904616315988,1204824.56139413,107665313.644616
,661947.373,117.9828,-0.019,4.861923e+02,0.5,944463.1,77988630,4.19677230080254E-12,-5.08240313647015E-14,0.0383631318665576,0.000464587753989239,26.0628711552195,0.315628317693992,0.012110266586296,1717629.19960681,141832484.641625
,661948.169,117.9828,-0.019,3.684033e+02,0.5,1339201,102724000,4.20485542506997E-12,-5.48182176522442E-14,0.0382884931651203,0.000499162691632163,26.1130691195631,0.340433085530042,0.0130368852459016,2435511.50038857,186816977.709781
,661948.964,117.9828,-0.019,2.791500e+02,0.5,1929981,135294100,4.21323790352141E-12,-6.01021707692808E-14,0.0382110349336158,0.000545083425014208,26.1651261386679,0.373247586629663,0.0142650788171842,3509921.90196351,246049948.05464
,661949.76,117.9828,-0.019,2.115173e+02,0.5,2796218,178148500,4.22260508313722E-12,-6.62779890953883E-14,0.0381246356744955,0.000598404098358764,26.2232983667317,0.411600765161794,0.0156959951950199,5085286.7467942,323986257.870905
,661950.571,117.9828,-0.019,1.602760e+02,0.5,4060153,234541100,4.23259723295216E-12,-7.32707075781703E-14,0.0380326055759003,0.000658384383917396,26.2853517960161,0.455027071803834,0.0173110512400598,7383917.2199223,426543548.252866
,661951.382,117.9828,-0.019,1.214445e+02,0.5,5951813,308728400,4.24330722125407E-12,-8.18044957394716E-14,0.0379338824136839,0.000731307435565484,26.3518631588397,0.508023757202134,0.0192784758383097,10824147.3906174,561462819.021613
,661952.194,117.9828,-0.019,9.202165e+01,0.5,8751097,406237800,4.25546506652625E-12,-9.16704146617639E-14,0.0378220124023647,0.000814754558212694,26.4273660291749,0.569293265116675,0.0215418087632416,15915010.0578748,738796367.231322
,661952.989,117.9828,-0.019,6.972812e+01,0.5,12919660,534413900,4.26858333657075E-12,-1.03194631333803E-13,0.0377012401575147,0.000911441870081293,26.5088333467808,0.640861163673083,0.0241753816657838,23496084.9873247,971901304.895612
,661954.69,117.9828,-0.019,5.283509e+01,0.5,19193990,703725400,4.27735685274214E-12,-1.16664177046848E-13,0.0376179138004466,0.00102602216902592,26.5633187953979,0.724509979781432,0.0272748290739541,34906771.5625535,1279816326.91101
,661957.154,117.9828,-0.019,4.003407e+01,0.5,28511020,925202200,4.29278563216909E-12,-1.32286431025008E-13,0.037475007358704,0.0011548293814089,26.659134880109,0.821527583645485,0.0308159881158951,51851004.515236,1682600743.49169
,661959.541,117.9828,-0.019,3.033521e+01,0.5,42674890,1215550000,4.31088769596932E-12,-1.51344377629751E-13,0.0373070996603681,0.00130975803070647,26.7715526437268,0.939881587923367,0.0351074739829707,77609847.493257,2210636046.64074
,661961.866,117.9828,-0.019,2.298591e+01,0.5,63902330,1596042000,4.33132677609169E-12,-1.73417662557531E-13,0.0371173160547506,0.00148610310959547,26.8984837883254,1.07696150072568,0.0400380002531262,116214712.815048,2902610322.20195
,661964.299,117.9828,-0.019,1.741690e+01,0.5,96038470,2094289000,4.35409983962957E-12,-1.99667327109711E-13,0.0369047655406102,0.00169235345180581,27.0399094788933,1.23997764171583,0.0458573148214024,174658470.360105,3808737407.33264
,661966.811,117.9828,-0.019,1.319742e+01,0.5,144958400,2745669000,4.38002608781077E-12,-2.31244761712832E-13,0.0366612787280515,0.00193554296106791,27.200917133694,1.43608039652007,0.0527952932418292,263625736.747454,4993356804.36349
,661969.244,117.9828,-0.019,1.000008e+01,0.5,218769400,3594106000,4.4118745080544E-12,-2.68546097138581E-13,0.0363633511367001,0.00221339841122248,27.3987027684182,1.66772982361266,0.0608689337487542,397860656.938807,6536350030.06686
,662047.37,115.9851,-0.019,5.000000e+05,0.5,-165.7354,77439.07,4.11043712406035E-12,8.79717358345072E-15,0.0391744719564386,-8.3841357850619E-05,25.5267108810096,-0.0546323663048701,-0.00214020390482479,-301.411418242295,140833.038180524
,662048.165,115.9851,-0.019,3.788642e+05,0.5,-216.1865,102225,4.10939110085621E-12,8.69058331352655E-15,0.0391844478395239,-8.28676804388283E-05,25.5202148488113,-0.0539704174850825,-0.00211481046710687,-393.1633167678,185909.481196043
,662048.961,115.9851,-0.019,2.870762e+05,0.5,29.58222,134858.5,4.1109727907869E-12,-9.01772609891641E-16,0.0391695449857776,8.59213247269671E-06,25.5300374881914,0.00560020455205957,0.000219357474686431,53.7991212797966,245257.752701165
,662049.772,115.9851,-0.019,2.175258e+05,0.5,262.9752,178242.4,4.10485094649777E-12,-6.05621332873346E-15,0.0392278776992145,5.78760103293407E-05,25.4920195001987,0.0376104054168293,0.00147537959542735,478.254663726345,324157.027254953
,662050.568,115.9851,-0.019,1.648255e+05,0.5,51.25071,235603.5,4.09839686267276E-12,-8.91522193319503E-16,0.0392897367405315,8.54667652927619E-06,25.4519382322386,0.00553654722989418,0.000217529493407356,93.206093490133,428475.661070892
,662051.363,115.9851,-0.019,1.248930e+05,0.5,287.3672,311045.8,4.09691984261485E-12,-3.7850386785376E-15,0.0393038697744499,3.6311832554075E-05,25.4427656155933,0.0235059155764499,0.000923874233312265,522.614693712492,565677.312851143
,662052.159,115.9851,-0.019,9.463495e+04,0.5,697.5216,410432.2,4.09756554812265E-12,-6.96373354047608E-15,0.0392975962055059,6.67855060626783E-05,25.4467755876021,0.0432463038297317,0.00169948069376623,1268.53390833,746424.430111524
,662052.97,115.9851,-0.019,7.170755e+04,0.5,1305.642,541618.7,4.09787612267406E-12,-9.87846094782252E-15,0.0392945030204972,9.47244870103044E-05,25.4487043232917,0.0613473966280544,0.00241062947051127,2374.48008655186,985004.172394964
,662053.766,115.9851,-0.019,5.433485e+04,0.5,2382.602,714628.3,4.09879664468152E-12,-1.36655672371378E-14,0.0392854697273935,0.000130979473865543,25.4544209656913,0.0848661525183063,0.00333404372594816,4333.07216157158,1299644.6710786
,662054.561,115.9851,-0.019,4.117107e+04,0.5,3276.114,942270,4.1024869333212E-12,-1.42636557218957E-14,0.0392500933033699,0.000136465960045928,25.4773384628648,0.0885804124305451,0.00347683148142252,5958.04014750886,1713640.76152209
,662055.373,115.9851,-0.019,3.119651e+04,0.5,5079.663,1242834,4.10481747508511E-12,-1.67770510381461E-14,0.039227627666996,0.000160329640835233,25.4918116354272,0.104189145426862,0.00408716127817552,9238.02898489347,2260255.55541993
,662056.168,115.9851,-0.019,2.363846e+04,0.5,7589.51,1639022,4.10777404492172E-12,-1.90210944036589E-14,0.0391992079133895,0.000181512377778181,25.5101725788356,0.118125144072989,0.00463051136592431,13802.5127574681,2980775.0519824
,662056.964,115.9851,-0.019,1.791157e+04,0.5,11573.69,2160778,4.1121073406425E-12,-2.20255184046305E-14,0.0391576163938633,0.000209738396670779,25.5370832901998,0.136783272277371,0.00535626056910983,21048.2631785163,3929656.31655489
,662057.759,115.9851,-0.019,1.357207e+04,0.5,16864.16,2848877,4.1160869937126E-12,-2.43655130200034E-14,0.0391195082389982,0.000231571122959602,25.5617978035863,0.151315149108694,0.00591958164568003,30669.672158543,5181053.99913269
,662058.555,115.9851,-0.019,1.028394e+04,0.5,24409.78,3754863,4.12142520914647E-12,-2.67927438742024E-14,0.0390685572240857,0.000253978610340069,25.5949492855062,0.166388782006258,0.00650084437168546,44392.3652326686,6828707.57928312
,662059.351,115.9851,-0.019,7.792469e+03,0.5,34018.93,4948680,4.1270182407495E-12,-2.83705441937608E-14,0.0390154157035678,0.00026820539936722,25.6296832314029,0.176187266053022,0.006874344269583,61867.8564650966,8999819.33387365
,662060.162,115.9851,-0.019,5.904585e+03,0.5,46510.74,6524178,4.13128180631525E-12,-2.94518288679829E-14,0.0389750120442341,0.000277852114348542,25.6561609032987,0.18290227966979,0.00712898084632271,84585.8404836786,11865067.7154379
,662060.957,115.9851,-0.019,4.474074e+03,0.5,63467.99,8598412,4.13692065210788E-12,-3.05361081300566E-14,0.0389217444729932,0.000287295478396998,25.6911793653032,0.18963589033013,0.00738136181425128,115424.808935736,15637332.4923437
,662061.753,115.9851,-0.019,3.390107e+03,0.5,86873.95,11332700,4.14234819243186E-12,-3.17543171311263E-14,0.0388705806457518,0.000297973199633804,25.7248855742692,0.197201233874962,0.00766577691106268,157991.596712653,20609991.4653988
,662062.549,115.9851,-0.019,2.568774e+03,0.5,120134.3,14935870,4.1479480015488E-12,-3.33633614648805E-14,0.0388178743954303,0.000312225412244679,25.7596616100053,0.207193750063094,0.00804334129849818,218479.87661384,27162825.5603966
,662063.36,115.9851,-0.019,1.946446e+03,0.5,164966.8,19685140,4.15345326265152E-12,-3.48070622657081E-14,0.0387662081198752,0.000324871314182669,25.7938504819554,0.216159446856189,0.00838027060005669,300013.619002899,35799991.8285299
,662064.155,115.9851,-0.019,1.474880e+03,0.5,226447.4,25938720,4.15990205848852E-12,-3.63163257631592E-14,0.0387058800059428,0.00033790587554273,25.8338989103569,0.225532302292216,0.0087300915388269,411824.100290465,47172941.8252817
,662064.951,115.9851,-0.019,1.117550e+03,0.5,304362.5,34164690,4.16811031524469E-12,-3.71323865612029E-14,0.0386295348621495,0.000344138401504037,25.8848739747425,0.230600217801992,0.0089086861317928,553522.86104701,62132940.015883
,662065.762,115.9851,-0.019,8.467957e+02,0.5,437483.5,44988680,4.17727675283628E-12,-4.06210996699492E-14,0.038544182138496,0.000374815258117969,25.9417995510613,0.252265886971939,0.0097243017576866,795620.743622686,81817776.0674472
,662066.558,115.9851,-0.019,6.416440e+02,0.5,619732.1,59276300,4.18403607301339E-12,-4.37439830421997E-14,0.0384813465899326,0.000402321429188508,25.9837764033292,0.271659673703751,0.0104549727294045,1127063.56753763,107801674.543615
,662067.353,115.9851,-0.019,4.861923e+02,0.5,885814.4,78097580,4.19099305717523E-12,-4.75359415790584E-14,0.0384167251046599,0.000435738063824119,26.0269807920458,0.295208563109351,0.0113424052320187,1610968.89743198,142030624.411509
,662068.149,115.9851,-0.019,3.684033e+02,0.5,1243554,102877300,4.19868977523055E-12,-5.07526681274396E-14,0.0383456329377364,0.000463512020846716,26.0747790895506,0.315185136428804,0.0120877394721673,2261564.96922733,187095773.732939
,662068.96,115.9851,-0.019,2.791500e+02,0.5,1792851,135509700,4.20665416342365E-12,-5.56558248121592E-14,0.038271926717749,0.000506353877898357,26.1242396769805,0.345634808645537,0.0132304255710108,3260533.13056304,246442044.744744
,662069.756,115.9851,-0.019,2.115173e+02,0.5,2579757,178463300,4.21531426568916E-12,-6.09340210794683E-14,0.0381920043882951,0.000552080403448412,26.1780208005106,0.378413558452986,0.0144553922291026,4691624.21601233,324558762.685583
,662070.567,115.9851,-0.019,1.602760e+02,0.5,3723817,235008200,4.22438977987068E-12,-6.69374705942546E-14,0.0381083493583952,0.000603844968740372,26.2343817226256,0.415696289079286,0.0158454768812322,6772246.38336028,427393030.460415
,662071.363,115.9851,-0.019,1.214445e+02,0.5,5435143,309384000,4.2345822841134E-12,-7.43915660131842E-14,0.0380144368858685,0.000667823483241441,26.2976793965967,0.461987847104753,0.0175676279316319,9884515.67968994,562655113.03846
,662072.174,115.9851,-0.019,9.202165e+01,0.5,7976078,407221800,4.2455235220903E-12,-8.31552406158683E-14,0.0379136258863978,0.000742597860263689,26.3656268703293,0.516412177434122,0.0195865692848467,14505537.0306595,740585899.434764
,662072.97,115.9851,-0.019,6.972812e+01,0.5,11658470,535854200,4.25758269331576E-12,-9.26313540185762E-14,0.0378028488473315,0.000822468834248475,26.4405169533171,0.575260908069282,0.0217567950386504,21202446.6543373,974520678.099492
,662073.781,115.9851,-0.019,5.283509e+01,0.5,17174110,704913100,4.27079157227781E-12,-1.04051186237526E-13,0.037681402763927,0.000918048701353381,26.5225469720596,0.646180556409461,0.0243634428130219,31233356.6163245,1281976314.10413
,662075.622,115.9851,-0.019,4.003407e+01,0.5,25616530,928233800,4.27956935923676E-12,-1.1810356063092E-13,0.0375978013082954,0.00103758902676027,26.5770589431988,0.733448865717042,0.0275970666011085,46586997.3327745,1688114103.07294
,662077.993,115.9851,-0.019,3.033521e+01,0.5,38334970,1220026000,4.29612425528032E-12,-1.34990397288618E-13,0.0374444749868292,0.00117655920880854,26.6798684576651,0.838319803781672,0.0314214369201968,69717137.5335375,2218776235.81006
,662080.333,115.9851,-0.019,2.298591e+01,0.5,57225950,1602992000,4.31396294851818E-12,-1.54006150993738E-13,0.0372789442240472,0.00133083820644028,26.7906506326587,0.956411780952118,0.0356994607583818,104072845.932509,2915249802.70391
,662082.766,115.9851,-0.019,1.741690e+01,0.5,85984740,2104229000,4.33540567679852E-12,-1.77156920617502E-13,0.037079924446317,0.00151519043922321,26.9238146511784,1.1001831086777,0.0408628243408869,156374452.474215,3826814592.39587
,662085.262,115.9851,-0.019,1.319742e+01,0.5,129732900,2760947000,4.35830700461255E-12,-2.04790532668211E-13,0.0368652767396134,0.00173224595065845,27.0660368908711,1.2717938654236,0.046988551391968,235936181.296729,5021141837.90434
,662087.712,115.9851,-0.019,1.000008e+01,0.5,194669600,3618235000,4.38599394202205E-12,-2.35976846803996E-13,0.0366074761846473,0.00196956879414267,27.2379788097234,1.46546767683618,0.0538023649652386,354032030.722829,6580231760.28725
,662168.255,113.9670,-0.019,5.000000e+05,0.5,-172.2379,77462.01,4.10921834409167E-12,9.13690644262687E-15,0.0391860767237309,-8.71308085619555E-05,25.5191419916314,-0.0567421814440448,-0.00222351446857627,-313.237061690349,140874.757559332
,662169.051,113.9670,-0.019,3.788642e+05,0.5,-224.6709,102253.6,4.10824025812441E-12,9.02659697271336E-15,0.0391954106686577,-8.61198841976902E-05,25.5130678644889,-0.0560571355812978,-0.00219719305726155,-408.593303583742,185961.494022281
,662169.862,113.9670,-0.019,2.870762e+05,0.5,19.15672,134900.9,4.10968080719203E-12,-5.8359880855318E-16,0.0391818600323441,5.5640542184582E-06,25.5220139883315,0.003624275863323,0.000142005872458968,34.8389912117179,245334.862625378
,662170.657,113.9670,-0.019,2.175258e+05,0.5,240.3759,178297.2,4.10359078624841E-12,-5.53236017433907E-15,0.0392399381724685,5.29023195773768E-05,25.4841936302539,0.0343571630942413,0.0013481754060075,437.154892257588,324256.688194738
,662171.453,113.9670,-0.019,1.648255e+05,0.5,19.98703,235693.3,4.09683552303802E-12,-3.47415792065479E-16,0.0393047119779931,3.33307929179789E-06,25.442241972634,0.00215752782779271,8.48010104657197E-05,36.3490181261897,428638.974070759
,662172.249,113.9670,-0.019,1.248930e+05,0.5,245.5926,311157.1,4.09545533044665E-12,-3.23249420562235E-15,0.0393179336862786,3.10331776476923E-05,25.4336706756706,0.0200744939092879,0.000789288112018013,446.642140881265,565879.726402203
,662173.06,113.9670,-0.019,9.463495e+04,0.5,631.2748,410586.4,4.09602881240555E-12,-6.2976264419512E-15,0.0393123603719989,6.0442582685061E-05,25.4372321236914,0.0391096334935519,0.00153749564038166,1148.05547136352,746704.862901941
,662173.855,113.9670,-0.019,7.170755e+04,0.5,1222.777,541864.4,4.09602094874106E-12,-9.24312467775841E-15,0.0393123285855896,8.87126211112993E-05,25.4371832886202,0.0574018198466426,0.00225661069448371,2223.77928773249,985451.009856739
,662174.651,113.9670,-0.019,5.433485e+04,0.5,2196.082,714991.1,4.09672372777398E-12,-1.25830115053703E-14,0.0393054140374874,0.000120725855566976,25.4415476996658,0.0781432453570085,0.00307148158907153,3993.86124024425,1300304.47014711
,662175.462,113.9670,-0.019,4.117107e+04,0.5,3041.56,942767.6,4.10032849746409E-12,-1.32284935807583E-14,0.0392708207450031,0.000126695653886676,25.4639341055138,0.0821518298019222,0.00322620336125255,5531.47313892528,1714545.71195342
,662176.258,113.9670,-0.019,3.119651e+04,0.5,4744.959,1243507,4.10260470011865E-12,-1.56546694914225E-14,0.0392488695974709,0.00014976536282976,25.4780698203577,0.0972189112700891,0.00381578792881745,8629.32615296155,2261479.49360379
,662177.053,113.9670,-0.019,2.363846e+04,0.5,7322.563,1639942,4.10547577770517E-12,-1.83315050332391E-14,0.0392212108342047,0.000175128015057695,25.4958998382502,0.11384264370769,0.00446513535234783,13317.0348579637,2982448.19184741
,662177.849,113.9670,-0.019,1.791157e+04,0.5,10974.21,2162100,4.10960505000587E-12,-2.08591965384695E-14,0.0391815736763203,0.000198874620810513,25.5215435196854,0.129540159155065,0.00507571805189399,19958.0306934353,3932060.54579569
,662178.66,113.9670,-0.019,1.357207e+04,0.5,16083.38,2850799,4.11332515424309E-12,-2.32061858865708E-14,0.0391459002857013,0.000220849800261976,25.5446461782214,0.144115474801935,0.0056417095698434,29249.7220022383,5184549.40654632
,662179.456,113.9670,-0.019,1.028394e+04,0.5,23229.93,3757848,4.11816807337818E-12,-2.54573245306383E-14,0.039099615519239,0.000241702520043076,25.5747217621193,0.158095536675115,0.00618171091539626,42246.6542873113,6834136.19069296
,662180.251,113.9670,-0.019,7.792469e+03,0.5,32804.52,4952468,4.12387554527982E-12,-2.73160286553377E-14,0.0390452803128546,0.000258630985385195,25.6101664072257,0.169638494606965,0.00662387318807512,59659.2936569842,9006708.30540479
,662181.063,113.9670,-0.019,5.904585e+03,0.5,44432.21,6529130,4.12816706970543E-12,-2.80931128888897E-14,0.0390045949678826,0.000265435112270379,25.6368177097381,0.174464357151841,0.00680522673005439,80805.7628710553,11874073.5726243
,662181.858,113.9670,-0.019,4.474074e+03,0.5,60802.87,8606037,4.13327419670003E-12,-2.92021674617837E-14,0.0389562599511543,0.00027523149267151,25.6685340820578,0.181351827894992,0.00706514159769473,110577.940982445,15651199.54829
,662182.654,113.9670,-0.019,3.390107e+03,0.5,84132.73,11343240,4.13851470136284E-12,-3.06953339584449E-14,0.0389067323059922,0.000288570955413297,25.7010787587822,0.190624717445929,0.00741699285213043,153006.330994441,20629159.8286349
,662183.449,113.9670,-0.019,2.568774e+03,0.5,115773.4,14951160,4.14372566523146E-12,-3.20866881854724E-14,0.0388576126429851,0.000300891565039861,25.7334399807327,0.199265330600794,0.00774343930504389,210549.011790677,27190632.4175009
,662184.261,113.9670,-0.019,1.946446e+03,0.5,157544.8,19704650,4.14936699430335E-12,-3.31754785415688E-14,0.0388046294224628,0.000310255070830287,25.768473864443,0.206026956138724,0.00799531075152312,286515.745004983,35835473.3054498
,662185.056,113.9670,-0.019,1.474880e+03,0.5,216142.1,25965870,4.15558122258679E-12,-3.4591409884224E-14,0.0387463933636629,0.000322528258404134,25.807065577186,0.214820198541035,0.00832408465420184,393082.56958301,47222317.6376023
,662185.852,113.9670,-0.019,1.117550e+03,0.5,289574.2,34202170,4.16357472948485E-12,-3.52510914199535E-14,0.0386719129714381,0.000327417478515948,25.8567069981234,0.218916964731068,0.00846654466661034,526628.410758221,62201102.2790791
,662186.663,113.9670,-0.019,8.467957e+02,0.5,413810.9,45041720,4.17240006707073E-12,-3.83330083068452E-14,0.0385896243124079,0.000354533689374637,25.9115142690249,0.238056340655465,0.00918728014827143,752569.036265763,81914236.2179255
,662187.459,113.9670,-0.019,6.416440e+02,0.5,582666.2,59349330,4.17894156428067E-12,-4.1027051211555E-14,0.0385287566465904,0.000378258764269008,25.9521383931673,0.254786934568948,0.00981756997088257,1059654.39914375,107934489.113551
,662188.254,113.9670,-0.019,4.861923e+02,0.5,828376.2,78199980,4.1855738971989E-12,-4.43379883189332E-14,0.0384670963536886,0.000407483826754207,25.9933266268661,0.275348576003756,0.0105930487450253,1506510.04722083,142216852.153005
,662189.05,113.9670,-0.019,3.684033e+02,0.5,1165895,103024500,4.19276639728326E-12,-4.74481834783044E-14,0.0384004990468629,0.000434566048233597,26.0379936208193,0.294663566166738,0.0113166771010779,2120331.95968756,187363476.11134
,662189.861,113.9670,-0.019,2.791500e+02,0.5,1661662,135722900,4.20015177401684E-12,-5.14226604140965E-14,0.038332140671261,0.000469302243999272,26.0838584208236,0.319345934630505,0.0122430481517857,3021948.84170388,246829776.722156
,662190.657,113.9670,-0.019,2.115173e+02,0.5,2380024,178771600,4.20817820072935E-12,-5.60243635678859E-14,0.0382579820708377,0.000509336580979101,26.1337042809873,0.347923514683835,0.0133132108231956,4328383.73268898,325119446.40339
,662191.468,113.9670,-0.019,1.602760e+02,0.5,3430724,235427000,4.21703829978188E-12,-6.1452146542159E-14,0.0381762609321671,0.000556317731654602,26.188727428177,0.381631230561087,0.014572347266881,6239218.57634447,428154672.825051
,662192.263,113.9670,-0.019,1.214445e+02,0.5,4998902,310015700,4.22615913267074E-12,-6.81454369589218E-14,0.0380920547322368,0.00061422195258204,26.2453697893471,0.423198023618503,0.0161246736858811,9091154.58420016,563803941.791422
,662193.075,113.9670,-0.019,9.202165e+01,0.5,7271796,408124400,4.23641440777496E-12,-7.54827237597171E-14,0.0379976607753086,0.00067702699871717,26.3090572840562,0.468764174653539,0.0178175967915665,13224708.4541302,742227395.132759
,662193.87,113.9670,-0.019,6.972812e+01,0.5,10677570,537219900,4.24709169695848E-12,-8.44135127732478E-14,0.0378991947389393,0.000753269387021323,26.375365578224,0.524226321915993,0.0198756040124351,19418552.2047878,977004381.483884
,662194.681,113.9670,-0.019,5.283509e+01,0.5,15828160,706963100,4.25880034926226E-12,-9.53500590570837E-14,0.0377909863078646,0.000846100422834926,26.4480788622725,0.592144659211586,0.0223889478814382,28785571.1801219,1285704506.19463
,662195.524,113.9670,-0.019,4.003407e+01,0.5,22953950,929950900,4.27231777284168E-12,-1.05453490654097E-13,0.0376673518726322,0.000929742109520842,26.5320250103714,0.654889172629238,0.0246829698213099,41744748.7004149,1691236873.14055
,662197.302,113.9670,-0.019,3.033521e+01,0.5,34588800,1224367000,4.28170172554225E-12,-1.20959585356707E-13,0.0375777069555887,0.00106158348791291,26.5903014029493,0.75118540206191,0.0282503530395707,62904239.3073484,2226670909.89049
,662199.627,113.9670,-0.019,2.298591e+01,0.5,51423710,1609201000,4.2984050342741E-12,-1.37360052563385E-13,0.0374233398072361,0.00119590217348781,26.6940325925735,0.853035879775769,0.0319560514814495,93520716.5299659,2926541678.16242
,662202.076,113.9670,-0.019,1.741690e+01,0.5,77139950,2113625000,4.31758881799309E-12,-1.5757695217484E-13,0.0372454971905846,0.00135933090827694,26.8131680727715,0.978587234951891,0.036496516647939,140289049.488762,3843902442.5824
,662204.588,113.9670,-0.019,1.319742e+01,0.5,115634200,2774529000,4.33901096508804E-12,-1.80837202184293E-13,0.0370466290758507,0.00154399442784081,26.9462042776419,1.12303845974639,0.0416770558174018,210295858.45458,5045842474.47665
,662206.974,113.9670,-0.019,1.000008e+01,0.5,173795600,3639034000,4.3635963133514E-12,-2.08399767475845E-13,0.0368179099727137,0.00175837619391678,27.0988846515501,1.29420800062515,0.0477587183851539,316069942.090046,6618057451.64843
,662287.814,111.9780,-0.019,5.000000e+05,0.5,-176.7514,77480.56,4.10823346780881E-12,9.37184781527215E-15,0.0391954607007697,-8.94140743498244E-05,25.5130256951483,-0.0582012186005552,-0.00228123544796269,-321.445449495468,140908.493151175
,662288.61,111.9780,-0.019,3.788642e+05,0.5,-236.3176,102277.4,4.1072821697994E-12,9.49010304221448E-15,0.0392045335824125,-9.05842472072533E-05,25.5071179270655,-0.0589356093471391,-0.00231055541106833,-429.774344959589,186004.777423137
,662289.405,111.9780,-0.019,2.870762e+05,0.5,0.8936325,134927.2,4.10887983118638E-12,-2.72134051232269E-17,0.039189498846606,2.59554854973939E-07,25.5170397526719,0.000169001180094003,6.62307155265951E-06,1.62518713088699,245382.692601954
,662290.201,111.9780,-0.019,2.175258e+05,0.5,217.554,178344.7,4.10249919534642E-12,-5.00443865135547E-15,0.0392503920498327,4.78796386548594E-05,25.4774146127153,0.0310786553155472,0.0012198512206979,395.65029368671,324343.073133421
,662291.012,111.9780,-0.019,1.648255e+05,0.5,-13.35421,235754.4,4.09577377061741E-12,2.32003402885871E-16,0.039314901142903,-2.22697623455412E-06,25.4356482585715,-0.00144079172363739,-5.6644584364067E-05,-24.2863707789974,428750.092381359
,662291.808,111.9780,-0.019,1.248930e+05,0.5,196.0321,311249.2,4.09424439381512E-12,-2.57865185334711E-15,0.0393295714785466,2.47706933513069E-05,25.4261504951264,0.0160139903218247,0.000629823626855908,356.509914490299,566047.222251733
,662292.603,111.9780,-0.019,9.463495e+04,0.5,548.7579,410727.4,4.09462504287837E-12,-5.47067918969453E-15,0.0393258606798816,5.25418482487031E-05,25.4285144088152,0.0339741107291629,0.00133606353021493,997.98773774742,746961.289772557
