Repository: AlexiLJ/BunchOfScripts

ScriptCutter.py:                filters out a threshold values from an CSV file

From_dat_to_csv.py:             converts .dat file from PPMS to .csv 
                    
Convert_all_files_to_csv.py     Converts all files in a rectory from .dat to .csv
                                and removes LCR head

temp_script.py:                 Script for measuring RaspberryPi CPU and GPU temperatures
                                Run in bash with "watch python3 temp_script.py"

File: Scripts/Data_examples/Nb-PrO2/Jan 31 2019 Pr0.994Nb0.006O2 1300C 10h air.dat (part 30 of 45)
Comment,Time Stamp (sec),Temperature (K),Magnetic Field (Oe),Frequency (Hz),AC Voltage (Vrms),Re[Impedance] (Ohm),-Im[Impedance] (Ohm),Re[Cp] (F),Im[Cp] (F),Re[Modulus],Im[Modulus],Re[Permittivity],Im[Permittivity],Loss Factor,Re[Sp.Impedance] (Ohm-cm),-Im[Sp.Impedance] (Ohm-cm)
,662293.399,111.9780,-0.019,7.170755e+04,0.5,1130.386,542050.4,4.09461847797738E-12,-8.53887277427882E-15,0.0393258229083702,8.20096427455841E-05,25.4284736393486,0.0530282619536646,0.00208538910772873,2055.75421678914,985789.275090316
,662294.21,111.9780,-0.019,5.433485e+04,0.5,2074.437,715258.1,4.09519864148583E-12,-1.1877155371254E-14,0.0393200919062721,0.000114038629543337,25.4320765812491,0.0737597248419509,0.00290026355521175,3772.63395885425,1300790.04443402
,662295.006,111.9780,-0.019,4.117107e+04,0.5,2822.7,943165,4.09860678456061E-12,-1.22662920812151E-14,0.0392873743730278,0.000117579078573469,25.4532418929387,0.0761763486677283,0.00299279553418543,5133.44771408237,1715268.43562989
,662295.801,111.9780,-0.019,3.119651e+04,0.5,4449.328,1244105,4.10063997263448E-12,-1.46652350470112E-14,0.0392677442994383,0.000140434347750657,25.4658684342436,0.0910743076097244,0.0035763283645673,8091.68266227466,2262567.03451605
,662296.613,111.9780,-0.019,2.363846e+04,0.5,6829.718,1640863,4.10318213628712E-12,-1.70785598148527E-14,0.0392432376712381,0.000163341026460791,25.4816558248822,0.106061580678584,0.00416227192641921,12420.7320136491,2984123.1503427
,662297.408,111.9780,-0.019,1.791157e+04,0.5,10449.94,2163426,4.10709618990386E-12,-1.98383992605821E-14,0.0392056034467725,0.00018937380048246,25.5059629513586,0.123200785459692,0.00483027383418707,19004.5773923187,3934472.04955765
,662298.204,111.9780,-0.019,1.357207e+04,0.5,15504.34,2852521,4.11085143460093E-12,-2.23437577958376E-14,0.0391695460216132,0.000212898681259398,25.529283839813,0.138759608293494,0.00543531143153723,28196.6623202451,5187681.08790235
,662298.999,111.9780,-0.019,1.028394e+04,0.5,22321.97,3760230,4.11557156695333E-12,-2.44313951674193E-14,0.0391243997266276,0.00023225538782622,25.558596891015,0.151724291610707,0.00593633102230449,40595.4107309722,6838468.1680391
,662299.811,111.9780,-0.019,7.792469e+03,0.5,31429.71,4956406,4.12061411279937E-12,-2.61297614818462E-14,0.0390763275228258,0.000247791977071175,25.5899122003193,0.162271516776773,0.00634122991538627,57159.0225506685,9013870.07147913
,662300.606,111.9780,-0.019,5.904585e+03,0.5,43393.12,6534889,4.1245381910108E-12,-2.73878532086949E-14,0.0390389988566733,0.000259227656669836,25.6142815817147,0.170084540745701,0.00664022296323625,78916.0423250441,11884547.0644532
,662301.402,111.9780,-0.019,4.474074e+03,0.5,58880.43,8612748,4.13006670580787E-12,-2.82349029098089E-14,0.0389866380985562,0.000266529337152019,25.6486148641775,0.175344904101126,0.00683642781606985,107081.733371484,15663404.3761532
,662302.213,111.9780,-0.019,3.390107e+03,0.5,80950.7,11352410,4.13518900434311E-12,-2.94868177359589E-14,0.0389381849363911,0.000277656755466929,25.680425455073,0.183119568169752,0.00713070616723674,147219.394858953,20645836.6683763
,662303.009,111.9780,-0.019,2.568774e+03,0.5,111677,14963850,4.14022925193058E-12,-3.08990254625548E-14,0.0388905935691767,0.000290245145335254,25.7117264916905,0.191889686104346,0.00746311945121075,203099.174678704,27213710.8358563
,662303.804,111.9780,-0.019,1.946446e+03,0.5,152429,19723110,4.14550075547624E-12,-3.20382807101156E-14,0.0388409829460798,0.000300180457822726,25.7444636782371,0.198964709622874,0.00772844647725435,277211.99617737,35869045.2205672
,662304.6,111.9780,-0.019,1.474880e+03,0.5,206737.8,25990240,4.15170968188433E-12,-3.30245248166799E-14,0.0387827583923052,0.000308495117704058,25.783022465178,0.205089500589509,0.00795443982048646,375979.62476509,47266637.6577221
,662305.411,111.9780,-0.019,1.117550e+03,0.5,274863,34235150,4.15959384364808E-12,-3.33960401121841E-14,0.0387092029939659,0.000310783731414363,25.831984828987,0.207396691588904,0.00802867812759693,499874.176864641,62261080.705979
,662306.207,111.9780,-0.019,8.467957e+02,0.5,393152.3,45087180,4.16822805433116E-12,-3.63462174055867E-14,0.0386285722993241,0.000336834373877354,25.8856051601442,0.225717935909998,0.00871982457097561,714998.680597026,81996911.1508203
,662307.002,111.9780,-0.019,6.416440e+02,0.5,552797.8,59413530,4.17446693072371E-12,-3.88402462448674E-14,0.038570434390496,0.000358868615887838,25.9243499430196,0.241206398861192,0.00930424097002821,1005334.82224812,108051245.178044
,662307.813,111.9780,-0.019,4.861923e+02,0.5,782821.3,78294370,4.18057904082744E-12,-4.17992547803027E-14,0.0385135274298196,0.000385075064914592,25.9623074795983,0.25958248712109,0.00999843666920112,1423662.52631168,142388512.665894
,662308.609,111.9780,-0.019,3.684033e+02,0.5,1090913,103160600,4.18730285916648E-12,-4.4280307830721E-14,0.0384512278339017,0.000406617878433871,26.0040638577101,0.274990367593889,0.0105748997194665,1983967.42342889,187610991.693544
,662309.405,111.9780,-0.019,2.791500e+02,0.5,1545506,135906300,4.19457012384711E-12,-4.77000204834246E-14,0.0383839382278937,0.000436496371653404,26.0491951561096,0.296227528885256,0.0113718495757739,2810704.02196499,247163313.516985
,662310.2,111.9780,-0.019,2.115173e+02,0.5,2213201,179045800,4.20183627493011E-12,-5.19392705414569E-14,0.0383166621894014,0.000473635656766288,26.0943195388249,0.322554196175765,0.0123610886153152,4024994.3721454,325618114.828373
,662311.011,111.9780,-0.019,1.602760e+02,0.5,3169572,235811500,4.21029564525164E-12,-5.65911127697824E-14,0.0382386105026429,0.000513969968250416,26.1468540732104,0.351443150815518,0.0134411256448477,5764279.6393593,428853936.170806
,662311.823,111.9780,-0.019,1.214445e+02,0.5,4573107,310580400,4.21865728097045E-12,-6.21171559512672E-14,0.0381614401966094,0.000561903936285728,26.1987816544005,0.385761084006622,0.0147243902062075,8316790.90069936,564830922.315084
,662312.634,111.9780,-0.019,9.202165e+01,0.5,6653472,408947200,4.2281137720767E-12,-6.87903880875739E-14,0.0380742660341118,0.000619459096378491,26.2575085262957,0.427203310768406,0.0162697580518952,12100205.6999012,743723764.133768
,662313.429,111.9780,-0.019,6.972812e+01,0.5,9706184,538361500,4.23838223322938E-12,-7.64143012047765E-14,0.0379797310718525,0.000684741122933043,26.3212779092411,0.474549473731368,0.0180291198386214,17651960.2037988,979080529.820724
,662314.241,111.9780,-0.019,5.283509e+01,0.5,14092240,708755800,4.24847811120403E-12,-8.44727805794802E-14,0.0378868157806534,0.000753306146936299,26.3839755130167,0.524594387916903,0.0198830683290352,25628574.4904879,1288964764.71202
,662315.067,111.9780,-0.019,4.003407e+01,0.5,20798810,932479200,4.26120978961408E-12,-9.50456511891345E-14,0.0377697598231375,0.00084244888069039,26.4630420122707,0.590254219971059,0.0223048514111628,37825345.821424,1695834916.09783
,662315.863,111.9780,-0.019,3.033521e+01,0.5,30808620,1226627000,4.27452721130943E-12,-1.07361312389905E-13,0.0376470698326669,0.000945563947791871,26.5457461050564,0.66673716163688,0.0251165350183878,56029489.4650627,2230781014.34149
,662317.61,111.9780,-0.019,2.298591e+01,0.5,46214220,1614869000,4.28418352938096E-12,-1.22604496183398E-13,0.0375551539746567,0.00107475104662896,26.6057139459812,0.761400656992389,0.0286179374302188,84046580.2306656,2936849674.6351
,662320.06,111.9780,-0.019,1.741690e+01,0.5,69030550,2122229000,4.30126115755365E-12,-1.39908757914233E-13,0.0373971136115807,0.00121643014067751,26.7117697409588,0.868863895786808,0.0325273804099369,125541049.030839,3859549937.5808
,662322.54,111.9780,-0.019,1.319742e+01,0.5,103319500,2787984000,4.31963857896528E-12,-1.60080867809644E-13,0.0372262856569193,0.00137956359180328,26.825897535389,0.994137097059244,0.0370588568657496,187899972.046315,5070312145.00238
,662325.036,111.9780,-0.019,1.000008e+01,0.5,155139300,3658300000,4.34270654401686E-12,-1.84163259804881E-13,0.0370128336402404,0.00156962116337188,26.9691546286646,1.14369400286548,0.0424074843506547,282141029.847075,6653095182.77803
,662407.202,109.9864,-0.019,5.000000e+05,0.5,-181.4306,77497.08,4.10735658136609E-12,9.61584835159208E-15,0.0392038177520195,-9.1781163587577E-05,25.5075800391212,-0.0597165151389675,-0.00234112820766924,-329.955184339318,140938.536923534
,662407.997,109.9864,-0.019,3.788642e+05,0.5,-241.9005,102301.2,4.10632558827287E-12,9.70978065717704E-15,0.0392136564961673,-9.27242604510124E-05,25.5011773471892,-0.0602998552399555,-0.00236459103119025,-439.927575994751,186048.060823992
,662408.793,109.9864,-0.019,2.870762e+05,0.5,-11.47902,134965.2,4.1077229298542E-12,3.49368827418142E-16,0.039200535916642,-3.33407230751225E-06,25.5098551431199,-0.00216965660322051,-8.50517022165714E-05,-20.8760934491465,245451.8005529
,662409.604,109.9864,-0.019,2.175258e+05,0.5,203.7791,178393,4.10138919278103E-12,-4.68503471803628E-15,0.0392610219925,4.48480362273848E-05,25.4705212547321,0.0290950872389621,0.00114230435050703,370.598843331832,324430.912976333
,662410.4,109.9864,-0.019,1.648255e+05,0.5,-38.76767,235826.9,4.09451451395663E-12,6.730987325334E-16,0.0393269913958648,-6.46497844193231E-06,25.4278280001088,-0.00418008990800022,-0.000164390364288383,-70.5040588591773,428881.943077242
,662411.195,109.9864,-0.019,1.248930e+05,0.5,145.173,311341.1,4.09303661037198E-12,-1.90851257298677E-15,0.0393411839987358,1.8344117447547E-05,25.4186498965697,0.0118522792571707,0.000466282800439775,264.01601480727,566214.354375205
,662411.991,109.9864,-0.019,9.463495e+04,0.5,498.0144,410874.8,4.09315740255267E-12,-4.96124690036436E-15,0.0393399737676966,4.76833172341919E-05,25.4194000423523,0.0308104251233029,0.00121208309684605,905.704071725689,747229.355877015
,662412.802,109.9864,-0.019,7.170755e+04,0.5,998.191,542243.4,4.09316501550454E-12,-7.53491970578433E-15,0.0393398250820082,7.24188793048192E-05,25.4194473204436,0.0467934944717463,0.00184085412565649,1815.3403858602,986140.27073591
,662413.598,109.9864,-0.019,5.433485e+04,0.5,1944.084,715541.8,4.09357918115202E-12,-1.11220082304217E-14,0.0393356878290219,0.000106872696098811,25.4220193794293,0.0690700964265657,0.00271693980701058,3535.5700449159,1301305.98984674
,662414.393,109.9864,-0.019,4.117107e+04,0.5,2616.315,943582.6,4.09679806760312E-12,-1.13593809765473E-14,0.0393047694285463,0.000108982147220018,25.4420093662156,0.0705442329425854,0.00277274612736606,4758.10970208291,1716027.89563818
,662415.189,109.9864,-0.019,3.119651e+04,0.5,4169.469,1244708,4.09865984537323E-12,-1.3729513401399E-14,0.0392867768166394,0.000131601145045181,25.4535714121557,0.0852632721427592,0.00334975673009252,7582.72260849092,2263663.66857974
,662416,109.9864,-0.019,2.363846e+04,0.5,6480.609,1641666,4.10118225754571E-12,-1.61897478834861E-14,0.0392624423945149,0.000154991659414202,25.4692361417954,0.100541864766429,0.00394758068937287,11785.8318124178,2985583.51046401
,662416.796,109.9864,-0.019,1.791157e+04,0.5,9956.242,2164735,4.10462159778788E-12,-1.887834120389E-14,0.0392293251432446,0.000180427005902722,25.4905951946975,0.117238615573013,0.00459928905847598,18106.7232563683,3936852.6366047
,662417.591,109.9864,-0.019,1.357207e+04,0.5,14557.28,2854434,4.10811091879699E-12,-2.09508858554743E-14,0.0391958144843307,0.000199894075769998,25.5122646390613,0.130109569807855,0.00509988319926122,26474.3103196433,5191160.12764339
,662418.403,109.9864,-0.019,1.028394e+04,0.5,21232.8,3762840,4.11273088340201E-12,-2.32071499986973E-14,0.0391515562259072,0.00022092280379539,25.5409556267089,0.144121462148479,0.00564275919252479,38614.6131801354,6843214.79309091
,662419.198,109.9864,-0.019,7.792469e+03,0.5,30406.86,4959896,4.11772548770286E-12,-2.52438967315066E-14,0.0391038426987526,0.000239727823003344,25.5719732085633,0.156770103501472,0.00613054386624236,55298.8365605352,9020217.09118443
,662419.994,109.9864,-0.019,5.904585e+03,0.5,41106.66,6538628,4.12219848137243E-12,-2.59151937419123E-14,0.0390613353977722,0.000245568494390901,25.5997514746526,0.160939004322167,0.00628674088814962,74757.8169166264,11891346.9231002
,662420.789,109.9864,-0.019,4.474074e+03,0.5,56757.37,8619816,4.12669412139815E-12,-2.71723091450003E-14,0.0390186322493291,0.000256919051110732,25.6276703795521,0.16874596510764,0.00658452222182005,103220.672152134,15676258.4550291
,662421.601,109.9864,-0.019,3.390107e+03,0.5,78082.02,11362780,4.13143009257787E-12,-2.83900953039016E-14,0.0389737535053373,0.000267817329973723,25.6570817933255,0.1763086827104,0.00687173561399587,142002.326524226,20664695.8644634
,662422.396,109.9864,-0.019,2.568774e+03,0.5,106975.5,14977130,4.13657753634611E-12,-2.95458776307205E-14,0.0389251078875238,0.000278026089031864,25.6890485416013,0.183486342995091,0.00714259006899186,194548.884379431,27237862.2460816
,662423.192,109.9864,-0.019,1.946446e+03,0.5,146572.4,19739610,4.14205462984495E-12,-3.07559717759108E-14,0.0388734766156182,0.000288646977518555,25.723062486589,0.19100129151535,0.00742529361015744,266561.006032369,35899052.6203201
,662424.003,109.9864,-0.019,1.474880e+03,0.5,198887.2,26015600,4.14768262137225E-12,-3.17087048945013E-14,0.0388206007036047,0.000296780415452958,25.7580135412389,0.196917971939109,0.00764492073986377,361702.285825714,47312758.1218271
,662424.799,109.9864,-0.019,1.117550e+03,0.5,261076.3,34269360,4.15546813240464E-12,-3.16578496002293E-14,0.0387478837602083,0.000295195303470659,25.8063632624939,0.196602149471943,0.00761835937408811,474801.266672364,62323296.0481333
,662425.594,109.9864,-0.019,8.467957e+02,0.5,373589.5,45134290,4.16390868403108E-12,-3.44658698145651E-14,0.0386689339285282,0.000320073888209871,25.8587809286791,0.214040567332615,0.00827728762322394,679421.179997937,82082586.8236904
,662426.39,109.9864,-0.019,6.416440e+02,0.5,525291.2,59482370,4.16967152570895E-12,-3.68225368179762E-14,0.0386151243576372,0.000341011715101003,25.8945694321702,0.228675983329312,0.00883104018888286,955310.486366807,108176439.687073
,662427.201,109.9864,-0.019,4.861923e+02,0.5,735052,78387550,4.17565980868052E-12,-3.91557982573793E-14,0.0385593632988088,0.000361577024814732,25.9317579752558,0.243166045669596,0.00937715236667047,1336787.83049268,142557972.636135
,662427.997,109.9864,-0.019,3.684033e+02,0.5,1022616,103287000,4.18223627047531E-12,-4.14071637860368E-14,0.0384983411232602,0.000381161420179731,25.9725992370946,0.257147516545555,0.00990072322751169,1859760.43064586,187840866.561953
,662428.792,109.9864,-0.019,2.791500e+02,0.5,1448680,136092800,4.18888897754855E-12,-4.45898657680276E-14,0.0384366113157454,0.000409149860102034,26.0139139987389,0.276912789888173,0.0106447953161372,2634613.32569414,247502488.065706
,662429.603,109.9864,-0.019,2.115173e+02,0.5,2066876,179299900,4.19596506654144E-12,-4.83689031219365E-14,0.0383710408113089,0.000442321403123565,26.0578580544289,0.300381435930002,0.0115274799372448,3758883.29524629,326080228.784567
,662430.399,109.9864,-0.019,1.602760e+02,0.5,2958604,236207900,4.20332992728104E-12,-5.26484877778152E-14,0.0383028897477317,0.000479759918356659,26.1035954456368,0.326958589868683,0.0125254235781276,5380606.84474969,429574841.21699
,662431.21,109.9864,-0.019,1.214445e+02,0.5,4243080,311113200,4.21156227507735E-12,-5.74388860971994E-14,0.0382269060641811,0.000521353065645576,26.1547201206351,0.356708008048081,0.0136383798565924,7716593.80262466,565799888.532558
,662432.021,109.9864,-0.019,9.202165e+01,0.5,6086026,409714900,4.22037725717871E-12,-6.2690728887327E-14,0.0381457413102218,0.00056662809530062,26.2094630817195,0.389323097015474,0.0148542950231978,11068231.2174676,745119926.605905
,662432.817,109.9864,-0.019,6.972812e+01,0.5,8902929,539540500,4.2293436521725E-12,-6.97881739218696E-14,0.0380629058585594,0.000628073978491769,26.2651463498839,0.433399778381095,0.0165009466388529,16191136.3317702,981224694.930336
,662433.628,109.9864,-0.019,5.283509e+01,0.5,12993470,710337100,4.23927785483306E-12,-7.75447736411876E-14,0.0379713447845697,0.000694570971047356,26.3268399147033,0.481569954077436,0.0182919771471883,23630318.0888858,1291840564.78652
,662434.455,109.9864,-0.019,4.003407e+01,0.5,18815370,934930200,4.25043160989019E-12,-8.5539480273265E-14,0.0378690367628553,0.000762110303246943,26.3961071658466,0.531218825624688,0.0201248927460039,34218201.7628916,1700292378.93385
,662435.251,109.9864,-0.019,3.033521e+01,0.5,27922780,1230262000,4.26239032246327E-12,-9.67418218625552E-14,0.0377586335752242,0.000856993078239918,26.4703733786966,0.600787809727685,0.0226966125914643,50781213.4345927,2237391735.43855
,662436.031,109.9864,-0.019,2.298591e+01,0.5,41437780,1618159000,4.27617041167733E-12,-1.09504077634889E-13,0.037631665726741,0.000963670866347641,26.5559507376648,0.680044201069357,0.0256079779551948,75360001.7776059,2942832968.28278
,662437.871,109.9864,-0.019,1.741690e+01,0.5,62295730,2129612000,4.28721598973603E-12,-1.2541028588695E-13,0.0375272140341997,0.00109775169989966,26.6245461860582,0.778825222894694,0.02925215015693,113292901.394265,3872976884.99748
,662440.383,109.9864,-0.019,1.319742e+01,0.5,92877370,2798421000,4.30469660547397E-12,-1.42869460801055E-13,0.0373656446860246,0.00124013606487103,26.7331046216933,0.887250506338296,0.0331892056270304,168909598.156546,5089293189.31877
,662442.832,109.9864,-0.019,1.000008e+01,0.5,138313000,3675869000,4.32360152130038E-12,-1.6268542138352E-13,0.037190587917972,0.00139938114951824,26.8505082714672,1.0103119427138,0.037627293029213,251540211.031238,6685046698.3088
,662527.229,107.9879,-0.019,5.000000e+05,0.5,-188.5968,77513.12,4.10650483189972E-12,9.9915171841983E-15,0.0392119319833781,-9.54063633857439E-05,25.5022904891986,-0.0620495005095046,-0.00243309519730337,-342.987852709551,140967.707753354
,662528.024,107.9879,-0.019,3.788642e+05,0.5,-248.1135,102323.5,4.105429487317E-12,9.9548244450339E-15,0.0392222044363661,-9.51058009198504E-05,25.4956123648454,-0.0618216305979083,-0.00242479489071425,-451.226725974413,186088.616279416
,662528.82,107.9879,-0.019,2.870762e+05,0.5,-20.28708,134994.9,4.10681913362733E-12,6.17174191835605E-16,0.0392091622582229,-5.89236638914172E-06,25.5042423714651,-0.00383278631510748,-0.000150280343924104,-36.8946981441195,245505.813872455
,662529.631,107.9879,-0.019,2.175258e+05,0.5,183.8269,178438.9,4.10033518738539E-12,-4.2241456681137E-15,0.0392711237392583,4.04569235548093E-05,25.4639756513839,0.0262328657353827,0.00103019520967681,334.313168098575,324514.388106555
,662530.427,107.9879,-0.019,1.648255e+05,0.5,-66.91853,235882.1,4.09355611643272E-12,1.16132066733418E-15,0.0393361966643268,-1.11594752487266E-05,25.4218761424928,-0.00721205458700635,-0.00028369482042088,-121.700065489869,428982.331469143
,662531.222,107.9879,-0.019,1.248930e+05,0.5,112.8954,311429.3,4.09187777198937E-12,-1.48333563290239E-15,0.039352328985468,1.42655072009795E-05,25.4114532575122,0.00921183774323142,0.000362507317070038,205.314993821665,566374.757566611
,662532.034,107.9879,-0.019,9.463495e+04,0.5,435.2095,410981.5,4.09209615033199E-12,-4.33333159652663E-15,0.0393501899581298,4.16699449892092E-05,25.4128094346404,0.0269109341604066,0.0010589515586468,791.485178347657,747423.403728751
,662532.829,107.9879,-0.019,7.170755e+04,0.5,908.5284,542444.2,4.09165221029523E-12,-6.85302236797072E-15,0.0393543931466014,6.59138466932686E-05,25.4100524702045,0.0425587633062921,0.00167487900137931,1652.27726579478,986505.45169775
,662533.625,107.9879,-0.019,5.433485e+04,0.5,1808.898,715819.3,4.09199630792903E-12,-1.03406040287265E-14,0.0393509429173655,9.94410767372949E-05,25.412189391546,0.0642174059374883,0.00252703161258714,3289.7166907954,1301810.65975167
,662534.42,107.9879,-0.019,4.117107e+04,0.5,2417.146,943955.6,4.09518386771798E-12,-1.0486359003664E-14,0.039320306678806,0.00010068579709411,25.4319848329291,0.065122576115842,0.00256065645460443,4395.89492624202,1716706.24473563
,662535.232,107.9879,-0.019,3.119651e+04,0.5,3883.778,1245234,4.09693464579999E-12,-1.27779876270611E-14,0.0393033789792395,0.000122583866650953,25.442857546601,0.0793540895900876,0.00311891419604669,7063.15630286726,2264620.26811126
,662536.027,107.9879,-0.019,2.363846e+04,0.5,6085.27,1642491,4.09912990401903E-12,-1.51868790946373E-14,0.0392821732745937,0.00014553664559665,25.4564905788492,0.0943138308975538,0.00370490310144774,11066.8563329699,2987083.88045165
,662536.823,107.9879,-0.019,1.791157e+04,0.5,9364.439,2166056,4.10212843862926E-12,-1.7734597597527E-14,0.0392532643037027,0.000169702352627495,25.4751121326528,0.110135718367571,0.00432326726548159,17030.4523960087,3939255.04721522
,662537.634,107.9879,-0.019,1.357207e+04,0.5,14013.79,2855929,4.1059683646726E-12,-2.01476221604827E-14,0.0392163431574946,0.000192431113510548,25.4989589107337,0.125121127098626,0.00490691120122384,25485.9029443903,5193878.97992403
,662538.43,107.9879,-0.019,1.028394e+04,0.5,20435.19,3765180,4.1101846840084E-12,-2.23076731929952E-14,0.039175903432158,0.000212623840044248,25.5251431732388,0.13853551504107,0.00542741382882093,37164.0554760828,6847470.38796495
,662539.225,107.9879,-0.019,7.792469e+03,0.5,29237.25,4962995,4.11516613956424E-12,-2.42426480812442E-14,0.0391282752288951,0.000230506612425766,25.5560790985194,0.150552131046512,0.00589104965852273,53171.7483893275,9025853.0264471
,662540.021,107.9879,-0.019,5.904585e+03,0.5,41750.9,6542192,4.11994786416056E-12,-2.62926449241754E-14,0.0390826265003334,0.000249417141953762,25.5857746509871,0.163283058472741,0.00638179069033743,75929.4512934005,11897828.5214468
,662540.832,107.9879,-0.019,4.474074e+03,0.5,54854.39,8626192,4.12365593326902E-12,-2.62225360610282E-14,0.0390474939790019,0.000248304983618128,25.608802568749,0.162847667144339,0.00635905043616001,99759.8550865777,15687854.0417457
,662541.628,107.9879,-0.019,3.390107e+03,0.5,75147.77,11371140,4.12840732898205E-12,-2.72831575747601E-14,0.0390024278772168,0.000257753002738395,25.6383097722379,0.169434358028561,0.00660863994287292,136666.010601512,20679899.6136715
,662542.423,107.9879,-0.019,2.568774e+03,0.5,104213.1,14988930,4.1333320895705E-12,-2.87376984470285E-14,0.0389557757306335,0.000270846694980501,25.6688936094078,0.178467374029139,0.00695267107125058,189525.100071718,27259322.0834806
,662543.219,107.9879,-0.019,1.946446e+03,0.5,141820.8,19758040,4.13820593485093E-12,-2.9703537205376E-14,0.038909771059836,0.000279289588416806,25.6991612514121,0.184465443333664,0.00717787796765266,257919.602355664,35932569.9765289
,662544.03,107.9879,-0.019,1.474880e+03,0.5,190770,26037080,4.14428061109288E-12,-3.03645574764217E-14,0.0388526532606518,0.000284667891427708,25.7368863155462,0.188570523361942,0.00732685846492771,346940.100051544,47351822.3004144
,662544.826,107.9879,-0.019,1.117550e+03,0.5,249953.8,34302180,4.15151273413493E-12,-3.02513246576578E-14,0.0387849928729845,0.000282619249026604,25.7817993767069,0.187867322865355,0.00728681967151942,454573.551293514,62382983.4941871
,662545.621,107.9879,-0.019,8.467957e+02,0.5,357214,45179860,4.15973377952244E-12,-3.28888832837979E-14,0.0387079761582636,0.00030604413106632,25.8328538612819,0.204247137091703,0.0079064875367033,649640.199715953,82165461.8059169
,662546.433,107.9879,-0.019,6.416440e+02,0.5,495808.6,59544680,4.16534425383332E-12,-3.46834260090262E-14,0.0386555751399232,0.000321872022694893,25.8676961301979,0.215391638741511,0.00832666495142807,901692.537036306,108289758.540322
,662547.228,107.9879,-0.019,4.861923e+02,0.5,696687.9,78471780,4.17121573167641E-12,-3.70328738375579E-14,0.0386007966025753,0.000342705465880541,25.9041592879647,0.229982222087961,0.00887819672243958,1267017.71625885,142711155.865297
,662548.024,107.9879,-0.019,3.684033e+02,0.5,966754.8,103411900,4.17722939412689E-12,-3.90511785149801E-14,0.0385448953150394,0.000360340179044306,25.9415054431487,0.24251633425544,0.00934858367363911,1758169.56039897,188068013.484931
,662548.819,107.9879,-0.019,2.791500e+02,0.5,1356118,136266100,4.18362133992526E-12,-4.16353311957762E-14,0.0384855563351808,0.000383007627620903,25.9812008204133,0.258564485915259,0.00995198365550933,2466277.26897154,247817656.694626
,662549.631,107.9879,-0.019,2.115173e+02,0.5,1920193,179544300,4.19033094489793E-12,-4.4814812545296E-14,0.0384233435865714,0.000410930535759304,26.0228689304205,0.278309758427926,0.010694814594504,3492121.14870407,326524702.026967
,662550.442,107.9879,-0.019,1.602760e+02,0.5,2722671,236544800,4.19744572652368E-12,-4.83133163514055E-14,0.0383575206197559,0.000441501605714061,26.067053275798,0.300036229963501,0.0115101705892499,4951531.94499889,430187537.761034
,662551.237,107.9879,-0.019,1.214445e+02,0.5,3925078,311634600,4.20463090562343E-12,-5.29578688174631E-14,0.0382909711980997,0.000482279723266591,26.1116748048403,0.328879913589932,0.012595129038945,7138265.73376377,566748122.364748
,662552.049,107.9879,-0.019,9.202165e+01,0.5,5655500,410474000,4.21270220265408E-12,-5.8042500394934E-14,0.0382164158993778,0.000526544775354666,26.1617993194644,0.36045658446389,0.0137779737571685,10285263.5940741,746500448.857564
,662552.844,107.9879,-0.019,6.972812e+01,0.5,8145460,540616400,4.22111771035308E-12,-6.35995235530639E-14,0.0381388072606103,0.000574636894087953,26.214061457399,0.394966910065594,0.0150669864991147,14813580.2661102,983181359.25725
,662553.655,107.9879,-0.019,5.283509e+01,0.5,11733850,711750500,4.23112513605278E-12,-6.97539203381985E-14,0.0380468986289607,0.000627237496113357,26.2762097532589,0.433187056157005,0.016485903416998,21339535.0054506,1294411016.83565
,662554.482,107.9879,-0.019,4.003407e+01,0.5,17233710,937184700,4.24049015035333E-12,-7.79775614231065E-14,0.0379603545354354,0.00069804569105842,26.3343685342428,0.484257660578823,0.0183888085240828,31341746.9814924,1704392480.91826
,662555.293,107.9879,-0.019,3.033521e+01,0.5,25238710,1233382000,4.25201774176146E-12,-8.70090877758654E-14,0.0378543911754383,0.0007746148404172,26.4059573906463,0.540345408685126,0.0204630114595478,45899882.4373429,2243065861.93727
,662556.073,107.9879,-0.019,2.298591e+01,0.5,37441070,1622868000,4.26428874655451E-12,-9.83810965894699E-14,0.0377411775323838,0.000870723971310304,26.4821630062822,0.61096806324952,0.0230709275184427,68091463.9190484,2951396898.30922
,662556.885,107.9879,-0.019,1.741690e+01,0.5,55578420,2134322000,4.27851417789616E-12,-1.1141386255451E-13,0.037610211865777,0.000979381813693126,26.570506036976,0.691904381876581,0.0260403163159073,101076597.974035,3881542633.6542
,662558.741,107.9879,-0.019,1.319742e+01,0.5,83448090,2808662000,4.28993825933041E-12,-1.27458253773166E-13,0.0375023866441609,0.00111423251921973,26.6414520738698,0.791543550057279,0.0297109762584462,151761223.95403,5107917782.09871
,662561.19,107.9879,-0.019,1.000008e+01,0.5,123981400,3690327000,4.30789752335759E-12,-1.44729495787882E-13,0.0373368666673284,0.00125438125158792,26.7529830197573,0.89880172921417,0.0335963181582554,225476329.195002,6711340455.01345
,662648.052,105.9730,-0.019,5.000000e+05,0.5,-190.837,77530.02,4.10560912566611E-12,1.0105790359847E-14,0.0392204812670416,-9.65396240521854E-05,25.4967279581661,-0.0627591618492107,-0.0024614594449995,-347.061948280844,140998.442605222
,662648.863,105.9730,-0.019,3.788642e+05,0.5,-253.4261,102345.2,4.10455798937652E-12,1.01636630098093E-14,0.0392305223871425,-9.71422039288233E-05,25.4902001725922,-0.0631185636254496,-0.00247618940604933,-460.888381242715,186128.080556667
,662649.658,105.9730,-0.019,2.870762e+05,0.5,-30.32707,135024.1,4.10593088800281E-12,9.22212060333107E-16,0.0392176433751979,-8.80847356786429E-06,25.498726172442,-0.0057271379964205,-0.000224604866834884,-55.1537280498516,245558.917876866
,662650.454,105.9730,-0.019,2.175258e+05,0.5,172.494,178479.6,4.09940067981101E-12,-3.96192069493276E-15,0.0392800810615473,3.79627604646723E-05,25.458172155564,0.0246043914699599,0.0009664633941358,313.702812907119,324588.406359279
,662651.25,105.9730,-0.019,1.648255e+05,0.5,-90.62019,235946.9,4.09243159579866E-12,1.57178131508944E-15,0.039347002849043,-1.51120140765181E-05,25.4148926241372,-0.00976110471648032,-0.000384070271743346,-164.804622242962,429100.178711808
,662652.061,105.9730,-0.019,1.248930e+05,0.5,75.84987,311510.8,4.09080751654851E-12,-9.96072105125175E-16,0.0393626273575618,9.58441944205308E-06,25.4048067378397,0.00618582498083618,0.000243490338055695,137.942870926753,566522.975935087
,662652.856,105.9730,-0.019,9.463495e+04,0.5,382.3038,411105,4.09086789391503E-12,-3.80426981219327E-15,0.0393620146958852,3.66043901044569E-05,25.405181694452,0.02362534511008,0.000929941985624111,695.269269917102,747648.004569325
,662653.652,105.9730,-0.019,7.170755e+04,0.5,873.8943,542585.7,4.09058601902578E-12,-6.58834135452947E-15,0.0393646589889318,6.34011384964095E-05,25.4034311899228,0.0409150364952776,0.00161061063717676,1589.29064253538,986762.78788351
,662654.463,105.9730,-0.019,5.433485e+04,0.5,1686.735,716031.9,4.09078475910571E-12,-9.63653969976779E-15,0.039362630239102,9.27253745487479E-05,25.4046654091573,0.0598450129231881,0.00235567018731987,3067.54735891619,1302197.30055091
,662655.259,105.9730,-0.019,4.117107e+04,0.5,2232.941,944336.9,4.09353428684146E-12,-9.67940630509519E-15,0.039336189664125,9.30127697909517E-05,25.4217405759708,0.0601112238899579,0.00236455972439497,4060.89413403153,1717399.68846446
,662656.054,105.9730,-0.019,3.119651e+04,0.5,3657.473,1245801,4.09507455177737E-12,-1.20224856185802E-14,0.039321275226757,0.000115440991352096,25.4313059571,0.0746622573692205,0.00293584047532471,6651.59117552981,2265651.43148458
,662656.85,105.9730,-0.019,2.363846e+04,0.5,5677.16,1643290,4.09714416409043E-12,-1.41546184560288E-14,0.0393012823329973,0.000135776197755478,25.4441587008731,0.0879032672323503,0.00345475235655301,10324.6551261132,2988536.9660518
,662657.661,105.9730,-0.019,1.791157e+04,0.5,8924.053,2167014,4.10032205752878E-12,-1.6885673723592E-14,0.0392706251785845,0.000161721678049529,25.4638941121112,0.104863715990237,0.00411813352382587,16229.553077975,3940997.29503117
,662658.457,105.9730,-0.019,1.357207e+04,0.5,13492.15,2857648,4.10350577413947E-12,-1.93743650129602E-14,0.0392399476987447,0.000185268185705034,25.4836656865193,0.120319031592544,0.00472141775334121,24537.2326409312,5197005.20538919
,662659.252,105.9730,-0.019,1.028394e+04,0.5,19585.89,3767557,4.1076015041468E-12,-2.13536334616978E-14,0.0392006356156016,0.0002037870527499,25.5091010629983,0.132610720267475,0.00519856501175696,35619.4927724408,6851793.27215965
,662660.064,105.9730,-0.019,7.792469e+03,0.5,27888.76,4966387,4.11236855435937E-12,-2.30930170452032E-14,0.0391550177723747,0.000219875111111859,25.538705484343,0.143412671618931,0.00561550277898198,50719.3436321932,9032021.82038417
,662660.859,105.9730,-0.019,5.904585e+03,0.5,37837.61,6547460,4.11666318520109E-12,-2.37900951060406E-14,0.0391140971872841,0.000226039403810723,25.5653760783768,0.14774167838474,0.00577897535838325,68812.6235734723,11907409.0658043
,662661.655,105.9730,-0.019,4.474074e+03,0.5,52648.31,8632552,4.12063120399041E-12,-2.51309542095269E-14,0.0390762832827534,0.000238318897577242,25.5900183403427,0.156068705811218,0.0060988117998015,95747.8111807135,15699420.5303777
,662662.45,105.9730,-0.019,3.390107e+03,0.5,72192.7,11379950,4.12522539324856E-12,-2.61698126307387E-14,0.0390326457260515,0.000247617263969272,25.6185492574656,0.162520243145131,0.00634385036841111,131291.8307962,20695921.7465093
,662663.262,105.9730,-0.019,2.568774e+03,0.5,100220.8,15001980,4.12975188792461E-12,-2.75888274753943E-14,0.0389896922859369,0.000260470828027396,25.6466597764719,0.171332634767266,0.00668050484002778,182264.582372731,27283055.2087397
,662664.057,105.9730,-0.019,1.946446e+03,0.5,137262.4,19774380,4.13480024880112E-12,-2.87014108999138E-14,0.0389419496392456,0.000270312670645653,25.6780111983834,0.178242020448529,0.00694142622929265,249629.558050611,35962286.3954356
,662664.853,105.9730,-0.019,1.474880e+03,0.5,183100,26061040,4.14048833149346E-12,-2.90902977585105E-14,0.0388884064853653,0.000273222681346193,25.7133354322721,0.18065709264285,0.00702581324459807,332991.205742191,47395396.6821161
,662665.664,105.9730,-0.019,1.117550e+03,0.5,240432.8,34333010,4.14780162544123E-12,-2.90469014703163E-14,0.0388198519207265,0.000271853988126461,25.7587525824578,0.180387592229972,0.00700296303761307,437258.372320978,62439051.8659678
,662666.46,105.9730,-0.019,8.467957e+02,0.5,343372.8,45221130,4.1559576762688E-12,-3.15569916979498E-14,0.0387433343505212,0.00029418564280182,25.8094034366425,0.195975799905256,0.00759319371276215,624468.174172977,82240516.6779047
,662667.255,105.9730,-0.019,6.416440e+02,0.5,473661.8,59602130,4.16135501820951E-12,-3.30705447668422E-14,0.0386928708780444,0.000307494629256741,25.8429221070632,0.205375294515336,0.00794706162346883,861415.695772892,108394238.85037
,662668.051,105.9730,-0.019,4.861923e+02,0.5,656643.4,78554680,4.16685106553757E-12,-3.48309642527754E-14,0.0386415756703924,0.000323007306879282,25.8770537594635,0.216307883408053,0.00835906148430622,1194191.57568898,142861920.316177
,662668.862,105.9730,-0.019,3.684033e+02,0.5,907820.1,103524200,4.17274185994681E-12,-3.65914340083874E-14,0.0385867530871515,0.000338373346968662,25.9136368773183,0.227240784486437,0.00876915832240191,1650989.12996175,188272245.666279
,662669.658,105.9730,-0.019,2.791500e+02,0.5,1270926,136424900,4.17880276851615E-12,-3.89294702607747E-14,0.0385304061279468,0.000358946900005548,25.9512764412032,0.24176049945657,0.00931593865929167,2311344.51747187,248106455.184368
,662670.453,105.9730,-0.019,2.115173e+02,0.5,1785848,179787700,4.18472374120483E-12,-4.15672513958584E-14,0.0384754323570251,0.000382180059725602,25.9880469727541,0.258141695511979,0.00993309330949781,3247797.26265582,326967356.639079
,662671.265,105.9730,-0.019,1.602760e+02,0.5,2521276,236867500,4.19180767841826E-12,-4.46186331861132E-14,0.0384098488548471,0.000408843889859746,26.032039767605,0.277091441827638,0.0106442462558181,4585268.8981368,430774409.754988
,662672.06,105.9730,-0.019,1.214445e+02,0.5,3619637,312090300,4.19859276077227E-12,-4.86954631554504E-14,0.0383469636828077,0.000444749768204737,26.0741766086093,0.302409444949288,0.011598043899474,6582781.4799511,567576872.187013
,662672.871,105.9730,-0.019,9.202165e+01,0.5,5202773,411122100,4.20618605079662E-12,-5.32295179900601E-14,0.0382767560406398,0.000484394472726783,26.1213325954878,0.330566914188812,0.0126550555175701,9461920.55965546,747679103.147251
,662673.683,105.9730,-0.019,6.972812e+01,0.5,7526004,541507800,4.21431177636774E-12,-5.85715058697043E-14,0.0382016927609246,0.000530936198011348,26.1717951232171,0.363741823819551,0.0138982374769117,13687018.8223951,984802486.296019
,662674.494,105.9730,-0.019,5.283509e+01,0.5,10898910,713264200,4.2223074349273E-12,-6.45182370369962E-14,0.0381278140486964,0.000582605455052249,26.2214499064416,0.40067232113965,0.0152803267008214,19821087.8327451,1297163877.50267
,662675.321,105.9730,-0.019,4.003407e+01,0.5,15604040,939187500,4.23171012557115E-12,-7.03073391285736E-14,0.0380414772832391,0.000632036449789583,26.2798426657334,0.436623907526251,0.0166144034072004,28377979.7599638,1708034833.65917
,662676.116,105.9730,-0.019,3.033521e+01,0.5,22968520,1236617000,4.24120710216514E-12,-7.87747945808783E-14,0.0379536783025835,0.000704939216561357,26.3388209613359,0.48920865233687,0.0185736731744752,41771246.1437118,2248949130.91912
,662676.896,105.9730,-0.019,2.298591e+01,0.5,33771000,1627101000,4.25362639305903E-12,-8.82853719099162E-14,0.0378396195526187,0.000785373367671391,26.415947465994,0.548271411469899,0.0207553188154884,61416963.45778,2959095160.31854
,662677.723,105.9730,-0.019,1.741690e+01,0.5,49647120,2140794000,4.26617750876691E-12,-9.89368555400715E-14,0.0377242589923096,0.000874862697252643,26.4938926314932,0.614419447524078,0.0231909842796645,90289756.1465169,3893312808.87847
,662678.55,105.9730,-0.019,1.319742e+01,0.5,74632980,2815359000,4.28050344711683E-12,-1.13472821106865E-13,0.0375918076864066,0.000996529618859772,26.5828598326254,0.704690963472558,0.0265092231576861,135729797.915526,5120097149.13779
,662680.359,105.9730,-0.019,1.000008e+01,0.5,112776200,3704399000,4.29239858714159E-12,-1.30677176390339E-13,0.0374792400634374,0.00114101269146283,26.6567312460875,0.811533761442817,0.0304438587743923,205098213.09133,6736932220.4269
,662768.032,103.9723,-0.019,5.000000e+05,0.5,-196.8106,77530.23,4.10559642363289E-12,1.04220624070513E-14,0.0392205875007439,-9.95615175960901E-05,25.4966490757699,-0.0647232802300693,-0.00253850143356985,-357.925718169547,140998.824517583
,662768.843,103.9723,-0.019,3.788642e+05,0.5,-263.8097,102348.7,4.10441552390745E-12,1.05793686489166E-14,0.0392318639921064,-0.000101122400872687,25.4893154309626,-0.0657001862949663,-0.00257755789765771,-479.772310701724,186134.445762675
,662769.639,103.9723,-0.019,2.870762e+05,0.5,-42.86008,135029.3,4.1057725614099E-12,1.3032263400894E-15,0.0392191537110976,-1.24486764397797E-05,25.4977429297746,-0.00809331975941201,-0.000317413183657177,-77.9466396363013,245568.374754364
,662770.434,103.9723,-0.019,2.175258e+05,0.5,155.4685,178484.9,4.09927966934356E-12,-3.57065982205408E-15,0.0392812474941795,3.42157606948758E-05,25.4574206541731,0.0221745761292597,0.000871045673891741,282.739722937902,324598.045099805
,662771.23,103.9723,-0.019,1.648255e+05,0.5,-111.3237,235955.3,4.09228559811426E-12,1.93074016239005E-15,0.0393484036507655,-1.85645750847585E-05,25.4139859466802,-0.0119903174344142,-0.000471799955330522,-202.456652597935,429115.455206228
,662772.041,103.9723,-0.019,1.248930e+05,0.5,36.19248,311531.4,4.09053719939147E-12,-4.75222355686238E-16,0.0393652303816739,4.57329602500462E-06,25.4031280093479,0.00295123445795757,0.000116176025915847,65.8207403276905,566560.439719021
,662772.837,103.9723,-0.019,9.463495e+04,0.5,323.1704,411137.3,4.09054751493932E-12,-3.21533433386352E-15,0.0393651073196058,3.09425524721789E-05,25.4031920711495,0.019967927363706,0.000786040089284042,587.72747764165,747706.746327629
,662773.632,103.9723,-0.019,7.170755e+04,0.5,825.7866,542637.4,4.09019742460314E-12,-6.2244700136625E-15,0.0393684098302639,5.99109189693526E-05,25.4010179338195,0.0386553161210558,0.00152180185147577,1501.80052222689,986856.811069402
,662774.444,103.9723,-0.019,5.433485e+04,0.5,1478.548,716194.2,4.0898629924459E-12,-8.44332270179638E-15,0.0393715524042845,8.12806499469698E-05,25.3989410371953,0.0524348751674657,0.0020644512340368,2688.93217513766,1302492.46424666
,662775.239,103.9723,-0.019,4.117107e+04,0.5,2074.169,944462.8,4.09299174917179E-12,-8.98876758659834E-15,0.039341434006773,8.6399149688473E-05,25.418371298734,0.0558222068442756,0.00219613625862236,3772.14656593705,1717628.65401773
,662776.035,103.9723,-0.019,3.119651e+04,0.5,3368.193,1246062,4.09422217185445E-12,-1.1066969749246E-14,0.0393295131819635,0.000106310433183017,25.4260124919048,0.0687282954565233,0.00270307015220751,6125.49780580233,2266126.09398976
,662776.83,103.9723,-0.019,2.363846e+04,0.5,5355.223,1643642,4.09627213183738E-12,-1.33462461622875E-14,0.0393097008418309,0.00012807668219192,25.4387431904224,0.0828830990108816,0.00325814441344283,9739.17074706888,2989177.1239132
,662777.642,103.9723,-0.019,1.791157e+04,0.5,8436.791,2167690,4.09905078363155E-12,-1.5953773260884E-14,0.0392828756497954,0.000152891516654279,25.4559992239896,0.0990764109023719,0.00389206528608796,15343.4036465585,3942226.6891059
,662778.437,103.9723,-0.019,1.357207e+04,0.5,12670.9,2858455,4.10235811020564E-12,-1.81848478911176E-14,0.039251029062787,0.000173991147018815,25.4765384432254,0.112931870874394,0.00443277924613121,23043.6825168691,5198472.84003164
,662779.233,103.9723,-0.019,1.028394e+04,0.5,18716.21,3768932,4.10611265868321E-12,-2.03906217473739E-14,0.0392149422004712,0.000194738215855813,25.499855008005,0.126630207522814,0.0049659187271089,34037.8663835284,6854293.88880572
,662780.044,103.9723,-0.019,7.792469e+03,0.5,26903.41,4968552,4.11058573079172E-12,-2.22577469765113E-14,0.0391720866422548,0.000212106607215161,25.5276337612173,0.138225462349568,0.00541473853951815,48927.3562778619,9035959.1549578
,662780.84,103.9723,-0.019,5.904585e+03,0.5,38816.91,6549234,4.11554097091508E-12,-2.43925600260005E-14,0.0391246949470887,0.000231889677867457,25.5584068829455,0.151483116913929,0.00592693893667565,70593.6082145609,11910635.3159353
