Repository: AlexiLJ/BunchOfScripts

ScriptCutter.py:                filters out a threshold values from an CSV file

From_dat_to_csv.py:             converts .dat file from PPMS to .csv 
                    
Convert_all_files_to_csv.py     Converts all files in a rectory from .dat to .csv
                                and removes LCR head

temp_script.py:                 Script for measuring RaspberryPi CPU and GPU temperatures
                                Run in bash with "watch python3 temp_script.py"

File: Scripts/Data_examples/Nb-PrO2/Jan 31 2019 Pr0.994Nb0.006O2 1300C 10h air.dat (part 31 of 45)
Comment,Time Stamp (sec),Temperature (K),Magnetic Field (Oe),Frequency (Hz),AC Voltage (Vrms),Re[Impedance] (Ohm),-Im[Impedance] (Ohm),Re[Cp] (F),Im[Cp] (F),Re[Modulus],Im[Modulus],Re[Permittivity],Im[Permittivity],Loss Factor,Re[Sp.Impedance] (Ohm-cm),-Im[Sp.Impedance] (Ohm-cm)
,662781.635,103.9723,-0.019,4.474074e+03,0.5,50711.46,8637111,4.11846738945251E-12,-2.41809436374646E-14,0.0390969201437287,0.000229551513462302,25.5765805802111,0.15016893299509,0.0058713451754875,92225.3971073014,15707711.6658609
,662782.431,103.9723,-0.019,3.390107e+03,0.5,70057.76,11386170,4.12298171752875E-12,-2.53682198360833E-14,0.0390539800075216,0.000240294529100808,25.6046155419794,0.157542177091354,0.00615288196118625,127409.164249028,20707233.6269009
,662783.242,103.9723,-0.019,2.568774e+03,0.5,97184.14,15010140,4.12751800209581E-12,-2.67238871435043E-14,0.0390108998791382,0.000252578640531011,25.6327868583437,0.165961166693411,0.00647456586014521,176742.020522217,27297895.2318902
,662784.038,103.9723,-0.019,1.946446e+03,0.5,131811.9,19786770,4.13222686373686E-12,-2.75273161885541E-14,0.038966349431099,0.000259578928474788,25.6620299159704,0.170950636262558,0.00666161783858609,239717.113665588,35984819.2247046
,662784.833,103.9723,-0.019,1.474880e+03,0.5,177733.4,26076860,4.13798846010999E-12,-2.82035014252526E-14,0.0389120131637864,0.000265214615580423,25.6978106858474,0.175149894034481,0.00681575158972361,323231.344438335,47424167.4132731
,662785.644,103.9723,-0.019,1.117550e+03,0.5,230671.5,34356060,4.14503522352172E-12,-2.78303592601303E-14,0.0388459142318019,0.000260817023393284,25.7415726232835,0.172832599819995,0.00671414300708521,419506.176490223,62480971.2941073
,662786.44,103.9723,-0.019,8.467957e+02,0.5,327132.3,45254450,4.15292015570337E-12,-3.00203476619781E-14,0.0387718813572094,0.000280271547300012,25.7905397715557,0.186432905354291,0.00722873220202654,594932.70897988,82301113.4391026
,662787.236,103.9723,-0.019,6.416440e+02,0.5,447866.8,59645710,4.15834270037694E-12,-3.12241004176357E-14,0.038721162405761,0.00029074887529964,25.8242149564432,0.19390847246272,0.00750878478938385,814504.127492609,108473494.758324
,662788.031,103.9723,-0.019,4.861923e+02,0.5,628600.4,78618200,4.16350918244238E-12,-3.32897921535593E-14,0.0386728215858055,0.000309212766483664,25.8562999366962,0.206736868596931,0.00799560915920232,1143191.72652115,142977439.712074
,662788.843,103.9723,-0.019,3.684033e+02,0.5,859607.2,103616900,4.16904241056001E-12,-3.45864320706636E-14,0.0386213053175593,0.000320402869844323,25.8906624899076,0.21478928523334,0.0082960134881472,1563307.68974696,188440832.693981
,662789.638,103.9723,-0.019,2.791500e+02,0.5,1197029,136555600,4.17484467593785E-12,-3.65961567859041E-14,0.0385673196538568,0.000338076212750972,25.9266958231723,0.227270113964686,0.00876587265553372,2176953.19507575,248344150.163016
,662790.434,103.9723,-0.019,2.115173e+02,0.5,1677017,179972500,4.18047625100843E-12,-3.89544499356147E-14,0.0385149804456851,0.000358889702382761,25.9616691324075,0.241915628684508,0.00931818472266596,3049873.90977691,327303439.51631
,662791.245,103.9723,-0.019,1.602760e+02,0.5,2355413,237130200,4.18722514281887E-12,-4.15916848015244E-14,0.0384524476381085,0.000381947955379028,26.0035812222443,0.258293432289224,0.00993299461645965,4283625.42266975,431252163.93166
,662792.041,103.9723,-0.019,1.214445e+02,0.5,3369121,312494500,4.19323866492965E-12,-4.52088866972905E-14,0.0383966282918026,0.00041396852330875,26.0409265058882,0.280757044845412,0.0107813769522344,6127185.49470964,568311962.549443
,662792.852,103.9723,-0.019,9.202165e+01,0.5,4797678,411693500,4.20045042444924E-12,-4.89500285806572E-14,0.0383299551715102,0.000446678858586159,26.0857131051339,0.303990351751516,0.0116535189406682,8725202.52311733,748718268.493843
,662793.663,103.9723,-0.019,6.972812e+01,0.5,6935728,542320300,4.20812247574694E-12,-5.38176293280324E-14,0.0382590121113905,0.000489294060269015,26.1333582166949,0.334219213843851,0.0127889883524552,12613525.0104854,986280123.405061
,662794.474,103.9723,-0.019,5.283509e+01,0.5,9992013,714204200,4.21690942348188E-12,-5.89963119500746E-14,0.0381780621127459,0.000534126924688156,26.1879270782507,0.366379962213794,0.0139904147861354,18171777.4804022,1298873389.97344
,662795.301,103.9723,-0.019,4.003407e+01,0.5,14232320,940961200,4.22393298900092E-12,-6.38882516707571E-14,0.0381133204117488,0.000576475387468199,26.2315449517145,0.396759974637834,0.0151252995341359,25883328.2212381,1711260538.20109
,662796.097,103.9723,-0.019,3.033521e+01,0.5,20767270,1238841000,4.23386391179803E-12,-7.09742372100745E-14,0.0380219362842746,0.000637379467371784,26.2932181478667,0.440765490039197,0.0167634668210045,37767986.2221389,2252993764.67975
,662796.877,103.9723,-0.019,2.298591e+01,0.5,30731210,1631071000,4.24359464249342E-12,-7.99540903574033E-14,0.0379319452838572,0.000714680462240287,26.3536481074124,0.496532336271685,0.0188411234090975,55888709.2944646,2966315122.5621
,662797.703,103.9723,-0.019,1.741690e+01,0.5,44976500,2146162000,4.25592647683269E-12,-8.91902275714813E-14,0.0378188518500394,0.00079255880508242,26.4302314877951,0.553890762445155,0.0209567124942106,81795625.1505388,3903075216.26473
,662798.53,103.9723,-0.019,1.319742e+01,0.5,67027360,2823189000,4.26922494755401E-12,-1.01358739170733E-13,0.0376963570011421,0.000894976316287742,26.5128178908995,0.629459872997436,0.0237417190276669,121897987.024117,5134337024.29323
,662800.387,103.9723,-0.019,1.000008e+01,0.5,100699200,3716554000,4.27918412801479E-12,-1.15943537573727E-13,0.0376022182207501,0.00101882369879597,26.5746665733051,0.720034651507435,0.0270947765053326,183134615.102534,6759037671.57817
,662887.482,101.9808,-0.019,5.000000e+05,0.5,-199.1971,77546.84,4.10471639934902E-12,1.05439190439322E-14,0.0392289900807232,-0.000100768787741819,25.491183933065,-0.0654800365177117,-0.00256873265242014,-362.265879351981,141029.031966667
,662888.293,101.9808,-0.019,3.788642e+05,0.5,-265.3159,102372.9,4.10344497915114E-12,1.06347402266026E-14,0.0392411402321427,-0.000101699750986024,25.4832881363845,-0.0660440558669744,-0.00259166146509477,-482.511531641587,186178.456615646
,662889.089,101.9808,-0.019,2.870762e+05,0.5,-54.52751,135060.5,4.10482384130329E-12,1.65722637673416E-15,0.0392282157264956,-1.5837472283226E-05,25.4918511710303,-0.0102917371818323,-0.000403726552174766,-99.1653812180195,245625.116019351
,662889.884,101.9808,-0.019,2.175258e+05,0.5,139.3659,178528,4.09829063849202E-12,-3.19928506057882E-15,0.0392907330123774,3.06718742602263E-05,25.4512785569125,0.0198682578768306,0.000780638891378383,253.455046861527,324676.42806522
,662890.68,101.9808,-0.019,1.648255e+05,0.5,-134.4429,236017,4.09121536841948E-12,2.33048830658335E-15,0.0393586928729412,-2.24199816540654E-05,25.4073395868965,-0.0144728405807512,-0.000569632272251575,-244.501929953451,429227.664695001
,662891.491,101.9808,-0.019,1.248930e+05,0.5,1.743918,311623.8,4.08932436366564E-12,-2.28847936699157E-17,0.03937690608206,2.20362165215923E-07,25.395596035014,0.00014211955905226,5.59622852939987E-06,3.17154209467783,566728.481157637
,662892.287,101.9808,-0.019,9.463495e+04,0.5,279.6491,411266.8,4.08926011613296E-12,-2.78057434040987E-15,0.0393775065385478,2.67755244618554E-05,25.395197043826,0.0172679729986194,0.000679970034050889,508.578323286283,747942.258949931
,662893.082,101.9808,-0.019,7.170755e+04,0.5,674.8595,542800.9,4.08896854301716E-12,-5.08377798647034E-15,0.0393802717752887,4.89611393793479E-05,25.3933863111951,0.0315713698877064,0.00124329104833835,1227.31992687915,987154.157121498
,662893.894,101.9808,-0.019,5.433485e+04,0.5,1493.78,716402.6,4.08867290941654E-12,-8.52534289885079E-15,0.0393830088381974,8.21180031204835E-05,25.391550362068,0.0529442384768704,0.0020851124772579,2716.63355168525,1302871.46679869
,662894.689,101.9808,-0.019,4.117107e+04,0.5,1925.22,944809.4,4.0914929944195E-12,-8.33715683048487E-15,0.0393558715696148,8.01947049460492E-05,25.409063704897,0.051775561955609,0.00203768082747695,3501.2634031621,1718258.99127556
,662895.485,101.9808,-0.019,3.119651e+04,0.5,3152.974,1246530,4.09268874704181E-12,-1.03520502591317E-14,0.0393442846878509,9.95174658206318E-05,25.4164895894327,0.0642884895243212,0.00252940081666707,5734.09401383822,2266977.21296457
,662896.28,101.9808,-0.019,2.363846e+04,0.5,5076.66,1644382,4.09443317866364E-12,-1.26406425883977E-14,0.0393273988433562,0.000121414508679925,25.427322890203,0.0785011469499045,0.0030872753411312,9232.56763813845,2990522.91032635
,662897.092,101.9808,-0.019,1.791157e+04,0.5,7922.897,2168606,4.09732675780032E-12,-1.49693848847582E-14,0.0392994754007262,0.000143578730186114,25.4452926476288,0.092963144426429,0.00365345157211591,14408.8204533107,3943892.55444975
,662897.887,101.9808,-0.019,1.357207e+04,0.5,12109.71,2860124,4.09997127936581E-12,-1.73591995317157E-14,0.0392739470263393,0.000166285136254348,25.4617157032269,0.107804414517875,0.00423398076447035,22023.0853855176,5201508.1339824
,662898.683,101.9808,-0.019,1.028394e+04,0.5,17912.37,3771098,4.10376284924085E-12,-1.94924975558461E-14,0.0392374789734367,0.000186374430269226,25.4852621789578,0.121052660444385,0.00474990838212107,32575.9786127813,6858233.04200964
,662899.494,101.9808,-0.019,7.792469e+03,0.5,25573.06,4971777,4.10793111014663E-12,-2.11297426967554E-14,0.0391975125569722,0.000201618121744037,25.5111479881326,0.131220309794545,0.00514364582321371,46507.9414741529,9041824.23763677
,662900.29,101.9808,-0.019,5.904585e+03,0.5,36893.66,6553140,4.11310202027202E-12,-2.31564391240274E-14,0.0391480291352493,0.000220400308338595,25.5432604676035,0.143806536558536,0.00562992092340466,67095.9275130663,11917738.8858404
,662901.085,101.9808,-0.019,4.474074e+03,0.5,48687.68,8642650,4.1158391649232E-12,-2.31862519242649E-14,0.039121993092389,0.000220390630263223,25.5602587327615,0.143991680549125,0.00563342030511475,88544.8895029489,15717785.0590265
,662901.881,101.9808,-0.019,3.390107e+03,0.5,67711.27,11393830,4.12022033229976E-12,-2.44856515657894E-14,0.0390802534152485,0.000232246188565944,25.5874667375472,0.152061235675982,0.00594280149870588,123141.766464419,20721164.3349074
,662902.692,101.9808,-0.019,2.568774e+03,0.5,92977,15020060,4.12480683761855E-12,-2.55333311146067E-14,0.0390366816591083,0.00024164441091573,25.6159499357311,0.1585675541359,0.00619018832148473,169090.788292145,27315936.0443476
,662903.488,101.9808,-0.019,1.946446e+03,0.5,127948.8,19800850,4.12929934608993E-12,-2.66826371682524E-14,0.0389940773624384,0.000251971274244851,25.6438493929951,0.16570499535194,0.0064617832062765,232691.562999817,36010425.5391603
,662904.283,101.9808,-0.019,1.474880e+03,0.5,170783.9,26097530,4.13472606045671E-12,-2.70579109224679E-14,0.038942857035023,0.000254844538988313,25.6775504725868,0.168035527199517,0.00654406374856165,310592.773251522,47461758.5013271
,662905.094,101.9808,-0.019,1.117550e+03,0.5,221705.1,34384660,4.14160204167527E-12,-2.67041842149906E-14,0.0388782518498823,0.000250678840919275,25.7202518153618,0.165838807210831,0.00644779096259786,403199.60987544,62532984.1203456
,662905.89,101.9808,-0.019,8.467957e+02,0.5,311900.8,45290520,4.1496327472316E-12,-2.85771453621582E-14,0.0388027844343776,0.000267221915476129,25.7701242480788,0.177470304361159,0.00688666855668692,567232.241747427,82366711.4335926
,662906.686,101.9808,-0.019,6.416440e+02,0.5,437645.2,59698700,4.15466262218808E-12,-3.04574162288296E-14,0.0387555627741342,0.000284113155251262,25.8013608683959,0.189147196463596,0.00733090000284763,795914.816140264,108569863.977287
,662907.481,101.9808,-0.019,4.861923e+02,0.5,600488.5,78689300,4.15977091953147E-12,-3.17437643976128E-14,0.0387077961542229,0.000295384333714432,25.8330845088369,0.197135699098666,0.00763113282237865,1092066.57372649,143106744.325554
,662908.292,101.9808,-0.019,3.684033e+02,0.5,811138.8,103716900,4.16505467816416E-12,-3.2573644734662E-14,0.0386585784895202,0.000302337159765624,25.8658978021463,0.202289436959218,0.00782070038730429,1475161.58949358,188622695.722787
,662909.088,101.9808,-0.019,2.791500e+02,0.5,1135714,136701800,4.17041236086687E-12,-3.4647646951317E-14,0.0386086108358617,0.000320759052527764,25.8991701800507,0.215169442990993,0.00830796668368668,2065443.87896388,248610033.91113
,662909.884,101.9808,-0.019,2.115173e+02,0.5,1566675,180158700,4.17620238737475E-12,-3.6316602391338E-14,0.0385548281410774,0.000335275983773875,25.9351275072642,0.225534020213529,0.0086960829535293,2849202.60653275,327642068.475946
,662910.695,101.9808,-0.019,1.602760e+02,0.5,2213833,237429100,4.1820028608955E-12,-3.89937709385449E-14,0.0385009165239738,0.000358989692211353,25.9711497127056,0.242159820687221,0.00932418562004405,4026143.74648745,431795752.524758
,662911.49,101.9808,-0.019,1.214445e+02,0.5,3139405,312905000,4.18780277405503E-12,-4.20166151639706E-14,0.0384470669904478,0.000385743002972617,26.0071684381817,0.26093234250226,0.0100330931113277,5709417.01945965,569058510.282688
,662912.302,101.9808,-0.019,9.202165e+01,0.5,4454009,412291200,4.19444111241902E-12,-4.53128237146084E-14,0.0383856029148096,0.000414682197565672,26.0483939670083,0.281402516387934,0.0108030658912924,8100195.67065303,749805263.817011
,662913.113,101.9808,-0.019,6.972812e+01,0.5,6331571,543212300,4.20132874752415E-12,-4.8969824982406E-14,0.0383219399398405,0.000446672661106599,26.0911676829602,0.304113291723269,0.0116557946128981,11514786.7915472,987902341.622003
,662913.924,101.9808,-0.019,5.283509e+01,0.5,9286524,715479200,4.20950954885732E-12,-5.46371039908535E-14,0.0382462177315364,0.00049641473696669,26.1419722431819,0.339308330198337,0.012979446502428,16888753.8171152,1301192143.59071
,662914.751,101.9808,-0.019,4.003407e+01,0.5,13026600,942777400,4.2159554251202E-12,-5.82529502095306E-14,0.0381868849886218,0.000527638099929824,26.1820025403914,0.361763523704177,0.013817259514282,23690569.3103289,1714563534.53024
,662915.547,101.9808,-0.019,3.033521e+01,0.5,18965060,1241505000,4.2249802734426E-12,-6.45402188349264E-14,0.038103698542919,0.000582066869717297,26.238048816473,0.400808832898248,0.0152758627633397,34490432.53071,2257838595.76711
,662916.327,101.9808,-0.019,2.298591e+01,0.5,28072760,1634733000,4.23434281375573E-12,-7.27150486154554E-14,0.038017108212773,0.000652855943295452,26.2961922334556,0.451576308475857,0.0171726881392864,51053971.6051947,2972974946.67695
,662917.153,101.9808,-0.019,1.741690e+01,0.5,41214700,2151470000,4.2457329209296E-12,-8.13335108629157E-14,0.0379123874105516,0.000726269793866361,26.3669272827838,0.50509883841362,0.0191565301863377,74954301.7329474,3912728505.8337
,662917.98,101.9808,-0.019,1.319742e+01,0.5,60712260,2831271000,4.25748011610192E-12,-9.12951249645866E-14,0.0378042711214094,0.000810654556710926,26.4398799264507,0.566962634259827,0.0214434647901949,110413154.892045,5149035194.28126
,662918.776,101.9808,-0.019,1.000008e+01,0.5,89452950,3724155000,4.27112116738967E-12,-1.02590893298064E-13,0.0376791213037393,0.000905039815482257,26.5245938295773,0.637111818817284,0.0240196635209866,162681844.225537,6772861080.39765
,663006.479,99.9897,-0.019,5.000000e+05,0.5,-202.4851,77560.69,4.10398252945033E-12,1.07141299655019E-14,0.0392359964463291,-0.000102432103995395,25.4866264409632,-0.0665370834576262,-0.00261066656317782,-368.245535739094,141054.219996157
,663007.275,99.9897,-0.019,3.788642e+05,0.5,-273.312,102391.9,4.10268186236171E-12,1.09511805637536E-14,0.0392484232305184,-0.000104764781686632,25.4785490147134,-0.0680092193650998,-0.00266927364371596,-497.053481287874,186213.010591119
,663008.071,99.9897,-0.019,2.870762e+05,0.5,-60.89116,135087.7,4.10399716732855E-12,1.84988824412104E-15,0.0392361159450478,-1.76857894078325E-05,25.4867173453789,-0.011488209391027,-0.000450752807250401,-110.738507850577,245674.582763186
,663008.882,99.9897,-0.019,2.175258e+05,0.5,126.8111,178563.1,4.09748547134404E-12,-2.90993290245945E-15,0.0392984578775455,2.79087934279546E-05,25.4462782933451,0.018071317877463,0.000710175282575179,230.622507321101,324740.261988331
,663009.678,99.9897,-0.019,1.648255e+05,0.5,-158.9514,236062.9,4.09041934642364E-12,2.75425694465807E-15,0.0393663472537819,-2.65070708225426E-05,25.4023961167181,-0.0171045362321098,-0.000673343418216077,-289.073830368155,429311.139825222
,663010.473,99.9897,-0.019,1.248930e+05,0.5,-32.61239,311688.6,4.08847414928544E-12,4.27782451656606E-16,0.0393850942355775,-4.12091444280415E-06,25.3903160183114,-0.00265662230897254,-0.000104631321132695,-59.3098802197409,566846.328400303
,663011.284,99.9897,-0.019,9.463495e+04,0.5,205.6249,411367.2,4.08826294296281E-12,-2.04354809722417E-15,0.0393871195237352,1.96879394209263E-05,25.3890043809912,0.0126908793091449,0.000499857305103567,373.955671117517,748124.849430852
,663012.08,99.9897,-0.019,7.170755e+04,0.5,611.2599,542922.7,4.08805235563956E-12,-4.60261188950656E-15,0.0393891083802064,4.43469806098992E-05,25.3876965877922,0.0285832235002961,0.00112586911543761,1111.6557680112,987375.666290583
,663012.876,99.9897,-0.019,5.433485e+04,0.5,1297.154,716654.4,4.08724071400215E-12,-7.39796007828983E-15,0.0393968511129539,7.13088247397526E-05,25.3826561162336,0.0459429453189667,0.00181001330627427,2359.04355266688,1303329.39790522
,663013.671,99.9897,-0.019,4.117107e+04,0.5,1744.969,945088.3,4.0902886151435E-12,-7.55212696472736E-15,0.0393674891007071,7.26863808266082E-05,25.4015842469606,0.0469003553020756,0.00184635552043127,3173.45347511057,1718766.2072629
,663014.482,99.9897,-0.019,3.119651e+04,0.5,2902.171,1246911,4.09144221748452E-12,-9.52278466687619E-15,0.0393563102086696,9.16013590020497E-05,25.4087483690581,0.0591385693629919,0.00232748848955539,5277.97608170409,2267670.11110432
,663015.278,99.9897,-0.019,2.363846e+04,0.5,4715.588,1644952,4.09301977275422E-12,-1.17334699882808E-14,0.0393410310877743,0.000112779031914083,25.4185453312918,0.072867407281,0.00286670249344662,8575.9111627712,2991559.52959054
,663016.074,99.9897,-0.019,1.791157e+04,0.5,7562.729,2169620,4.09541672259519E-12,-1.42755536983691E-14,0.0393178511075426,0.000137051766110515,25.433430912494,0.088654301458972,0.00348573897733244,13753.8080197238,3945736.64556184
,663016.885,99.9897,-0.019,1.357207e+04,0.5,11248.54,2861432,4.09810726101673E-12,-1.61100188471496E-14,0.0392919078989135,0.000154459933934214,25.4501397428028,0.100046730064704,0.00393108765121799,20456.9355403564,5203886.90239917
,663017.68,99.9897,-0.019,1.028394e+04,0.5,16885.58,3773077,4.10162079383983E-12,-1.83559058148153E-14,0.0392580700508598,0.000175690896975969,25.4719595478111,0.113994177882224,0.00447528105045299,30708.6272193131,6861832.11134969
,663018.476,99.9897,-0.019,7.792469e+03,0.5,24412.89,4974608,4.1056030718852E-12,-2.01482480986634E-14,0.0392198321738917,0.000192471336169539,25.4966903628666,0.125125014311222,0.00490750024926587,44398.0211728644,9046972.77998224
,663019.272,99.9897,-0.019,5.904585e+03,0.5,33695.07,6557589,4.1103332414356E-12,-2.11202572002453E-14,0.0391746071698438,0.000201292141183351,25.5260657472568,0.131161402792767,0.00513833209126098,61278.8748600083,11925829.971992
,663020.083,99.9897,-0.019,4.474074e+03,0.5,47087.18,8647970,4.11331580180352E-12,-2.23965209819607E-14,0.0391460747112503,0.000213145774814447,25.5445880975322,0.139087279185099,0.00544488244061901,85634.1717269229,15727460.1721589
,663020.878,99.9897,-0.019,3.390107e+03,0.5,65326.61,11401820,4.1173432759493E-12,-2.35902758001847E-14,0.0391076587060759,0.000224066926885789,25.5695995902269,0.146500756921869,0.00572948967796369,118804.951561714,20735695.1909089
,663021.674,99.9897,-0.019,2.568774e+03,0.5,90072.72,15031300,4.12173235252078E-12,-2.46988380315439E-14,0.0390658940791552,0.000234096275035519,25.5968567128377,0.153385170116727,0.00599234397557098,163808.976719163,27336377.4487853
,663022.47,99.9897,-0.019,1.946446e+03,0.5,123071.8,19814990,4.12636578447766E-12,-2.56290447057545E-14,0.0390219234525762,0.00024236693325461,25.6256313356772,0.159161956408668,0.00621104527431,223822.103084991,36036140.9714334
,663023.281,99.9897,-0.019,1.474880e+03,0.5,164760.2,26116280,4.13177006042051E-12,-2.60661649173962E-14,0.0389708358732275,0.000245855945511387,25.6591930677632,0.161876568243383,0.00630871624902168,299637.889985388,47495857.8192281
,663024.076,99.9897,-0.019,1.117550e+03,0.5,212483.3,34409880,4.13858078802937E-12,-2.55560119116103E-14,0.0389067677494624,0.000240251881254434,25.7014891713924,0.15870840683117,0.0061750665797149,386428.565085088,62578849.9762103
,663024.872,99.9897,-0.019,8.467957e+02,0.5,299682.8,45330820,4.1459590662295E-12,-2.74090038885915E-14,0.0388373115763205,0.000256754108521843,25.7473098879561,0.170215891080073,0.00661101652253368,545012.216888017,82440002.2342011
,663025.683,99.9897,-0.019,6.416440e+02,0.5,412480.8,59751740,4.15099990792629E-12,-2.86553623847835E-14,0.0387899956018095,0.000267776778012337,25.7786146141221,0.177956049128021,0.00690324331977613,750150.076119626,108666324.127766
,663026.479,99.9897,-0.019,4.861923e+02,0.5,571757.3,78765970,4.1557448703358E-12,-3.01662947406354E-14,0.0387455106431197,0.000281251263108058,25.8080818653931,0.187339268538636,0.00725893809217356,1039815.14319443,143246178.709739
,663027.274,99.9897,-0.019,3.684033e+02,0.5,774852.1,103816300,4.16108950780832E-12,-3.10570588955033E-14,0.0386956280224493,0.000288811955675686,25.8412732295735,0.192871108184445,0.00746368441179275,1409169.49782015,188803467.573419
,663028.07,99.9897,-0.019,2.791500e+02,0.5,1067639,136839000,4.16626489367824E-12,-3.25058417908764E-14,0.0386473601530374,0.000301532669388323,25.8734135043938,0.201868365892892,0.00780215435657963,1941640.62210479,248859549.98665
,663028.881,99.9897,-0.019,2.115173e+02,0.5,1484050,180364300,4.17147490959039E-12,-3.43231855726306E-14,0.0385988275297597,0.000317593836449563,25.905768839328,0.213154467075828,0.00822806952373613,2698938.27898251,328015978.863169
,663029.692,99.9897,-0.019,1.602760e+02,0.5,2100882,237686200,4.1775160986405E-12,-3.69246021701893E-14,0.0385426072250644,0.000340673836984258,25.9432859406983,0.22930983142339,0.00883888925819,3820727.63682177,432263322.371816
,663030.488,99.9897,-0.019,1.214445e+02,0.5,2925080,313274600,4.18291840819298E-12,-3.90563773042472E-14,0.0384924802499344,0.000359408595939403,25.9768354610714,0.242548619870461,0.00933711191395664,5319639.08297306,569730676.037152
,663031.299,99.9897,-0.019,9.202165e+01,0.5,4129047,412822800,4.18910965835929E-12,-4.18994073668398E-14,0.0384350965409396,0.00038442721687629,26.0152844746963,0.260204456523214,0.0100019839020519,7509209.93498731,750772047.678139
,663032.095,99.9897,-0.019,6.972812e+01,0.5,5875294,544028900,4.19510310057507E-12,-4.53054315242997E-14,0.0383795485325673,0.000414483736463452,26.0525050578135,0.281356609274142,0.0107995990654173,10684987.619606,989387435.115225
,663032.906,99.9897,-0.019,5.283509e+01,0.5,8469626,716549800,4.2033409432843E-12,-4.96835331474592E-14,0.0383034470691654,0.000452747138003007,26.1036638574193,0.308545575062695,0.0118200102770247,15403118.3720667,1303139169.17709
,663033.733,99.9897,-0.019,4.003407e+01,0.5,11978260,944332500,4.20913905814049E-12,-5.33902645673657E-14,0.038249873796845,0.000485175436941751,26.1396714150395,0.331565185487009,0.0126843669999709,21784026.4341532,1717391686.49119
,663034.544,99.9897,-0.019,3.033521e+01,0.5,17467960,1243869000,4.21710297396227E-12,-5.92218200349506E-14,0.0381762533400044,0.000536118567383755,26.1891290689404,0.367780416596192,0.0140432473194525,31767761.1264684,2262137837.76807
,663035.324,99.9897,-0.019,2.298591e+01,0.5,25375200,1638058000,4.22597982583237E-12,-6.54647657631546E-14,0.0380944339196667,0.000590121887990734,26.2442562547804,0.406550470933449,0.0154910265692668,46148107.285359,2979021892.38472
,663036.135,99.9897,-0.019,1.741690e+01,0.5,37276560,2156468000,4.23618134719693E-12,-7.32263442627794E-14,0.0380004602687731,0.000656873386127936,26.3076099270444,0.45475156594119,0.0172859323671856,67792281.0503611,3921818020.01338
,663036.962,99.9897,-0.019,1.319742e+01,0.5,55041960,2838229000,4.24739825750208E-12,-8.23700712639816E-14,0.037897177140813,0.00073494242652638,26.3772693860498,0.51153610454131,0.0193930651825487,100100975.569707,5161689223.82552
,663037.773,99.9897,-0.019,1.000008e+01,0.5,80195050,3734401000,4.25989551633534E-12,-9.14798742629109E-14,0.0377827851622194,0.00081137305426585,26.4548800886134,0.568109967689693,0.0214746755905432,145845146.881787,6791494766.32902
,663126.912,97.9763,-0.019,5.000000e+05,0.5,-208.4514,77576.68,4.10313496207611E-12,1.10252749567745E-14,0.0392440853839491,-0.000105450304653457,25.4813628627449,-0.0684693617031198,-0.00268703687757713,-379.096029626694,141083.299894463
,663127.723,97.9763,-0.019,3.788642e+05,0.5,-280.5214,102408.7,4.10200727118809E-12,1.1236358068444E-14,0.0392548629343453,-0.000107528257922917,25.4743596564209,-0.0697802338563296,-0.00273923406898047,-510.164714486551,186243.563579958
,663128.519,97.9763,-0.019,2.870762e+05,0.5,-66.4738,135121,4.10298559517578E-12,2.01849485910107E-15,0.0392457879037899,-1.93072627937845E-05,25.4804352617222,-0.0125352932371776,-0.000491957578762739,-120.891266041864,245735.143151778
,663129.315,97.9763,-0.019,2.175258e+05,0.5,119.1288,178604.5,4.09653592980448E-12,-2.7323802562337E-15,0.0393075692569746,2.62180603316281E-05,25.4403814333231,0.0169686772264644,0.000666997752016327,216.651243859204,324815.553282256
,663130.11,97.9763,-0.019,1.648255e+05,0.5,-183.5553,236116.1,4.08949710492317E-12,3.1791515612163E-15,0.0393752189980242,-3.06100690962964E-05,25.396668795892,-0.019743224455387,-0.000777394256469593,-333.819228112341,429407.890956547
,663130.921,97.9763,-0.019,1.248930e+05,0.5,-66.10773,311755.2,4.08760059295681E-12,8.667762281015E-16,0.0393935098378039,-8.3533987953044E-06,25.3848910430189,-0.00538286938967277,-0.000212050127792576,-120.225520052317,566967.449177487
,663131.717,97.9763,-0.019,9.463495e+04,0.5,175.1707,411456.3,4.08737791861337E-12,-1.74013340218159E-15,0.0393956505693547,1.67720452626178E-05,25.3835081867888,0.0108066078889435,0.000425733425396573,318.570740599146,748286.889389517
,663132.513,97.9763,-0.019,7.170755e+04,0.5,569.0068,543087.2,4.08681478710541E-12,-4.28186376737203E-15,0.0394010428753537,4.12815130298925E-05,25.3800110173253,0.0265913077180479,0.00104772640563062,1034.81300058714,987674.830972967
,663133.324,97.9763,-0.019,5.433485e+04,0.5,1234.851,716868.1,4.08602356057201E-12,-7.03843605231689E-15,0.0394085989053107,6.78838237701215E-05,25.3750973280145,0.0437102227182323,0.00172256374638514,2245.73742983042,1303718.03919778
,663134.12,97.9763,-0.019,4.117107e+04,0.5,1593.474,945361.3,4.08910974991743E-12,-6.89248657591539E-15,0.0393788608683234,6.6375882896085E-05,25.3942632368379,0.042803844643373,0.00168557143179015,2897.94007962224,1719262.69333154
,663134.915,97.9763,-0.019,3.119651e+04,0.5,2629.996,1247332,4.09006524549715E-12,-8.6238910213131E-15,0.039369598251359,8.30106867479397E-05,25.4001970727477,0.0535562438072127,0.00210849717637325,4782.99038305374,2268435.75445559
,663135.711,97.9763,-0.019,2.363846e+04,0.5,4362.956,1645509,4.09163915786518E-12,-1.08487049378902E-14,0.0393543524213547,0.000104345408030503,25.4099714117677,0.0673728233821877,0.00265143247469324,7934.6039270351,2992572.50666099
,663136.522,97.9763,-0.019,1.791157e+04,0.5,6893.829,2170445,4.0938684698025E-12,-1.30030612060246E-14,0.0393328017565797,0.000124929961091278,25.4238159250324,0.0807518455960183,0.00317622837713004,12537.3262200463,3947237.01554948
,663137.318,97.9763,-0.019,1.357207e+04,0.5,10679.82,2862690,4.09631265010994E-12,-1.52820884437005E-14,0.0393091821937899,0.000146650524568459,25.4389948177306,0.0949051017170198,0.00373069385787494,19422.6441229359,5206174.73930154
,663138.113,97.9763,-0.019,1.028394e+04,0.5,15989.96,3774911,4.09963661586606E-12,-1.73654492787336E-14,0.0392771524338786,0.000166372159855324,25.4596373699152,0.107843226809705,0.00423585085847057,29079.8255607286,6865167.47929798
,663138.924,97.9763,-0.019,7.792469e+03,0.5,23395.25,4977079,4.10357289615003E-12,-1.92892485328551E-14,0.0392393135491682,0.000184448257765484,25.4840825288418,0.119790439690205,0.00470059848356837,42547.3102465319,9051466.61542402
,663139.72,97.9763,-0.019,5.904585e+03,0.5,33383.98,6564521,4.10599503063616E-12,-2.08811055647254E-14,0.0392160184838041,0.000199433709899465,25.4991245121823,0.129676218985697,0.00508551652131207,60713.1171636984,11938436.7171487
,663140.516,97.9763,-0.019,4.474074e+03,0.5,45244.82,8652851,4.11100499256358E-12,-2.14959995159561E-14,0.0391681691438935,0.000204806111031499,25.5302374682467,0.133494844509408,0.00522889161040679,82283.6000294287,15736336.9065949
,663141.311,97.9763,-0.019,3.390107e+03,0.5,62740.04,11408850,4.11481685515804E-12,-2.26283783278148E-14,0.0391317712460654,0.000215195124245563,25.5539099661903,0.140527163862719,0.00549924313142867,114100.937017549,20748480.1618339
,663142.122,97.9763,-0.019,2.568774e+03,0.5,86453.62,15040960,4.11909700709676E-12,-2.3676071699857E-14,0.039091000126989,0.000224690343595,25.5804906430792,0.147033568167878,0.00574787912473672,157227.171843677,27353945.4173679
,663142.918,97.9763,-0.019,1.946446e+03,0.5,117049.9,19829770,4.1233056216017E-12,-2.43387851033026E-14,0.0390510299032295,0.000230507925461063,25.6066270569045,0.151149162917571,0.00590273613864407,212870.493353374,36063020.3270908
,663143.714,97.9763,-0.019,1.474880e+03,0.5,157259.1,26136380,4.12860740251961E-12,-2.48412781101886E-14,0.0390008291877827,0.000234662768804419,25.6395522725351,0.154269754066241,0.00601686614596207,285996.162331686,47532412.2880179
,663144.525,97.9763,-0.019,1.117550e+03,0.5,203990.2,34437070,4.13532572878937E-12,-2.44958680422257E-14,0.0389375111003577,0.000230648852439078,25.6812745436991,0.152124682222503,0.00592356434505026,370982.75618564,62628298.5337424
,663145.32,97.9763,-0.019,8.467957e+02,0.5,289942,45367210,4.14264535464054E-12,-2.64756611529602E-14,0.0388684888144173,0.000248408649855915,25.7267310163857,0.164419629162845,0.00639100354639397,527297.302978167,82506182.1903833
,663146.116,97.9763,-0.019,6.416440e+02,0.5,399666.9,59800240,4.14764569782491E-12,-2.77202348744423E-14,0.0388214811248535,0.000259458172986909,25.7577842379582,0.172148703370649,0.00668336615371443,726846.329471565,108754527.696736
,663146.912,97.9763,-0.019,4.861923e+02,0.5,541953.2,78832790,4.15224493832631E-12,-2.85455129966826E-14,0.0387783798507378,0.000266590425772358,25.7863465244032,0.177273860473658,0.00687471799488512,985612.504226317,143367699.585587
,663147.723,97.9763,-0.019,3.684033e+02,0.5,734358.1,103903700,4.15761327478178E-12,-2.93846800932356E-14,0.0387282047747432,0.000273718557421837,25.8196850644355,0.182485271135842,0.0070676799767477,1335525.8829358,188962415.860595
,663148.518,97.9763,-0.019,2.791500e+02,0.5,1010904,136965400,4.16244664290156E-12,-3.07218754597567E-14,0.0386830592324179,0.000285509035933806,25.8497013344455,0.190789545956835,0.00738072535107407,1838460.6327122,249089424.85506
,663149.314,97.9763,-0.019,2.115173e+02,0.5,1395209,180545100,4.1673308102552E-12,-3.22041276802602E-14,0.0386375195991847,0.00029858143523396,25.8800330787753,0.199994655472816,0.00772775888129891,2537369.34556175,328344787.219249
,663150.125,97.9763,-0.019,1.602760e+02,0.5,1948609,237963500,4.17269421294977E-12,-3.41688935387227E-14,0.0385875735082711,0.000315981623342986,25.9133409790766,0.212196279899637,0.00818868860140316,3543799.34696933,432767628.550693
,663150.921,97.9763,-0.019,1.214445e+02,0.5,2742263,313653500,4.17791023090493E-12,-3.6527341934753E-14,0.0385390362131906,0.000336945620128877,25.9457335880067,0.226842758732959,0.00874296955079411,4987162.54960239,570419755.053295
,663151.732,97.9763,-0.019,9.202165e+01,0.5,3853814,413357400,4.18374670870844E-12,-3.90059102328263E-14,0.0384848694764722,0.000358802161946542,25.9819793878953,0.242235208351858,0.00932320069750777,7008662.86491609,751744287.430132
,663152.543,97.9763,-0.019,6.972812e+01,0.5,5422792,544738000,4.18971566858515E-12,-4.17080442522428E-14,0.0384295733343094,0.000382561126340931,26.0190479303483,0.259016049852056,0.00995486270463966,9862053.77700222,990677025.852483
,663153.354,97.9763,-0.019,5.283509e+01,0.5,7662286,717776100,4.196267720121E-12,-4.47953106882983E-14,0.038368999410595,0.00040959046563101,26.059737599156,0.278188647643306,0.0106750364075928,13934865.3953114,1305369355.49933
,663154.181,97.9763,-0.019,4.003407e+01,0.5,11061750,945766700,4.20285739682775E-12,-4.91568986403935E-14,0.0383079655907835,0.00044805250425274,26.1006609284798,0.305275059933503,0.011696066270889,20117233.5888513,1719999966.05032
,663154.977,97.9763,-0.019,3.033521e+01,0.5,15893500,1246104000,4.2096845684023E-12,-5.3692646591217E-14,0.0382448489286194,0.000487795967629517,26.1430591527217,0.333443043793923,0.0127545533920122,28904400.4831432,2266202476.46186
,663155.757,97.9763,-0.019,2.298591e+01,0.5,23087600,1641046000,4.21846250550616E-12,-5.93488390588222E-14,0.0381639224045384,0.000536921801647863,26.1975720562936,0.36856923243278,0.0140688317085566,41987808.6384129,2984455959.68541
,663156.584,97.9763,-0.019,1.741690e+01,0.5,34080450,2161286000,4.22694987008577E-12,-6.66530730777716E-14,0.0380853612353421,0.000600552749295102,26.2502804411263,0.413930118484912,0.0157685979551064,61979738.6004175,3930580180.74122
,663157.41,97.9763,-0.019,1.319742e+01,0.5,49898700,2845504000,4.23682953797677E-12,-7.42969562041176E-14,0.037994315871937,0.000666267546768173,26.3116353331346,0.461400299559405,0.0175359795663615,90747287.1543848,5174919759.17109
,663158.206,97.9763,-0.019,1.000008e+01,0.5,73292670,3744556000,4.24867442286694E-12,-8.31598438940765E-14,0.0378855283286127,0.000741538255954689,26.385194651252,0.516440764795607,0.0195731269608466,133292269.554148,6809962956.90418
,663246.315,95.9920,-0.019,5.000000e+05,0.5,-210.6869,77588.11,4.10252987324359E-12,1.11402288462895E-14,0.0392498675326043,-0.000106581187708465,25.4776051291465,-0.0691832504243753,-0.0027154534373888,-383.161577635633,141104.086838655
,663247.111,95.9920,-0.019,3.788642e+05,0.5,-284.4277,102432.9,4.10103731484852E-12,1.13874410572828E-14,0.0392641391743816,-0.000109025604057381,25.4683360160391,-0.0707184921628613,-0.00277672212736338,-517.268829980765,186287.574432929
,663247.907,95.9920,-0.019,2.870762e+05,0.5,-75.14555,135141.3,4.10236899723517E-12,2.28112926692421E-15,0.0392516840227829,-2.18259657433977E-05,25.4766060540528,-0.0141663101810115,-0.000556051702921313,-136.661973242272,245772.061346626
,663248.702,95.9920,-0.019,2.175258e+05,0.5,103.791,178642.2,4.09567185133571E-12,-2.37958263569294E-15,0.0393158663343774,2.28424923266247E-05,25.4350153176071,0.0147777270702542,0.000580999338342228,188.757456227131,324884.115644116
,663249.513,95.9920,-0.019,1.648255e+05,0.5,-206.0513,236156,4.08880551763614E-12,3.56757267380926E-15,0.039381872806206,-3.43615495187647E-05,25.3923738880289,-0.0221554042654618,-0.000872521976998255,-374.731135072342,429480.45430504
,663250.309,95.9920,-0.019,1.248930e+05,0.5,-93.27834,311824.8,4.08668804933766E-12,1.22247966595362E-15,0.0394023045212116,-1.17866877743948E-05,25.3792239481506,-0.00759186530504222,-0.000299137015400956,-169.638814343146,567094.025845535
,663251.105,95.9920,-0.019,9.463495e+04,0.5,122.777,411549.5,4.0864526630128E-12,-1.21910583928962E-15,0.0394045741771183,1.17555127724467E-05,25.3777621477438,0.00757091310574679,0.000298328633615154,223.285970876073,748456.385732364
,663251.9,95.9920,-0.019,7.170755e+04,0.5,497.2433,543247.3,4.08561142697298E-12,-3.73962817388278E-15,0.0394126581499622,3.60750623155589E-05,25.3725378884927,0.0232239064401225,0.000915316652287089,904.301725910573,987965.993682085
,663252.711,95.9920,-0.019,5.433485e+04,0.5,1136.848,716981.5,4.08537915354919E-12,-6.47778934317565E-15,0.0394148328765474,6.24962763000679E-05,25.3710954198804,0.0402284843972965,0.001585602975809,2067.50620571053,1303924.27187244
,663253.507,95.9920,-0.019,4.117107e+04,0.5,1459.643,945596.7,4.08809366719761E-12,-6.3104675647338E-15,0.0393886664144658,6.08011758196809E-05,25.3879531415763,0.0391893796662254,0.00154362108074193,2654.55096954205,1719690.79890135
,663254.303,95.9920,-0.019,3.119651e+04,0.5,2454.958,1247732,4.08875639480803E-12,-8.04477661988724E-15,0.0393822234700662,7.74859541677434E-05,25.3920688245544,0.0499598170900405,0.00196753629785884,4464.66097469381,2269163.20657081
,663255.114,95.9920,-0.019,2.363846e+04,0.5,4001.624,1646119,4.09012750827981E-12,-9.94287314598319E-15,0.0393689413145039,9.57037130479087E-05,25.4005837382054,0.0617474104246488,0.00243094454289149,7277.47460779295,2993681.8711367
,663255.909,95.9920,-0.019,1.791157e+04,0.5,6602.278,2171301,4.09225797688427E-12,-1.24433345773375E-14,0.0393483141875805,0.000119646474209587,25.4138144128188,0.0772758211753397,0.0030407014043654,12007.1027409347,3948793.76307605
,663256.705,95.9920,-0.019,1.357207e+04,0.5,10177.29,2863904,4.09458151664033E-12,-1.45506775099614E-14,0.0393258523002923,0.00013975000675904,25.4282441013855,0.0903628803237083,0.00355364216118976,18508.7278442815,5208382.55647124
,663257.501,95.9920,-0.019,1.028394e+04,0.5,15316.51,3776632,4.09777454779236E-12,-1.66189358240377E-14,0.0392950590757408,0.000159365054705932,25.4480735211265,0.103207215467927,0.00405560033384243,27855.0689932404,6868297.34202371
,663258.312,95.9920,-0.019,7.792469e+03,0.5,22420.91,4979578,4.10152099382549E-12,-1.84673948406214E-14,0.0392590156765725,0.000176766556759031,25.4713397679593,0.114686549044284,0.00450257230632797,40775.346011672,9056011.37251386
,663259.108,95.9920,-0.019,5.904585e+03,0.5,30667.38,6567354,4.10424045129095E-12,-1.91654510372231E-14,0.0392329426402451,0.000183204919434311,25.488228191837,0.119021630246486,0.00466967061620251,55772.6261231783,11943588.8967548
,663259.903,95.9920,-0.019,4.474074e+03,0.5,43414.07,8657914,4.10860997477765E-12,-2.06021313041103E-14,0.0391910874213925,0.000196519001307758,25.5153638855276,0.127943727992882,0.00501437990721553,78954.1426295788,15745544.6317433
,663260.714,95.9920,-0.019,3.390107e+03,0.5,60208.3,11415150,4.1125558563938E-12,-2.16913484946334E-14,0.0391533799234387,0.000206511385697461,25.5398686708207,0.13470800426568,0.00527442039745426,109496.637972078,20759937.5326487
,663261.51,95.9920,-0.019,2.568774e+03,0.5,83476.03,15050790,4.11641610670667E-12,-2.28308330935406E-14,0.0391165479996812,0.000216951677242047,25.5638416670474,0.141784452106082,0.00554628893234176,151812.036484278,27371822.5530994
,663262.306,95.9920,-0.019,1.946446e+03,0.5,113081.3,19841570,4.12086317657007E-12,-2.34856699912695E-14,0.0390742678002327,0.000222692508677411,25.5914589406473,0.145851132037688,0.00569921130233142,205653.077192214,36084480.1644898
,663263.101,95.9920,-0.019,1.474880e+03,0.5,152870.3,26153190,4.12596213630734E-12,-2.41170224192897E-14,0.039025913148861,0.000228113780798454,25.6231245925181,0.149771968291272,0.00584518752779298,278014.557723487,47562983.4631601
,663263.912,95.9920,-0.019,1.117550e+03,0.5,196948.4,34460780,4.13249053058504E-12,-2.36177880481485E-14,0.038964319664158,0.000222686788138413,25.6636673445939,0.14667161398117,0.00571514631996142,358176.32542324,62671418.2578721
,663264.708,95.9920,-0.019,8.467957e+02,0.5,277972.8,45398620,4.13979306417199E-12,-2.53476839046752E-14,0.038895399423063,0.000238154003023599,25.7090176705925,0.157414644479151,0.00612293501432422,505529.753334423,82563305.367731
,663265.504,95.9920,-0.019,6.416440e+02,0.5,383263.4,59843580,4.14465701474516E-12,-2.65441228500213E-14,0.03884961684792,0.000248809249744603,25.7392238643071,0.164844791230663,0.0064044196553749,697014.427541516,108833347.13342
,663266.315,95.9920,-0.019,4.861923e+02,0.5,519019.5,78898400,4.14880857392513E-12,-2.72922207755079E-14,0.0388106538512141,0.000255309184426176,25.7650059521226,0.169490642481567,0.00657832731715726,943904.582789236,143487019.918786
,663267.11,95.9920,-0.019,3.684033e+02,0.5,700916.4,103993900,4.15402592858396E-12,-2.79980354556347E-14,0.0387618251758519,0.000261253775074187,25.797406862274,0.17387390555831,0.00673997609475171,1274707.79443187,189126456.312577
