Repository: AlexiLJ/BunchOfScripts

ScriptCutter.py:                filters out a threshold values from an CSV file

From_dat_to_csv.py:             converts .dat file from PPMS to .csv 
                    
Convert_all_files_to_csv.py     Converts all files in a rectory from .dat to .csv
                                and removes LCR head

temp_script.py:                 Script for measuring RaspberryPi CPU and GPU temperatures
                                Run in bash with "watch python3 temp_script.py"

File: Scripts/Data_examples/Nb-PrO2/Jan 31 2019 Pr0.994Nb0.006O2 1300C 10h air.dat (part 32 of 45)
Comment,Time Stamp (sec),Temperature (K),Magnetic Field (Oe),Frequency (Hz),AC Voltage (Vrms),Re[Impedance] (Ohm),-Im[Impedance] (Ohm),Re[Cp] (F),Im[Cp] (F),Re[Modulus],Im[Modulus],Re[Permittivity],Im[Permittivity],Loss Factor,Re[Sp.Impedance] (Ohm-cm),-Im[Sp.Impedance] (Ohm-cm)
,663267.906,95.9920,-0.019,2.791500e+02,0.5,959377.3,137089900,4.15868933713882E-12,-2.91031808164061E-14,0.0387182216958899,0.000270956379656009,25.8263676463237,0.180737099241719,0.00699816179018294,1744752.61544887,249315844.325922
,663268.702,95.9920,-0.019,2.115173e+02,0.5,1331934,180711800,4.16350905796317E-12,-3.06870900163084E-14,0.038673194200806,0.000285040280959275,25.8562991636532,0.190573520767549,0.00737048715136477,2422295.5140853,328647952.888267
,663269.513,95.9920,-0.019,1.602760e+02,0.5,1824163,238198400,4.16861434284136E-12,-3.19239425851749E-14,0.0386256643121847,0.000295801767302836,25.8880040960283,0.198254644933901,0.00765816646963204,3317478.0821425,433194824.805356
,663270.324,95.9920,-0.019,1.214445e+02,0.5,2566366,313982000,4.17357933645812E-12,-3.4113204283649E-14,0.0385793994592441,0.000315332914219995,25.9188377890775,0.211850437481778,0.00817360867820448,4667270.93782503,571017175.10292
,663271.135,95.9920,-0.019,9.202165e+01,0.5,3569194,413833200,4.17898887832779E-12,-3.6042594046573E-14,0.038529167947715,0.000332303147896246,25.9524322237174,0.223832368641034,0.00862471643164444,6491044.31233093,752609591.721186
,663271.931,95.9920,-0.019,6.972812e+01,0.5,5090496,545382700,4.18481310824756E-12,-3.90602312619777E-14,0.0384750549161499,0.000359118676024086,25.9886019615772,0.242572553788378,0.00933380541773694,9257730.20680393,991849496.799189
,663272.742,95.9920,-0.019,5.283509e+01,0.5,7119170,718795800,4.19038125670103E-12,-4.15027975000247E-14,0.0384235078690112,0.000380557989509439,26.023181377689,0.257741422763742,0.00990430105462497,12947138.1877861,1307223812.80406
,663273.569,95.9920,-0.019,4.003407e+01,0.5,10179840,947180500,4.19667337151755E-12,-4.51038249354893E-14,0.0383652310895077,0.000412331033054644,26.0622567827868,0.280104588394381,0.0107475185563892,18513365.351516,1722571145.55156
,663274.364,95.9920,-0.019,3.033521e+01,0.5,14731930,1248004000,4.20337368352572E-12,-4.96182759586852E-14,0.0383031628518267,0.000452145597219009,26.103867181458,0.308140313690129,0.0118043932551498,26791934.0994514,2269657874.00916
,663275.144,95.9920,-0.019,2.298591e+01,0.5,21279360,1643950000,4.2111386131062E-12,-5.45091605938061E-14,0.0382314573978675,0.000494869640374637,26.1520890874086,0.338513773802755,0.0129440433103197,38699288.6063471,2989737262.04191
,663275.971,95.9920,-0.019,1.741690e+01,0.5,30917760,2165667000,4.21858812688723E-12,-6.02259235819491E-14,0.0381625615538432,0.000544821027012441,26.1983521924636,0.374016118582434,0.0142763222600705,56227974.7747006,3938547600.03317
,663276.798,95.9920,-0.019,1.319742e+01,0.5,45643640,2851112000,4.22871242801576E-12,-6.76977360860875E-14,0.0380691961474206,0.000609452271268984,26.2612263102228,0.420417703570516,0.0160090659363785,83008906.1609093,5185118637.82648
,663277.594,95.9920,-0.019,1.000008e+01,0.5,66078430,3753641000,4.23870149327724E-12,-7.46173488392778E-14,0.0379774457748642,0.000668548215509463,26.3232605837576,0.463390007690023,0.0176038225285796,120172234.184877,6826485213.07113
,663366.374,93.9922,-0.019,5.000000e+05,0.5,-213.0347,77602.09,4.10179013666919E-12,1.12603105306607E-14,0.0392569396619306,-0.00010776888050048,25.4730112037092,-0.069928983869878,-0.00274521858882924,-387.43135782592,141129.511290082
,663367.185,93.9922,-0.019,3.788642e+05,0.5,-291.2897,102448.9,4.10039530013478E-12,1.16585235845155E-14,0.0392702722256454,-0.000111655916418103,25.4643489646661,-0.0724019737704641,-0.00284326820492948,-529.748271017373,186316.672517538
,663367.981,93.9922,-0.019,2.870762e+05,0.5,-81.35722,135167,4.10158877486321E-12,2.46875243444093E-15,0.0392591485675178,-2.36301403968441E-05,25.4717607029841,-0.0153314909652507,-0.000601901499626388,-147.958704443652,245818.800145028
,663368.776,93.9922,-0.019,2.175258e+05,0.5,94.88976,178672.5,4.09497751817782E-12,-2.17476911055304E-15,0.0393225348077276,2.08834929297845E-05,25.4307033572872,0.0135057904165676,0.00053108206355203,172.569391561918,324939.220141844
,663369.572,93.9922,-0.019,1.648255e+05,0.5,-221.7606,236203.8,4.08797758463937E-12,3.83800921897182E-15,0.0393898440350553,-3.69812655305303E-05,25.3872322435761,-0.0238348741835431,-0.000938852804230923,-403.300543856427,429567.384832809
,663370.383,93.9922,-0.019,1.248930e+05,0.5,-110.9469,311889.2,4.08584406392878E-12,1.45343837739909E-15,0.0394104421305716,-1.40192939736814E-05,25.3739826147181,-0.00902616926702455,-0.000355725366572488,-201.771392705397,567211.145636086
,663371.179,93.9922,-0.019,9.463495e+04,0.5,70.13901,411634,4.08561404326938E-12,-6.96154652523871E-16,0.0394126647871614,6.7155902807673E-06,25.3725541362639,0.00432327219881971,0.000170391682902773,127.556927959932,748610.059991704
,663371.974,93.9922,-0.019,7.170755e+04,0.5,448.2436,543344.2,4.08488344131619E-12,-3.36991332440092E-15,0.0394196882568302,3.2520128079253E-05,25.3680169388162,0.0209278966031403,0.000824971721424467,815.189387385146,988142.218956997
,663372.785,93.9922,-0.019,5.433485e+04,0.5,1023.043,717218.8,4.08402941770964E-12,-5.82547154031925E-15,0.0394278780385796,5.62400408804434E-05,25.3627132659873,0.0361774485941744,0.00142640293310772,1860.53698577885,1304355.8328398
,663373.581,93.9922,-0.019,4.117107e+04,0.5,1334.569,945849.2,4.08700392834283E-12,-5.76665788335451E-15,0.0393991842581402,5.55912400583538E-05,25.3811856256547,0.0358122029592501,0.0014109743921124,2427.08760489432,1720150.00304908
,663374.377,93.9922,-0.019,3.119651e+04,0.5,2281.102,1248055,4.08770038262646E-12,-7.47119439304356E-15,0.0393924183341723,7.1998529108827E-05,25.385510758628,0.0463977463833949,0.00182772554094171,4148.48118733437,2269750.62415385
,663375.172,93.9922,-0.019,2.363846e+04,0.5,3840.951,1646665,4.0887732228764E-12,-9.53732398464797E-15,0.0393819995696834,9.1861022508631E-05,25.3921733305286,0.0592288616968643,0.00233256369692682,6985.26982352088,2994674.84327397
,663375.983,93.9922,-0.019,1.791157e+04,0.5,6223.35,2171922,4.0910921473077E-12,-1.17224736040002E-14,0.0393595679488557,0.000112779541435885,25.4065743569221,0.0727991173366959,0.00286536533079917,11317.972803144,3949923.13248493
,663376.779,93.9922,-0.019,1.357207e+04,0.5,9518.345,2865016,4.09299879636011E-12,-1.35980303873836E-14,0.0393411217882912,0.000130701667937621,25.4184150633102,0.0844467339539406,0.00332226591404725,17310.3505091215,5210404.87335155
,663377.575,93.9922,-0.019,1.028394e+04,0.5,14484.65,3778173,4.09611036065937E-12,-1.57035490263481E-14,0.0393110928555837,0.000150709726931676,25.4377385561304,0.0975224638408708,0.00383377097872437,26342.2232018221,6871099.8512976
,663378.37,93.9922,-0.019,7.792469e+03,0.5,21306.1,4982041,4.09950143482843E-12,-1.75318483971927E-14,0.0392784339798125,0.000167977389631535,25.4587978661933,0.108876601621083,0.0042765806222791,38747.9187802496,9060490.65891333
,663379.181,93.9922,-0.019,5.904585e+03,0.5,30594.85,6571706,4.10152302857874E-12,-1.90948106672624E-14,0.0392589412031931,0.000182771629964961,25.4713524042207,0.11858293814487,0.00465554149866108,55640.7208683859,11951503.5757684
,663379.977,93.9922,-0.019,4.474074e+03,0.5,41915.91,8662676,4.10635852034514E-12,-1.98693514759781E-14,0.0392126431862454,0.000189737400158655,25.5013818625393,0.123393005466882,0.00483867917950527,76229.5434772319,15754204.949175
,663380.773,93.9922,-0.019,3.390107e+03,0.5,58118.79,11422130,4.11005062490438E-12,-2.0913014399082E-14,0.0391773209659888,0.0001993444734025,25.5243106369693,0.129874379805236,0.00508826199666787,105696.591798892,20772631.5720593
,663381.584,93.9922,-0.019,2.568774e+03,0.5,81162.69,15058760,4.11424449592598E-12,-2.2174677769421E-14,0.039137261788629,0.000210939376548888,25.550355490548,0.137709584459088,0.00538973262074699,147604.926293717,27386317.0364952
,663382.38,93.9922,-0.019,1.946446e+03,0.5,110222.6,19854690,4.11814695104447E-12,-2.28617452161778E-14,0.039100105190799,0.000217062832731378,25.5745905878209,0.141976423128497,0.00555146416287537,200454.158787762,36108340.593869
,663383.175,93.9922,-0.019,1.474880e+03,0.5,149110.6,26171340,4.12310778342619E-12,-2.34913105500654E-14,0.0390529966642429,0.000222503538771926,25.605398438693,0.145886161137816,0.00569747670543427,271177.0534295,47595991.6028882
,663383.971,93.9922,-0.019,1.117550e+03,0.5,189302.1,34486650,4.12940101827089E-12,-2.26668662946624E-14,0.0389935705096035,0.000214041224182866,25.64448079941,0.140766182529703,0.00548914145038732,344270.532651714,62718466.223424
,663384.782,93.9922,-0.019,8.467957e+02,0.5,267593.8,45430300,4.13691781978903E-12,-2.43672958286664E-14,0.0389225413549923,0.000229261764655737,25.6911617759855,0.151326220739258,0.00589020543557934,486654.189574739,82620919.5752564
,663385.578,93.9922,-0.019,6.416440e+02,0.5,369032.6,59892660,4.14127324650509E-12,-2.55167299877517E-14,0.0388814788988684,0.000239570813016061,25.7182099256564,0.158464457518013,0.00616156637557924,671133.863638316,108922605.507958
,663386.373,93.9922,-0.019,4.861923e+02,0.5,503642.9,78959330,4.1456178240372E-12,-2.64428660069657E-14,0.0388406257281996,0.000247745331420176,25.7451906995291,0.16421596415476,0.00637851030397548,915940.232301986,143597829.062237
,663387.184,93.9922,-0.019,3.684033e+02,0.5,669626.5,104072700,4.15089737326764E-12,-2.67077810023224E-14,0.0387911964353571,0.000249591036840791,25.7779778515326,0.165861144044493,0.00643421857989655,1217803.03458178,189269764.379275
,663387.98,93.9922,-0.019,2.791500e+02,0.5,914787.9,137203000,4.15528000228384E-12,-2.77049325976927E-14,0.0387501644639115,0.000258363021031583,25.8051949334192,0.17205367289515,0.00666740450281699,1663660.98208283,249521531.411501
,663388.776,93.9922,-0.019,2.115173e+02,0.5,1252921,180877600,4.15971899089955E-12,-2.88139563870643E-14,0.0387086761980994,0.000268131119004227,25.8327620207088,0.178940952465914,0.00692689973772319,2278600.07913551,328949481.790026
,663389.587,93.9922,-0.019,1.602760e+02,0.5,1736773,238421800,4.16473162806733E-12,-3.03378023480797E-14,0.0386618903044976,0.000281630820712758,25.8638915905992,0.188404368180593,0.0072844555321703,3158547.9812697,433601106.811707
,663390.382,93.9922,-0.019,1.214445e+02,0.5,2415413,314317500,4.16915681810621E-12,-3.20384184065232E-14,0.038620622804909,0.000296785111840969,25.8913729857177,0.198965564747592,0.00768462780468793,4392743.23995283,571627325.564561
,663391.194,93.9922,-0.019,9.202165e+01,0.5,3341918,414271400,4.17460736926335E-12,-3.36764630874201E-14,0.0385699657411127,0.000311143039972366,25.9252220969755,0.209138179415427,0.00806697734866563,6077713.29498378,753406515.51341
,663392.005,93.9922,-0.019,6.972812e+01,0.5,4716999,546122400,4.1791972630457E-12,-3.60967968180564E-14,0.0385272384528141,0.000332769623173643,25.953726338257,0.224168979671648,0.00863725604370009,8578477.25010764,993194737.623261
,663392.8,93.9922,-0.019,5.283509e+01,0.5,6930538,719602400,4.18570661199449E-12,-4.03128154259617E-14,0.0384666249843966,0.000370474592894785,25.9941508146871,0.250351374590913,0.00963106571073137,12604086.3192904,1308690719.9944
,663393.643,93.9922,-0.019,4.003407e+01,0.5,9344621,948478300,4.19100836111826E-12,-4.12907546145034E-14,0.0384177980468173,0.000378500765280606,26.0270758328693,0.25642459020562,0.00985222434714637,16994410.7809601,1724931363.9394
,663394.438,93.9922,-0.019,3.033521e+01,0.5,13468650,1249871000,4.19719232534061E-12,-4.52290791711295E-14,0.0383604639542626,0.000413373590424595,26.0654795991934,0.280882444511215,0.0107760320865113,24494494.829162,2273053256.75695
,663395.218,93.9922,-0.019,2.298591e+01,0.5,19217760,1646703000,4.20423010037475E-12,-4.90652443420446E-14,0.0382954807575903,0.000446925376515369,26.1091857168446,0.304705866754204,0.0116704469476281,34950000.4045005,2994743951.22492
,663396.045,93.9922,-0.019,1.741690e+01,0.5,28499960,2169337000,4.21158272503761E-12,-5.53302410829958E-14,0.0382272329003164,0.000502215473469406,26.1548471193477,0.343612862689165,0.013137636061156,51830890.4642502,3945221973.19032
,663396.872,93.9922,-0.019,1.319742e+01,0.5,41134580,2857187000,4.21992807509361E-12,-6.07538005034966E-14,0.0381503119950603,0.000549245485432269,26.2066735630204,0.377294349376484,0.0143968805681952,74808593.0742687,5196166816.8264
,663397.668,93.9922,-0.019,1.000008e+01,0.5,60299230,3761259000,4.23034012090612E-12,-6.78193796089942E-14,0.0380545208552762,0.000610077185748734,26.2713346380141,0.421173136373906,0.0160316612070586,109662006.024171,6840339538.6055
,663486.994,91.9774,-0.019,5.000000e+05,0.5,-215.4045,77615,4.1011071892922E-12,1.13817811448289E-14,0.0392634705052499,-0.0001089677025375,25.4687699515714,-0.0706833428722962,-0.002775294723958,-391.741147882544,141152.989807101
,663487.789,91.9774,-0.019,3.788642e+05,0.5,-290.4878,102469.2,4.09958317303194E-12,1.16218229170431E-14,0.0392780535344362,-0.00011134853555508,25.4593054782613,-0.0721740546223458,-0.00283487916369016,-528.289911389385,186353.590712385
,663488.585,91.9774,-0.019,2.870762e+05,0.5,-86.82973,135189.6,4.10090289548246E-12,2.63393257448029E-15,0.0392657127196971,-2.52196266111363E-05,25.4675012424637,-0.0163572956548269,-0.000642281137010539,-157.911176881316,245859.901189538
,663489.381,91.9774,-0.019,2.175258e+05,0.5,87.29427,178709,4.09414132697627E-12,-1.99987173793835E-15,0.0393305677871759,1.92118651196472E-05,25.4255104275819,0.0124196395937146,0.00048847159348438,158.756003395327,325005.600147358
,663490.192,91.9774,-0.019,1.648255e+05,0.5,-235.345,236246.5,4.08723825616619E-12,4.0716416429341E-15,0.0393969647771445,-3.92466287351435E-05,25.3826408525363,-0.0252857824832967,-0.000996184070451837,-428.00554514143,429645.040346109
,663490.987,91.9774,-0.019,1.248930e+05,0.5,-144.1355,311942.7,4.0851429625118E-12,1.88757141447169E-15,0.0394172024116393,-1.82130185389908E-05,25.3696286220333,-0.0117222300962679,-0.000462057615068408,-262.129185883416,567308.442356496
,663491.783,91.9774,-0.019,9.463495e+04,0.5,69.1128,411726.3,4.08469814176736E-12,-6.8566162941823E-16,0.0394215022227471,6.61733389103459E-06,25.3668661882107,0.00425810823717739,0.000167861028066461,125.690631372031,748777.919567291
,663492.594,91.9774,-0.019,7.170755e+04,0.5,355.7033,543492.7,4.08376834750122E-12,-2.67273116573917E-15,0.0394304619500179,2.58063179802522E-05,25.3610919630628,0.0165982433671417,0.000654476683863463,646.892794939794,988412.285554772
,663493.39,91.9774,-0.019,5.433485e+04,0.5,889.7792,717342.9,4.08332490809501E-12,-5.06488259668403E-15,0.0394347002240334,4.89140911795186E-05,25.3583381076518,0.0314540253967189,0.0012403819707423,1618.17940279804,1304581.52485855
,663494.185,91.9774,-0.019,4.117107e+04,0.5,1212.362,946096.5,4.08593705214783E-12,-5.23586633754173E-15,0.0394094854967172,5.05007286844112E-05,25.3745600918359,0.0325158717129366,0.00128143587889819,2204.83825328244,1720599.75031932
,663494.981,91.9774,-0.019,3.119651e+04,0.5,2073.502,1248391,4.08660257042338E-12,-6.78759988094917E-15,0.0394030235178864,6.54460405997676E-05,25.378693105453,0.0421524753955635,0.00166093956140344,3770.93353953492,2270361.68393064
,663495.792,91.9774,-0.019,2.363846e+04,0.5,3452.071,1647142,4.08759343055653E-12,-8.56675547185046E-15,0.0393934076058017,8.25604835449326E-05,25.3848465629513,0.0532014195858122,0.00209579441238217,6278.0408771035,2995542.32992138
,663496.588,91.9774,-0.019,1.791157e+04,0.5,5796.107,2172748,4.08954133643608E-12,-1.0909419392818E-14,0.0393745367198915,0.000105037044288579,25.3969434832325,0.067749873386959,0.0026676388610184,10540.9757429861,3951425.32110286
,663497.383,91.9774,-0.019,1.357207e+04,0.5,9033.984,2865976,4.09163229387505E-12,-1.2897435525193E-14,0.0393543040800888,0.000124050638732026,25.4099287848922,0.0800958870848379,0.00315214921548541,16429.4769241707,5212150.75842808
,663498.195,91.9774,-0.019,1.028394e+04,0.5,13787.02,3779704,4.09445689905364E-12,-1.49351269719508E-14,0.0393270225875367,0.00014345103398436,25.4274701989975,0.0927503953174593,0.00364764542408612,25073.4921539689,6873884.17426861
,663498.99,91.9774,-0.019,7.792469e+03,0.5,20335.75,4983987,4.09790750703569E-12,-1.67203531201428E-14,0.0392937762526932,0.000160327145803291,25.4488992270212,0.103837038992256,0.00408021730393759,36983.210880239,9064029.71345387
,663499.786,91.9774,-0.019,5.904585e+03,0.5,29781.21,6574730,4.0996413029767E-12,-1.85699304106211E-14,0.0392770063811238,0.000177910997897646,25.4596664778943,0.115323317293354,0.0045296476053009,54161.0105208159,11957003.1137594
,663500.581,91.9774,-0.019,4.474074e+03,0.5,40263.94,8667102,4.10426905537561E-12,-1.90668164502391E-14,0.0392326780067492,0.000182259559574015,25.4884058294403,0.118409087952609,0.00464560587841242,73225.2208002798,15762254.2068299
,663501.393,91.9774,-0.019,3.390107e+03,0.5,56274.05,11428190,4.10787794778961E-12,-2.02277813921374E-14,0.0391981064556527,0.000193017109672723,25.5108178383027,0.125618933407087,0.0049241437182966,102341.691761313,20783652.4716049
,663502.188,91.9774,-0.019,2.568774e+03,0.5,78610.7,15067910,4.11175364679269E-12,-2.1451404501482E-14,0.0391610423618877,0.000204306831723686,25.5348867742644,0.133217899744933,0.00521709381062138,142963.799984913,27402957.5036309
,663502.984,91.9774,-0.019,1.946446e+03,0.5,106422.1,19867820,4.11543415244286E-12,-2.20443483439396E-14,0.0391259622744984,0.000209578457514357,25.5577435169397,0.136900210306622,0.00535650614913966,193542.454378023,36132219.2095511
,663503.795,91.9774,-0.019,1.474880e+03,0.5,143042.6,26186590,4.12071746231023E-12,-2.25091598285327E-14,0.0390757527859826,0.000213448840626603,25.5905540233186,0.13978679098485,0.00546243707179896,260141.604841605,47623725.714781
,663504.591,91.9774,-0.019,1.117550e+03,0.5,183505.7,34508900,4.12674618914437E-12,-2.19445258516287E-14,0.0390187282719214,0.000207487316160432,25.6279937316102,0.136280290861625,0.00531763400166334,333729.024050053,62758930.7473331
,663505.386,91.9774,-0.019,8.467957e+02,0.5,262263.1,45462620,4.13398268123559E-12,-2.38479681401371E-14,0.0389502316087787,0.000224694671962071,25.6729339255191,0.148101082546536,0.00576876343686307,476959.617098224,82679697.7061662
,663506.182,91.9774,-0.019,6.416440e+02,0.5,355971.2,59936840,4.138231815036E-12,-2.4577394221593E-14,0.0389101599382103,0.000231091534445204,25.699321973005,0.152630977574343,0.0059391052314403,647380.005993963,109002952.594084
,663506.993,91.9774,-0.019,4.861923e+02,0.5,484809.6,79016910,4.14260948894757E-12,-2.5417051227299E-14,0.0388689497176437,0.000238481104424748,25.7265082826113,0.157845430679199,0.0061355170684351,881689.42249803,143702545.794223
,663507.789,91.9774,-0.019,3.684033e+02,0.5,642926.5,104155000,4.14763113446971E-12,-2.56024383714237E-14,0.0388218722558809,0.00023963909992723,25.7576937963466,0.158996725270576,0.00617278575200422,1169245.60589081,189419437.651982
,663508.584,91.9774,-0.019,2.791500e+02,0.5,874081.6,137309300,4.15207945290189E-12,-2.64312486591921E-14,0.0387801867118399,0.000246866364109232,25.785318823831,0.164143817891755,0.0063657858571852,1589631.27198833,249714851.811121
,663509.396,91.9774,-0.019,2.115173e+02,0.5,1182113,181033500,4.1561589877898E-12,-2.71388973285782E-14,0.0387420395477861,0.000252977866505106,25.8106536250869,0.168538470441726,0.00652980249511831,2149826.50569917,329233006.251933
,663510.191,91.9774,-0.019,1.602760e+02,0.5,1635105,238648000,4.16080959277781E-12,-2.85079303794666E-14,0.0386985703378958,0.000265144588902254,25.8395348961944,0.177040464225311,0.0068515344775569,2973651.4771441,434012480.982864
,663511.002,91.9774,-0.019,1.214445e+02,0.5,2278802,314612600,4.1652736824111E-12,-3.01699105440334E-14,0.038656882147102,0.000279999530694512,25.8672578662768,0.187361723466216,0.00724320004983907,4144298.33767185,572164003.362565
,663511.814,91.9774,-0.019,9.202165e+01,0.5,3178162,414729400,4.17002368912307E-12,-3.19558025736076E-14,0.0386126069765671,0.000295896843131595,25.8967564437662,0.198452502409602,0.0076632184745041,5779901.67353366,754239448.185338
,663512.609,91.9774,-0.019,6.972812e+01,0.5,4425074,546677100,4.17499464476009E-12,-3.37944652385606E-14,0.0385663708142953,0.000312175221469304,25.9276271622613,0.209870998506095,0.00809449307461388,8047573.60326827,994203531.844043
,663513.42,91.9774,-0.019,5.283509e+01,0.5,6250658,720418000,4.18104095271663E-12,-3.62765187424881E-14,0.0385102231982676,0.000334131344186343,25.9651760531568,0.225285092013349,0.00867643229347407,11367635.9590501,1310173994.85733
,663514.247,91.9774,-0.019,4.003407e+01,0.5,8702619,949685400,4.18573616874834E-12,-3.83567727914281E-14,0.0384666912307966,0.000352496687821319,25.9943343685739,0.238203923286916,0.00916368620597937,15826846.4987706,1727126632.5601
,663515.043,91.9774,-0.019,3.033521e+01,0.5,12499650,1251394000,4.19215270127745E-12,-4.18736557091712E-14,0.0384072071674441,0.000383633489588844,26.0341824347978,0.260044533113568,0.00998858073476459,22732242.0800403,2275823030.68565
,663515.823,91.9774,-0.019,2.298591e+01,0.5,17931230,1648802000,4.19895318847172E-12,-4.56649102692256E-14,0.038344294790303,0.000417006025631171,26.0764149432194,0.283589050669701,0.0108753082541142,32610277.9800139,2998561256.19954
,663516.65,91.9774,-0.019,1.741690e+01,0.5,25928530,2173082000,4.20445174548229E-12,-5.01661940121403E-14,0.0382932258683116,0.000456902710400847,26.1105621812953,0.311543004283585,0.0119316850445588,47154409.9826465,3952032743.61907
,663517.476,91.9774,-0.019,1.319742e+01,0.5,38067910,2862340000,4.21245903895297E-12,-5.60239215374652E-14,0.0382191169272228,0.000508298072019744,26.1602892198551,0.347920769578532,0.0132995765702188,69231454.1288105,5205538218.70072
,663518.272,91.9774,-0.019,1.000008e+01,0.5,55346950,3769312000,4.22147690456339E-12,-6.19863442355063E-14,0.0381359970462132,0.000559972515333544,26.2162921317725,0.38494871472635,0.0146835682479986,100655639.62126,6854984968.31518
,663606.959,89.9830,-0.019,5.000000e+05,0.5,-216.1625,77626.84,4.10048145673588E-12,1.14183486393581E-14,0.039269460062562,-0.000109351155615423,25.4648840159466,-0.0709104349873968,-0.00278463608720901,-393.119669640887,141174.522389711
,663607.754,89.9830,-0.019,3.788642e+05,0.5,-298.2654,102479.4,4.09917335175812E-12,1.19306082923151E-14,0.0392819633546168,-0.000114329811774368,25.4567603987834,-0.0740916791379272,-0.00291049127922295,-542.434490317733,186372.140741323
,663608.565,89.9830,-0.019,2.870762e+05,0.5,-93.96745,135210.3,4.10027477947423E-12,2.84957851085683E-15,0.0392717250183747,-2.72927717568697E-05,25.4636005050828,-0.0176965039444579,-0.000694972572355804,-170.892050660945,245897.546836501
,663609.361,89.9830,-0.019,2.175258e+05,0.5,73.2628,178733.1,4.09358957041283E-12,-1.67796470815557E-15,0.0393358717544281,1.61237963486915E-05,25.4220838990044,0.0104205267422541,0.000409900572417756,133.237947067444,325049.4291373
,663610.157,89.9830,-0.019,1.648255e+05,0.5,-250.0257,236290.3,4.08648010438267E-12,4.3240245098269E-15,0.0394042689575545,-4.16948132407502E-05,25.3779325646347,-0.0268531351224556,-0.00105812934343898,-454.704310811225,429724.696352725
,663610.952,89.9830,-0.019,1.248930e+05,0.5,-171.9477,312004.9,4.08432819690154E-12,2.25089682726895E-15,0.039425062028133,-2.17273790831324E-05,25.3645687499221,-0.0139785601381292,-0.000551105767890184,-312.709295180756,567421.561160413
,663611.763,89.9830,-0.019,9.463495e+04,0.5,32.61961,411800.7,4.08396024912616E-12,-3.23499184391863E-16,0.0394286257894597,3.12322537598434E-06,25.3622837140006,0.00200900047877542,7.92121285855027E-05,59.3230107304207,748913.225660722
,663612.559,89.9830,-0.019,7.170755e+04,0.5,377.673,543609,4.08289444205603E-12,-2.8365957749313E-15,0.0394388995292619,2.74002224060215E-05,25.3556648196804,0.017615878323286,0.000694751190653576,686.847556779194,988623.792257273
,663613.355,89.9830,-0.019,5.433485e+04,0.5,914.2708,717474.6,4.08257502280018E-12,-5.20238504910911E-15,0.0394419402065014,5.02604750414164E-05,25.3536811564476,0.0323079456106882,0.00127429012818015,1662.72056836088,1304821.03846748
,663614.166,89.9830,-0.019,4.117107e+04,0.5,1093.575,946323.1,4.08495991453219E-12,-4.72059705457316E-15,0.039418924480387,4.55526768168707E-05,25.3684918541637,0.0293159371037409,0.00115560425398049,1988.80861725569,1721011.85194259
,663614.961,89.9830,-0.019,3.119651e+04,0.5,1992.926,1248747,4.08543840304309E-12,-6.52011689703603E-15,0.0394142599625358,6.29028165433804E-05,25.3714633721578,0.0404913477369082,0.0015959405708282,3624.3955854449,2271009.11631318
,663615.757,89.9830,-0.019,2.363846e+04,0.5,3232.162,1647659,4.08631305534002E-12,-8.01599467946577E-15,0.0394057722906511,7.73010918997774E-05,25.3768951536523,0.0497810749637025,0.00196166925316464,5878.10770908843,2996482.5617803
,663616.553,89.9830,-0.019,1.791157e+04,0.5,5308.384,2173276,4.08855247984623E-12,-9.98658548991295E-15,0.0393841051352752,9.61985286518661E-05,25.390802468175,0.0620188736125649,0.00244257241141944,9653.98792300685,3952385.55789495
,663617.364,89.9830,-0.019,1.357207e+04,0.5,8575.793,2867118,4.09000660518643E-12,-1.22335564893777E-14,0.0393699855147063,0.000117758964293454,25.3998329036308,0.075973053503946,0.00299108477572252,15596.1968938582,5214227.63421703
,663618.159,89.9830,-0.019,1.028394e+04,0.5,13137.12,3781215,4.0928257778183E-12,-1.42197530112126E-14,0.0393427442237097,0.000136688961615825,25.4173405804363,0.0883077670235788,0.00347431182834089,23891.5643297643,6876632.12463385
,663618.955,89.9830,-0.019,7.792469e+03,0.5,19438.85,4986342,4.09597804698822E-12,-1.59678383188913E-14,0.0393123430834404,0.000153255982110239,25.4369168593796,0.0991637579796876,0.00389841892112494,35352.0813748858,9068312.58778224
,663619.751,89.9830,-0.019,5.904585e+03,0.5,27599.03,6577068,4.09819589469791E-12,-1.71970597603133E-14,0.0392909734399869,0.000164874797508464,25.4506901772908,0.106797491180531,0.00419625127792506,50192.4318788361,11961255.0713729
,663620.562,89.9830,-0.019,4.474074e+03,0.5,38551.43,8671542,4.10217504258124E-12,-1.82372078693522E-14,0.0392527761999342,0.000174507677409327,25.4754015533573,0.113257037757085,0.00444574102276158,70110.7982456891,15770328.9253088
,663621.357,89.9830,-0.019,3.390107e+03,0.5,53467.34,11434110,4.10576087346568E-12,-1.91990555084993E-14,0.039218411752486,0.000183390238105997,25.4976703450923,0.119230321341055,0.00467612608239732,97237.3239455361,20794418.7629101
,663622.153,89.9830,-0.019,2.568774e+03,0.5,75148.61,15076500,4.10942068162759E-12,-2.04833517148918E-14,0.0391833675120836,0.000195308964524408,25.5203985518521,0.127206080842218,0.00498448645242596,136667.538250954,27418579.5378052
,663622.964,89.9830,-0.019,1.946446e+03,0.5,103771.2,19877460,4.11344419968609E-12,-2.14744258438686E-14,0.0391449464547621,0.000204358004873178,25.545385476382,0.133360867301292,0.00522054628710107,188721.447347428,36149750.805528
,663623.76,89.9830,-0.019,1.474880e+03,0.5,138884.2,26204450,4.11791612894754E-12,-2.18250521280155E-14,0.0391024035620003,0.000207243656584495,25.5731571322648,0.135538332985004,0.00530002346929625,252579.012651773,47656206.4517256
,663624.555,89.9830,-0.019,1.117550e+03,0.5,176812.3,34531070,4.12410518316473E-12,-2.11169976162707E-14,0.0390437955793635,0.000199919182843656,25.6115925085669,0.131141160065485,0.00512038288995968,321556.204080011,62799249.7808192
,663625.351,89.9830,-0.019,8.467957e+02,0.5,251261,45492440,4.13128434042566E-12,-2.28176513429416E-14,0.0389757799803106,0.000215268590861093,25.6561766406769,0.14170259056039,0.00552313747075338,456950.864806055,82733929.261356
,663626.162,89.9830,-0.019,6.416440e+02,0.5,346346.8,59974540,4.13563847699045E-12,-2.38828868460269E-14,0.0389346342519991,0.000224843508301194,25.683216778227,0.148317935324644,0.00577489714802314,629876.780649642,109071514.955943
,663626.958,89.9830,-0.019,4.861923e+02,0.5,472611.1,79074710,4.13958939011248E-12,-2.47413603566727E-14,0.0388973819265681,0.000232480580193534,25.707752810269,0.153649243028388,0.00597676678169291,859504.860929236,143807662.624872
,663627.753,89.9830,-0.019,3.684033e+02,0.5,620199.6,104233100,4.1445345756245E-12,-2.46604839152676E-14,0.0388509826031824,0.000231168063408847,25.7384634906682,0.153146982690978,0.0059501214105692,1127913.77719729,189561472.677479
,663628.565,89.9830,-0.019,2.791500e+02,0.5,844298.1,137417300,4.14882772866271E-12,-2.54905850175868E-14,0.0388106890897915,0.000238454627315496,25.7651249072199,0.158302091551998,0.00614404518208406,1535466.09680416,249911263.88223
,663629.36,89.9830,-0.019,2.115173e+02,0.5,1145919,181180800,4.15279097724985E-12,-2.62652669811546E-14,0.0387735624561174,0.00024523217645662,25.7897375451901,0.163113035476423,0.00632472646108197,2084003.00105344,329500890.493363
,663630.171,89.9830,-0.019,1.602760e+02,0.5,1548210,238834100,4.15758794636076E-12,-2.6951005884148E-14,0.0387287478543212,0.000251053910289773,25.8195277694177,0.167371623599353,0.00648236579282439,2815621.59826388,434350928.07947
,663630.967,89.9830,-0.019,1.214445e+02,0.5,2170250,314899100,4.16150471704431E-12,-2.86806332954442E-14,0.0386920847954865,0.000266661597405025,25.8438517694713,0.178112986993914,0.00689189013242655,3946882.38264331,572685040.940091
,663631.778,89.9830,-0.019,9.202165e+01,0.5,2982139,415133400,4.16599516609775E-12,-2.99267094833409E-14,0.0386502206427758,0.00027764648746024,25.8717384373009,0.185851391845788,0.00718356798079846,5423408.30857898,754974174.821711
,663632.574,89.9830,-0.019,6.972812e+01,0.5,4174288,547286700,4.1703749246199E-12,-3.18084579861739E-14,0.0386093762001956,0.000294483048391204,25.8989376927936,0.197537460391009,0.00762724180945746,7591486.58784904,995312168.867639
,663633.385,89.9830,-0.019,5.283509e+01,0.5,5800206,721520800,4.17469497685475E-12,-3.35597959933002E-14,0.0385691737993673,0.000310052258072301,25.9257661592222,0.208413651319986,0.00803886180412263,10548430.3085368,1312179580.339
,663634.212,89.9830,-0.019,4.003407e+01,0.5,8111447,950926000,4.18032222401135E-12,-3.56583605485497E-14,0.0385169413211328,0.000328551462604323,25.9607125911677,0.221446194830607,0.00853005070846733,14751723.1941228,1729382825.29546
,663635.023,89.9830,-0.019,3.033521e+01,0.5,11418020,1253294000,4.18586757595455E-12,-3.81349625064833E-14,0.0384655210906514,0.000350436600768439,25.9951504359796,0.23682643304845,0.00911040825217387,20765157.0015754,2279278428.23295
,663635.803,89.9830,-0.019,2.298591e+01,0.5,16714360,1651654000,4.1917691139996E-12,-4.24197428809365E-14,0.0384106204793439,0.00038870667737621,26.0318002741556,0.263435853532481,0.0101197708478894,30397241.3413929,3003747989.78106
,663636.614,89.9830,-0.019,1.741690e+01,0.5,23859630,2176120000,4.19867505145734E-12,-4.60355280122434E-14,0.03834676035076,0.000420445340177841,26.0746876517083,0.28589066767243,0.0109642988438138,43391845.7796972,3957557742.43417
,663637.441,89.9830,-0.019,1.319742e+01,0.5,35052110,2866416000,4.20658397939509E-12,-5.14404205007209E-14,0.038273541321458,0.000468029895342927,26.1238038188585,0.319456228641288,0.0122285495196789,63746828.9061054,5212950955.75482
,663638.252,89.9830,-0.019,1.000008e+01,0.5,51299940,3776225000,4.21387963377378E-12,-5.7245469319179E-14,0.0382059392923262,0.000519026910033161,26.1691114234737,0.355506847679233,0.0135849797085714,93295624.6592138,6867557159.49648
,663727.454,87.9772,-0.019,5.000000e+05,0.5,-220.9513,77645.17,4.09951203161215E-12,1.16657934131685E-14,0.0392787327471508,-0.000111773688728295,25.458863674531,-0.0724471209916908,-0.00284565414693535,-401.828726364307,141207.857882891
,663728.265,87.9772,-0.019,3.788642e+05,0.5,-296.2728,102506.4,4.09809411724715E-12,1.18446635408164E-14,0.0392923128786243,-0.000113566016902614,25.4500581171275,-0.0735579434896172,-0.00289028587483318,-538.810687605762,186421.243759101
,663729.061,87.9772,-0.019,2.870762e+05,0.5,-100.7763,135243.7,4.09926187287594E-12,3.05454852447476E-15,0.039281426022038,-2.92703968704251E-05,25.4573101342284,-0.0189694124257177,-0.000745145984618877,-183.274831497743,245958.289088122
,663729.856,87.9772,-0.019,2.175258e+05,0.5,65.1484,178780.5,4.092504382874E-12,-1.49132658504271E-15,0.0393463036236295,1.43379659805944E-05,25.4153446477473,0.00926146329856613,0.000364404395333943,118.480853458081,325135.632212953
,663730.652,87.9772,-0.019,1.648255e+05,0.5,-265.3375,236348.4,4.08547497649852E-12,4.58657522782755E-15,0.039413957836135,-4.42482413138632E-05,25.3716905012913,-0.0284836323342421,-0.0011226540987796,-482.550814055809,429830.358772461
,663731.463,87.9772,-0.019,1.248930e+05,0.5,-187.5878,312088.6,4.08323257330738E-12,2.4543178293442E-15,0.0394356383930932,-2.37036682780335E-05,25.3577646884857,-0.0152418489199244,-0.000601072259608329,-341.152854748907,567573.780515523
,663732.259,87.9772,-0.019,9.463495e+04,0.5,-4.169909,411908.7,4.08288948435027E-12,4.13326487321039E-17,0.0394389664508166,-3.99255711651534E-07,25.3556340312466,-0.00025668476181154,-1.01233817105587E-05,-7.58352280581766,749109.637731832
,663733.054,87.9772,-0.019,7.170755e+04,0.5,317.9567,543734,4.08195639246234E-12,-2.38698588664904E-15,0.0394479682945715,2.30677975271853E-05,25.3498393271482,0.0148237028730781,0.000584765160905884,578.245684908837,988851.121043279
,663733.865,87.9772,-0.019,5.433485e+04,0.5,790.5894,717738.2,4.08107731189036E-12,-4.49531105263871E-15,0.0394564311660955,4.34613014073164E-05,25.3443800450999,0.0279168619048387,0.00110150107657639,1437.7898282523,1305300.42941141
,663734.661,87.9772,-0.019,4.117107e+04,0.5,999.7849,946636.2,4.08360971201746E-12,-4.31288316205149E-15,0.0394319666065433,4.16458664802024E-05,25.3601068021159,0.0267839449232374,0.00105614479987138,1818.23910067633,1721581.26508578
,663735.457,87.9772,-0.019,3.119651e+04,0.5,1781.609,1249151,4.08411918633091E-12,-5.82499913896705E-15,0.0394270114334302,5.62330081894839E-05,25.3632707487007,0.0361745148787632,0.00142625591301612,3240.08808886477,2271743.84294955
,663736.252,87.9772,-0.019,2.363846e+04,0.5,3121.555,1648250,4.08484892624202E-12,-7.73613261941781E-15,0.039419906775653,7.46557907447738E-05,25.3678025926791,0.0480430705428124,0.00189386015470954,5676.95446881794,2997557.37228054
,663737.063,87.9772,-0.019,1.791157e+04,0.5,5133.84,2174196,4.08682402598797E-12,-9.65005025194512E-15,0.0394007773742014,9.30354424876E-05,25.3800683928007,0.0599289163983817,0.00236125905852094,9336.55691800922,3954058.69775996
,663737.859,87.9772,-0.019,1.357207e+04,0.5,8046.025,2868301,4.08832413175824E-12,-1.14683773328636E-14,0.039386229943036,0.000110484426417387,25.3893843767539,0.0712211240835503,0.00280515364321945,14632.7447634179,5216379.0738478
,663738.655,87.9772,-0.019,1.028394e+04,0.5,12568.56,3783065,4.09082852400198E-12,-1.35910495203308E-14,0.0393619930833524,0.000130773214784229,25.4049371987067,0.084403381247263,0.00332232197966464,22857.5638931899,6879996.59066675
,663739.466,87.9772,-0.019,7.792469e+03,0.5,18569.92,4988818,4.09395066670109E-12,-1.52389476554538E-14,0.0393318638787397,0.000146405334024831,25.4243263856968,0.0946371880145314,0.00372230857088793,33771.8189586894,9072815.51637545
,663740.261,87.9772,-0.019,5.904585e+03,0.5,25781.17,6580244,4.09622712168216E-12,-1.60488771818641E-14,0.0393099466559618,0.000154015020936652,25.4384636675434,0.0996670269904519,0.00391796565598479,46886.4166233992,11967031.0411678
,663741.057,87.9772,-0.019,4.474074e+03,0.5,37179.3,8676483,4.09984472668509E-12,-1.75681041554329E-14,0.0392751422297826,0.000168296566189752,25.4609297834829,0.10910175778585,0.00428506573458393,67615.4010685453,15779314.7775621
,663741.853,87.9772,-0.019,3.390107e+03,0.5,51693.96,11441320,4.10317949621913E-12,-1.85389095620411E-14,0.0392431416832576,0.000177307635521832,25.4816394294844,0.115130671059125,0.00451818146857181,94012.2013653118,20807531.087287
,663742.664,87.9772,-0.019,2.568774e+03,0.5,73347.82,15085490,4.10697667364923E-12,-1.99687107149335E-14,0.0392067322501816,0.000190628765779203,25.505220729355,0.124010048007523,0.0048621436890681,133392.567014534,27434929.0240948
,663743.459,87.9772,-0.019,1.946446e+03,0.5,99911.19,19891020,4.11064832534909E-12,-2.06474965012923E-14,0.0391716503431828,0.000196756435821355,25.5280224870682,0.128225455759923,0.00502292944253236,181701.516249247,36174411.4322339
,663744.255,87.9772,-0.019,1.474880e+03,0.5,133420.1,26221420,4.11526014744357E-12,-2.09393091753969E-14,0.0391277262758312,0.000199090100860061,25.5566629079498,0.13003767610011,0.00508821032575658,242641.834894832,47687068.6077138
,663745.051,87.9772,-0.019,1.117550e+03,0.5,171265.5,34553690,4.12141221199477E-12,-2.04277957923854E-14,0.0390693716954817,0.000193647494033561,25.5948685703599,0.126861066448677,0.00495650392186768,311468.625598248,62840387.1979349
,663745.862,87.9772,-0.019,8.467957e+02,0.5,243136.3,45527790,4.12808480448982E-12,-2.20455960074029E-14,0.0390060661953895,0.000208307730559777,25.63630682481,0.1369079585688,0.00534039319720988,442175.039304724,82798217.8420386
,663746.657,87.9772,-0.019,6.416440e+02,0.5,331654.4,60017560,4.13268571765543E-12,-2.28370397276661E-14,0.0389625622355322,0.0002153054072956,25.6648794988645,0.141822996657448,0.00552595607019012,603156.737005477,109149752.430935
,663747.453,87.9772,-0.019,4.861923e+02,0.5,453516.4,79133590,4.13652119534389E-12,-2.37064968370076E-14,0.0389263453947595,0.000223087768779199,25.6886986516915,0.147222514904227,0.00573102269213364,824778.661167983,143914743.576233
,663748.264,87.9772,-0.019,3.684033e+02,0.5,596403.8,104315200,4.14128391842216E-12,-2.36770620755735E-14,0.0388815838773623,0.000222298613955374,25.7182762005886,0.147039718617043,0.00571732403331442,1084638.01458888,189710782.224128
,663749.06,87.9772,-0.019,2.791500e+02,0.5,802078.9,137530500,4.14542836022099E-12,-2.41761690620979E-14,0.0388426601007557,0.000226530682915339,25.7440140879151,0.150139281840897,0.00583200744562115,1458684.98094686,250117132.830838
,663749.855,87.9772,-0.019,2.115173e+02,0.5,1088592,181336600,4.1492394482334E-12,-2.49085340159201E-14,0.0388069044053232,0.000232963922784477,25.7676817755354,0.154687427906962,0.00600315656078254,1979746.38253033,329784233.092241
,663750.667,87.9772,-0.019,1.602760e+02,0.5,1488791,239052800,4.15379776821299E-12,-2.58693340263556E-14,0.0387642117062408,0.00024141867198521,25.7959899366166,0.160654205488182,0.00622787518071322,2707560.40517817,434748662.523467
,663751.462,87.9772,-0.019,1.214445e+02,0.5,2046498,315188100,4.15771118066979E-12,-2.69957768577506E-14,0.0387275946223037,0.000251456019244874,25.8202930813498,0.167649661108387,0.00649294183378116,3721823.24723638,573210625.093338
,663752.273,87.9772,-0.019,9.202165e+01,0.5,2803649,415547700,4.16186699612031E-12,-2.80796025144784E-14,0.0386887932712666,0.000261028509040462,25.8461016015336,0.174380454780613,0.00674687647170229,5098800.98846471,755727633.35005
,663753.085,87.9772,-0.019,6.972812e+01,0.5,3902671,547896200,4.16576662647126E-12,-2.96728040929965E-14,0.0386523745314067,0.000275321312987496,25.870319156384,0.184274584003986,0.00712301162154437,7097515.68489941,996420624.028206
,663753.896,87.9772,-0.019,5.283509e+01,0.5,5526821,722260800,4.1704430552033E-12,-3.19127000341176E-14,0.0386087307859594,0.000295438357018943,25.8993607985733,0.198184826240233,0.00765211264407538,10051244.0672379,1313525366.75215
,663754.723,87.9772,-0.019,4.003407e+01,0.5,7484287,952068700,4.17535066233567E-12,-3.28227602509779E-14,0.0385632260045337,0.000303148555418105,25.9298381090404,0.203836498638802,0.00786107872257538,13611151.0226685,1731460974.12562
,663755.518,87.9772,-0.019,3.033521e+01,0.5,10698230,1254826000,4.18080021816728E-12,-3.56441150549986E-14,0.0385125405276797,0.000328345138249796,25.9636810391096,0.221357727209218,0.00852566810059721,19456125.1065389,2282064569.83425
,663756.298,87.9772,-0.019,2.298591e+01,0.5,15192850,1653794000,4.18642039917452E-12,-3.8459238068102E-14,0.0384603880019762,0.000353322666460167,25.9985835887268,0.238840254999104,0.00918666411898943,27630177.17182,3007639858.59749
,663757.125,87.9772,-0.019,1.741690e+01,0.5,21788350,2179541000,4.19216983524402E-12,-4.19081190166825E-14,0.0384070439137804,0.000383946030498539,26.0342888404666,0.260258557768438,0.00999676078587189,39624953.2366623,3963779276.64959
