Repository: AlexiLJ/BunchOfScripts

ScriptCutter.py:                filters out a threshold values from an CSV file

From_dat_to_csv.py:             converts .dat file from PPMS to .csv 
                    
Convert_all_files_to_csv.py     Converts all files in a rectory from .dat to .csv
                                and removes LCR head

temp_script.py:                 Script for measuring RaspberryPi CPU and GPU temperatures
                                Run in bash with "watch python3 temp_script.py"

File: Scripts/Data_examples/Nb-PrO2/Jan 31 2019 Pr0.994Nb0.006O2 1300C 10h air.dat (part 33 of 45)
Comment,Time Stamp (sec),Temperature (K),Magnetic Field (Oe),Frequency (Hz),AC Voltage (Vrms),Re[Impedance] (Ohm),-Im[Impedance] (Ohm),Re[Cp] (F),Im[Cp] (F),Re[Modulus],Im[Modulus],Re[Permittivity],Im[Permittivity],Loss Factor,Re[Sp.Impedance] (Ohm-cm),-Im[Sp.Impedance] (Ohm-cm)
,663757.952,87.9772,-0.019,1.319742e+01,0.5,31871210,2871826000,4.19877026000552E-12,-4.65974918739472E-14,0.0383457778211668,0.000425557236946719,26.0752789175541,0.289380585798004,0.0110978903317959,57961947.8228431,5222789745.61318
,663758.748,87.9772,-0.019,1.000008e+01,0.5,45596830,3781931000,4.20768680977168E-12,-5.07299525449834E-14,0.0382636697214192,0.000461325720501961,26.1306526359853,0.315044067708288,0.0120564944204429,82923776.0771256,6877934263.9201
,663847.262,85.9745,-0.019,5.000000e+05,0.5,-221.2356,77658.38,4.09881461412501E-12,1.16768301172998E-14,0.039285415352902,-0.000111917508926255,25.4545325598538,-0.0725156613310605,-0.00284883099544441,-402.3457629552,141231.881988996
,663848.074,85.9745,-0.019,3.788642e+05,0.5,-298.6361,102526.3,4.09729815663225E-12,1.19345098968152E-14,0.0392999408611335,-0.000114471906905834,25.4451150281382,-0.0741159089526743,-0.0029127755512488,-543.108656565513,186457.434501833
,663848.869,85.9745,-0.019,2.870762e+05,0.5,-101.3658,135269.1,4.098492112846E-12,3.07126262991566E-15,0.0392888034320095,-2.94416166805899E-05,25.4525297565851,-0.0190732106652595,-0.000749364045447186,-184.346914052549,246004.482297438
,663849.665,85.9745,-0.019,2.175258e+05,0.5,58.71069,178813.2,4.09175607899198E-12,-1.34346805889785E-15,0.0393535002928887,1.29211442785583E-05,25.4106975174615,0.00834322960850457,0.000328335324237808,106.77303906639,325195.101423373
,663850.476,85.9745,-0.019,1.648255e+05,0.5,-272.8266,236393.5,4.08469524229012E-12,4.7142307846459E-15,0.0394214788072878,-4.5497139430502E-05,25.3668481818248,-0.0292764011792348,-0.00115412056592081,-496.170718146054,429912.378998452
,663851.272,85.9745,-0.019,1.248930e+05,0.5,-208.2142,312155.6,4.08235582096731E-12,2.72301522502896E-15,0.039444104539477,-2.63100283044853E-05,25.3523198652653,-0.0169105183405017,-0.000667020550007753,-378.664650522369,567695.628744823
,663852.067,85.9745,-0.019,9.463495e+04,0.5,-35.65446,412015.3,4.08183309532576E-12,3.53228520455353E-16,0.0394491730665634,-3.41380274745832E-06,25.3490736250434,-0.00219362613864379,-8.65367378347357E-05,-64.8422808601131,749303.503720538
,663852.863,85.9745,-0.019,7.170755e+04,0.5,238.4239,543893.4,4.08076069602892E-12,-1.78886318553218E-15,0.0394595327840942,1.72976831462959E-05,25.3424137915577,0.0111092304697887,0.000438365128166659,433.604925935311,989141.010711194
,663853.674,85.9745,-0.019,5.433485e+04,0.5,691.8939,717908.6,4.0801098038605E-12,-3.93225973977923E-15,0.0394657986149379,3.80356849330179E-05,25.3383716092553,0.0244201904704539,0.000963763214425903,1258.29920265793,1305610.3240125
,663854.47,85.9745,-0.019,4.117107e+04,0.5,895.5741,946846.9,4.08270189579404E-12,-3.86161910219492E-15,0.0394407432784728,3.730498369372E-05,25.354469065406,0.023981496706837,0.000945848901232079,1628.71818345427,1721964.45048747
,663855.265,85.9745,-0.019,3.119651e+04,0.5,1634.238,1249470,4.08307779782117E-12,-5.34044106233497E-15,0.0394370800453492,5.1581530424221E-05,25.3568034989653,0.0331653035579422,0.00130794496866671,2972.07472468436,2272323.98601144
,663856.061,85.9745,-0.019,2.363846e+04,0.5,2846.828,1648616,4.08394454207844E-12,-7.05215021135066E-15,0.0394286601115425,6.80853598460905E-05,25.3621861698092,0.0437953906364038,0.00172679872086647,5177.32762567247,2998222.99096596
,663856.872,85.9745,-0.019,1.791157e+04,0.5,4769.745,2174953,4.08540472259648E-12,-8.95942981231362E-15,0.0394144957273178,8.64373133225846E-05,25.3712542092398,0.0556400128684392,0.00219303359658806,8674.40272328119,3955435.40088801
,663857.668,85.9745,-0.019,1.357207e+04,0.5,7684.771,2869104,4.08718273805304E-12,-1.09473422284764E-14,0.0393972563808626,0.00010552384762463,25.3822960729472,0.0679853824660236,0.00267845675862569,13975.7572973382,5217839.4339691
,663858.463,85.9745,-0.019,1.028394e+04,0.5,11833.12,3784322,4.08947486933269E-12,-1.2787296341537E-14,0.0393750719031205,0.000123121116764972,25.3965307080263,0.0794118987368835,0.00312687979511257,21520.0704341455,6882282.60893883
,663859.275,85.9745,-0.019,7.792469e+03,0.5,17915.93,4990698,4.09241243540735E-12,-1.46912064652855E-14,0.0393466858073192,0.000141249273880312,25.414773633929,0.0912355957806537,0.00358986458407221,32582.4529366067,9076234.54131699
,663860.07,85.9745,-0.019,5.904585e+03,0.5,26498.56,6584008,4.09388188670357E-12,-1.6476586117108E-14,0.0393324325454232,0.000158300661808255,25.4238992469138,0.10232319274647,0.00402468526769712,48191.0838057443,11973876.365572
,663860.866,85.9745,-0.019,4.474074e+03,0.5,35291.42,8680632,4.09789267462523E-12,-1.66601292964755E-14,0.0392939231765223,0.000159750850660457,25.4488071145179,0.103463035914601,0.0040655357812657,64182.045320339,15786860.2746272
,663861.661,85.9745,-0.019,3.390107e+03,0.5,50277.11,11447080,4.10111944343194E-12,-1.80126664075525E-14,0.0392628981882846,0.000172447912579556,25.4688460524514,0.111862586314778,0.00439213406388354,91435.4750416863,20818006.3977461
,663862.473,85.9745,-0.019,2.568774e+03,0.5,70625.02,15093970,4.10467648914488E-12,-1.92058722217804E-14,0.0392287715137044,0.00018355229093014,25.4909360819943,0.119272654617014,0.00467902215255496,128440.800466228,27450351.0089375
,663863.268,85.9745,-0.019,1.946446e+03,0.5,97316.8,19901990,4.10838795272377E-12,-2.00892055878648E-14,0.0391932537101426,0.000191647269075062,25.5139850801578,0.124758347444085,0.00488980247703873,176983.28001623,36194361.8064939
,663864.064,85.9745,-0.019,1.474880e+03,0.5,129976.9,26237350,4.11276711581831E-12,-2.03741887094545E-14,0.0391514970967697,0.000193952141622425,25.5411806379151,0.126528154773871,0.00495388825472085,236379.927087013,47716039.3882025
,663864.875,85.9745,-0.019,1.117550e+03,0.5,166449,34576260,4.11872765468479E-12,-1.98274220345008E-14,0.0390948912773025,0.000188201545170464,25.5781968840582,0.123132614491984,0.00481396773393074,302709.192815849,62881433.6835362
,663865.671,85.9745,-0.019,8.467957e+02,0.5,238397.8,45553590,4.12575146768756E-12,-2.15914941773741E-14,0.0390281704202562,0.000204248006934561,25.62181629445,0.134087887180813,0.0052333482388545,433557.459684793,82845138.5034703
,663866.466,85.9745,-0.019,6.416440e+02,0.5,322010.8,60055350,4.13009259040964E-12,-2.21451447558274E-14,0.0389870949760648,0.000209044916779581,25.648775613199,0.137526178004569,0.00536190031362735,585618.593959626,109218478.469521
,663867.262,85.9745,-0.019,4.861923e+02,0.5,438878.7,79182570,4.13397124577645E-12,-2.2913021466514E-14,0.038950438986336,0.000215887385655106,25.6728629088241,0.142294859824617,0.00554261752302306,798158.096600575,144003820.087741
,663868.073,85.9745,-0.019,3.684033e+02,0.5,575653.6,104385200,4.13851622001263E-12,-2.28226967109194E-14,0.0389076750977349,0.000214564356227142,25.7010881899285,0.141733923395748,0.00551470514977219,1046901.07238576,189838086.344291
,663868.869,85.9745,-0.019,2.791500e+02,0.5,775270.1,137635500,4.14227533804929E-12,-2.33325138903626E-14,0.0388723151904309,0.000218959088933574,25.7244331326665,0.144899999253141,0.00563277715414991,1409929.68528055,250308089.011083
,663869.664,85.9745,-0.019,2.115173e+02,0.5,1046857,181469300,4.14621674288728E-12,-2.39186243668144E-14,0.0388353028434464,0.000224032432090617,25.7489101161911,0.14853987312182,0.00576878292912355,1903845.84745851,330025565.331466
,663870.475,85.9745,-0.019,1.602760e+02,0.5,1427568,239246800,4.1504427515216E-12,-2.47653856097728E-14,0.0387956702671571,0.000231490901495631,25.7751545513528,0.153798445089195,0.00596692620340168,2596218.4030528,435101476.799349
,663871.271,85.9745,-0.019,1.214445e+02,0.5,1936955,315466400,4.1540618289362E-12,-2.55058251207327E-14,0.0387617897254291,0.000237996320424674,25.79762981129,0.158396735915861,0.00613997243446529,3522605.02959238,573716749.902503
,663872.082,85.9745,-0.019,9.202165e+01,0.5,2651125,415909200,4.15826991215402E-12,-2.65060097753532E-14,0.0387224500542726,0.0002468280466028,25.8237629257064,0.164608100725864,0.00637428794554196,4821416.22240997,756385068.199181
,663872.893,85.9745,-0.019,6.972812e+01,0.5,3719946,548280600,4.16286558704013E-12,-2.8243996211151E-14,0.0386794927570302,0.000262430631985782,25.8523030689029,0.175401375485387,0.00678474853934281,6765206.46551524,997119705.510933
,663873.705,85.9745,-0.019,5.283509e+01,0.5,5291586,722808600,4.16730303988304E-12,-3.05082734538611E-14,0.0386380136471151,0.00028286377899057,25.8798606187085,0.1894630309212,0.00732086751596481,9623438.57142816,1314521612.42395
,663874.531,85.9745,-0.019,4.003407e+01,0.5,7074598,953052200,4.1710698392031E-12,-3.09622519546008E-14,0.0386030623448896,0.00028655423874897,25.9032532638914,0.192282336407407,0.00742309602768873,12866078.1985871,1733249597.01391
,663875.327,85.9745,-0.019,3.033521e+01,0.5,9756135,1256409000,4.17558439365542E-12,-3.24238086868173E-14,0.0385611252331729,0.0002994307932582,25.9312896315046,0.201358922428174,0.00776509480591113,17742802.6053173,2284943461.58023
,663876.107,85.9745,-0.019,2.298591e+01,0.5,13983120,1656043000,4.18078976248422E-12,-3.53013085672222E-14,0.0385126904124436,0.000325189364986325,25.9636161070379,0.219228824166186,0.00844369379297518,25430125.5534557,3011729958.11532
,663876.934,85.9745,-0.019,1.741690e+01,0.5,20501450,2182669000,4.18621101900334E-12,-3.93203898051175E-14,0.0384621643420551,0.000361268767344213,25.9972832922054,0.244188195072631,0.00939283510234488,37284557.9189691,3969467952.19062
,663877.761,85.9745,-0.019,1.319742e+01,0.5,29372670,2876134000,4.1925602482757E-12,-4.28167424145468E-14,0.0384032999728757,0.000392195724195843,26.0367133905285,0.265901307207722,0.0102125526835676,53418027.3029354,5230624404.8941
,663878.556,85.9745,-0.019,1.000008e+01,0.5,43193000,3789146000,4.19973960170626E-12,-4.78734133275674E-14,0.038336667451161,0.000437004981391057,26.0812987408947,0.297304336258214,0.0113991384866141,78552098.0317993,6891055681.44839
,663967.945,83.9695,-0.019,5.000000e+05,0.5,-223.8268,77672.62,4.09806239257587E-12,1.18092603485063E-14,0.0392926190096693,-0.000113228331638014,25.4498611000008,-0.0733380819451908,-0.00288166924200574,-407.058197757598,141257.779284298
,663968.74,83.9695,-0.019,3.788642e+05,0.5,-301.8005,102541.5,4.09669007323603E-12,1.20573924942357E-14,0.0393057672598341,-0.000115684871119513,25.4413386976462,-0.0748790366789932,-0.00294320348346767,-548.863530249023,186485.077682211
,663969.536,83.9695,-0.019,2.870762e+05,0.5,-109.9471,135291.7,4.09780706903788E-12,3.33015257846723E-15,0.0392953675841888,-3.19340484990252E-05,25.4482754851529,-0.0206809737004831,-0.000812667000266831,-199.953126143404,246045.583341948
,663970.332,83.9695,-0.019,2.175258e+05,0.5,54.37247,178846.6,4.0909919973605E-12,-1.24373255989616E-15,0.039360851019288,1.19663817552065E-05,25.4059524039109,0.00772385041092797,0.000304017353419075,98.88342077816,325255.843674993
,663971.143,83.9695,-0.019,1.648255e+05,0.5,-287.7133,236434,4.08399494599133E-12,4.96975757756705E-15,0.0394282326727354,-4.79796769307313E-05,25.3624991890995,-0.0308632782846086,-0.00121688631922651,-523.244121655187,429986.033525118
,663971.938,83.9695,-0.019,1.248930e+05,0.5,-214.5762,312211.4,4.08162608971293E-12,2.8052140829946E-15,0.0394511554494505,-2.71139331297716E-05,25.3477880750471,-0.0174209911731248,-0.000687278555491568,-390.234776414951,567797.108314896
,663972.734,83.9695,-0.019,9.463495e+04,0.5,-53.11298,412076,4.08123179213412E-12,5.26034960907657E-16,0.0394549849012335,-5.08540129480852E-06,25.3453394011004,-0.00326679181681014,-0.00012889122394898,-96.5928741166623,749413.894579023
,663973.545,83.9695,-0.019,7.170755e+04,0.5,219.3121,543952.4,4.08031819560699E-12,-1.64511297706707E-15,0.0394638132413203,1.59111197155519E-05,25.3396657674439,0.0102165103283968,0.000403182521117657,398.847627596133,989248.30989819
,663974.341,83.9695,-0.019,5.433485e+04,0.5,638.211,718088.9,4.07908592391479E-12,-3.62534152329549E-15,0.0394757102993644,3.50845592319665E-05,25.3320130915205,0.0225141614181091,0.000888763215807959,1160.6698547675,1305938.22305343
,663975.137,83.9695,-0.019,4.117107e+04,0.5,813.2318,947063.4,4.08176922650941E-12,-3.50496549149598E-15,0.0394497615483956,3.38750294790956E-05,25.3486769857663,0.0217666000108897,0.000858687813297399,1478.96798268647,1722358.18394483
,663975.932,83.9695,-0.019,3.119651e+04,0.5,1507.245,1249776,4.08207912727769E-12,-4.92303689156589E-15,0.0394467383376602,4.75732444259985E-05,25.3506015371157,0.0305731326364164,0.00120601211737143,2741.12140851386,2272880.48687959
,663976.743,83.9695,-0.019,2.363846e+04,0.5,2681.395,1649061,4.08284386709103E-12,-6.63875813629608E-15,0.0394393028286759,6.41288281078125E-05,25.3553507381191,0.0412281357041607,0.00162601322813407,4876.46616122928,2999032.28144414
,663977.539,83.9695,-0.019,1.791157e+04,0.5,4461.084,2175614,4.08416595600626E-12,-8.37455881405627E-15,0.0394264743685462,8.08437590408647E-05,25.3635611985834,0.0520078364296338,0.00205049425127803,8113.06247994099,3956637.51550841
,663978.335,83.9695,-0.019,1.357207e+04,0.5,7226.1,2870192,4.08563682902101E-12,-1.0286148205482E-14,0.0394121963115665,9.92255820401599E-05,25.3726956407503,0.0638792234002553,0.0025176364508019,13141.6043244874,5219818.1037225
,663979.146,83.9695,-0.019,1.028394e+04,0.5,11276.96,3785759,4.08792628108542E-12,-1.21770511949517E-14,0.0393900235849078,0.000117334389316927,25.3869136373186,0.0756221433037592,0.00297878443926304,20508.6210131428,6884895.98066276
,663979.941,83.9695,-0.019,7.792469e+03,0.5,16979.2,4992776,4.09071457578961E-12,-1.39115115369179E-14,0.0393630687688023,0.000133864090285494,25.4042295554598,0.0863935202516723,0.00340075340852464,30878.8873868804,9080013.65505556
,663980.737,83.9695,-0.019,5.904585e+03,0.5,26082.82,6586384,4.09240715247079E-12,-1.62063917203443E-14,0.0393466266137973,0.00015581705827885,25.4147408257409,0.100645226622749,0.0039601122558296,47435.0064497899,11978197.4311364
,663981.533,83.9695,-0.019,4.474074e+03,0.5,34268.74,8684262,4.09618368595743E-12,-1.61638437124901E-14,0.0393103548074371,0.000155121566830182,25.438193922221,0.100380994215763,0.00394607394387687,62322.1684973547,15793461.9025729
,663982.344,83.9695,-0.019,3.390107e+03,0.5,48547.65,11452290,4.09925913143082E-12,-1.73772579608102E-14,0.0392807682214774,0.000166515953346222,25.4572931092563,0.107916561300455,0.00423912160799281,88290.2267037131,20827481.4615469
,663983.139,83.9695,-0.019,2.568774e+03,0.5,68635.34,15101490,4.10263758154438E-12,-1.8646234597121E-14,0.0392483157662624,0.000178381172787903,25.4782740211818,0.115797182930756,0.0045449382809246,124822.308154698,27464027.1087037
,663983.935,83.9695,-0.019,1.946446e+03,0.5,94888.23,19913080,4.10610485054201E-12,-1.95660852797431E-14,0.039215093394699,0.000186864653861064,25.4998065177455,0.121509656256658,0.00476512071462576,172566.609057577,36214530.4163883
,663984.746,83.9695,-0.019,1.474880e+03,0.5,126751,26251590,4.11054122182588E-12,-1.98469963307995E-14,0.0391727460917581,0.00018913843846702,25.5273573508336,0.123254175140459,0.00482831706574726,230513.207640789,47741936.6835043
,663985.542,83.9695,-0.019,1.117550e+03,0.5,160952.8,34596670,4.11630414850126E-12,-1.91501285630349E-14,0.0391179685774781,0.000181987069069281,25.5631463821777,0.118926474340489,0.00465226277557927,292713.637026661,62918551.9277154
,663986.337,83.9695,-0.019,8.467957e+02,0.5,230959.8,45580880,4.12328837794226E-12,-2.08928361872756E-14,0.0390515512069465,0.000197875478850916,25.6065199700191,0.129749068709766,0.00506703249257145,420030.487602268,82894768.9240312
,663987.133,83.9695,-0.019,6.416440e+02,0.5,316950.6,60096770,4.12724989911529E-12,-2.17671321083401E-14,0.0390139842619304,0.000205759905569125,25.6311218803709,0.135178637032517,0.0052740039106927,576415.960976029,109293806.136052
,663987.944,83.9695,-0.019,4.861923e+02,0.5,423565.5,79239560,4.13100691744958E-12,-2.20817986684049E-14,0.03897847275081,0.000208354719535712,25.6544537834994,0.13713278498814,0.00534537925248449,770309.047273588,144107463.827857
,663988.74,83.9695,-0.019,3.684033e+02,0.5,555977.3,104460200,4.13555348044833E-12,-2.20110037896277E-14,0.0389356299767056,0.000207230375092598,25.6826889311658,0.13669313335308,0.00532238402760094,1011117.15724898,189974483.615895
,663989.535,83.9695,-0.019,2.791500e+02,0.5,752372.2,137731600,4.13939294812957E-12,-2.26118347499683E-14,0.0388994566582194,0.000212492048191912,25.706532862718,0.140424424636724,0.00546259681874022,1368286.87080778,250482859.381765
,663990.331,83.9695,-0.019,2.115173e+02,0.5,1013613,181594100,4.14337606362316E-12,-2.31272923623469E-14,0.0388620106435805,0.000216918056227992,25.7312688785095,0.143625528812624,0.00558175072868557,1843387.30216253,330252530.391414
,663991.142,83.9695,-0.019,1.602760e+02,0.5,1362000,239433300,4.14722333921891E-12,-2.35911971643717E-14,0.0388259126465946,0.000220858556536045,25.7551612989135,0.146506478794387,0.00568843180961044,2476974.45232585,435440651.34807
,663991.953,83.9695,-0.019,1.214445e+02,0.5,1848074,315701300,4.15098521051535E-12,-2.4299322942091E-14,0.0387906522109632,0.000227075389914846,25.7785233399951,0.150904094291149,0.00585386883107545,3360963.3509601,574143946.157166
,663992.765,83.9695,-0.019,9.202165e+01,0.5,2551436,416263500,4.15474334994985E-12,-2.54659891002277E-14,0.0387554364947126,0.000237546688259536,25.8018622054003,0.158149345541701,0.00612937718536456,4640118.78762443,757029408.910237
,663993.56,83.9695,-0.019,6.972812e+01,0.5,3518214,548818400,4.15880683275853E-12,-2.66601346133926E-14,0.0387174328760217,0.000248199066191075,25.8270973197438,0.165565249579251,0.00641052486578438,6398330.54024607,998097764.879847
,663994.371,83.9695,-0.019,5.283509e+01,0.5,4860229,723704000,4.16218240996304E-12,-2.79522562431495E-14,0.0386858776008915,0.000259805423496766,25.8480603902774,0.173589606665954,0.00671576915423986,8838959.66626522,1316150013.98387
,663995.198,83.9695,-0.019,4.003407e+01,0.5,6525820,954033900,4.16681245101731E-12,-2.85019935131213E-14,0.0386428257768443,0.000264326168400354,25.8768139548723,0.177003594990686,0.00684023911519287,11868053.9063709,1735034946.36769
,663995.994,83.9695,-0.019,3.033521e+01,0.5,9343991,1257673000,4.17140906735421E-12,-3.09918466745141E-14,0.0385999193378751,0.000286781459802215,25.9053599446835,0.192466126071628,0.00742958702301791,16993265.0438786,2287242210.26433
,663996.774,83.9695,-0.019,2.298591e+01,0.5,13361070,1657866000,4.17621903692189E-12,-3.36569752245634E-14,0.0385550858300879,0.000310723062437985,25.9352309045826,0.209017155537475,0.00805919778799975,24298846.5827734,3015045321.13044
,663997.601,83.9695,-0.019,1.741690e+01,0.5,19236350,2185144000,4.18151437006792E-12,-3.68108801766181E-14,0.0385057778522788,0.000338975655512261,25.9681160781438,0.228603593044578,0.008803241342447,34983808.7415554,3973969062.15354
,663998.427,83.9695,-0.019,1.319742e+01,0.5,27223380,2880385000,4.18643534277991E-12,-3.9567252357559E-14,0.0384600610376191,0.000363497538159065,25.9986763917749,0.245721265355262,0.00945129904509293,49509263.4111297,5238355402.24861
,663999.223,83.9695,-0.019,1.000008e+01,0.5,39244280,3795305000,4.19302079933816E-12,-4.33567479543938E-14,0.0383989811056973,0.000397053824719409,26.0395735130563,0.269254859366234,0.0103402177163627,71370836.2407654,6902256625.39249
,664086.412,81.9846,-0.019,5.000000e+05,0.5,-225.7523,77682.84,4.09752267025256E-12,1.19077156179107E-14,0.0392977890498492,-0.000114202393513397,25.4465093066788,-0.0739495106377951,-0.00290607681181584,-410.559970377241,141276.365685842
,664087.208,81.9846,-0.019,3.788642e+05,0.5,-310.7635,102557.1,4.09606479678224E-12,1.24116948750973E-14,0.0393117469848162,-0.000119120529774301,25.4374555945175,-0.0770793317249303,-0.00303015100856011,-565.163913520826,186513.448314705
,664088.003,81.9846,-0.019,2.870762e+05,0.5,-108.2971,135311,4.09722266224119E-12,3.27924065578556E-15,0.0393009732539703,-3.14548073000905E-05,25.444646191507,-0.0203647995585448,-0.000800356955458167,-196.952386168119,246080.682906508
,664088.814,81.9846,-0.019,2.175258e+05,0.5,47.24422,178870.2,4.09045232765206E-12,-1.08039365789889E-15,0.0393660449457258,1.0397584885273E-05,25.4026009373386,0.00670948021110186,0.000264125717978735,85.9197694273584,325298.763349792
,664089.61,81.9846,-0.019,1.648255e+05,0.5,-295.312,236469,4.08339014831444E-12,5.09950188599365E-15,0.039434069346579,-4.92468521746062E-05,25.3587432636411,-0.0316690187325712,-0.0012488402285289,-537.063347625002,430049.6855852
,664090.406,81.9846,-0.019,1.248930e+05,0.5,-234.4212,312254.5,4.08106233683313E-12,3.06380702367852E-15,0.0394566015824228,-2.96215551445166E-05,25.344287046729,-0.0190269097247235,-0.000750737619473859,-426.325494481329,567875.491280311
,664091.201,81.9846,-0.019,9.463495e+04,0.5,-83.60419,412145.6,4.08054248477237E-12,8.27742548264452E-16,0.0394616488829969,-8.0048390445691E-06,25.3410586520704,-0.00514046172602313,-0.000202851104075841,-152.045112141995,749540.471247071
,664092.012,81.9846,-0.019,7.170755e+04,0.5,187.35,544096.7,4.07923623301366E-12,-1.40461228354281E-15,0.0394742822239936,1.35922654459496E-05,25.3329465438016,0.0087229485769372,0.00034433217477702,340.720384466409,989510.738248755
,664092.808,81.9846,-0.019,5.433485e+04,0.5,627.4826,718212.8,4.07838234297052E-12,-3.5631695179496E-15,0.03948252149016,3.44947837732793E-05,25.3276437004306,0.0221280597074012,0.000873672259809349,1141.15886158517,1306163.55134612
,664093.604,81.9846,-0.019,4.117107e+04,0.5,717.225,947247.7,4.08097573191344E-12,-3.08998144764207E-15,0.0394574385329073,2.98758828886725E-05,25.3437492112923,0.0191894586052509,0.000757167317482006,1304.36710834759,1722693.35750692
,664094.415,81.9846,-0.019,3.119651e+04,0.5,1357.927,1250043,4.08120834508553E-12,-4.43343389340763E-15,0.0394551656711473,4.2860313408678E-05,25.3451937898156,0.0275325912527993,0.00108630423113445,2469.56717116262,2273366.0611665
,664095.21,81.9846,-0.019,2.363846e+04,0.5,2552.033,1649585,4.08154795098247E-12,-6.31446397850953E-15,0.0394518349270533,6.10349782790171E-05,25.3473028164917,0.0392141982672488,0.00154707577966579,4641.20450990639,2999985.24371508
,664096.006,81.9846,-0.019,1.791157e+04,0.5,4319.985,2176048,4.08335246836663E-12,-8.10644866889739E-15,0.0394343393160397,7.82867631275604E-05,25.3585092629486,0.0503428139628808,0.00198524343213017,7856.45556492724,3957426.80105343
,664096.802,81.9846,-0.019,1.357207e+04,0.5,6844.446,2870614,4.08503888202291E-12,-9.74001660826086E-15,0.0394179910273359,9.39848795467049E-05,25.368982259501,0.0604876270895748,0.00238431429652332,12447.5168005315,5220585.56570406
,664097.613,81.9846,-0.019,1.028394e+04,0.5,10714.74,3786304,4.08734140115975E-12,-1.15666360663757E-14,0.0393956941949106,0.000111484608847567,25.3832814054386,0.0718313322454059,0.00282986786058383,19486.1506925947,6885887.13416974
,664098.408,81.9846,-0.019,7.792469e+03,0.5,16262.22,4993662,4.08999270693412E-12,-1.33193558551937E-14,0.0393700539968456,0.000128211416693517,25.3997465924532,0.0827161043400064,0.00325657203070612,29574.9658429534,9081624.96149077
,664099.204,81.9846,-0.019,5.904585e+03,0.5,23841.94,6588260,4.09125242534087E-12,-1.48056383399914E-14,0.039357833714921,0.000142430187934466,25.4075697184591,0.0919462426761116,0.00361885232216093,43359.6742099015,11981609.1815568
,664100.015,81.9846,-0.019,4.474074e+03,0.5,32600.15,8686609,4.09508304419944E-12,-1.53685196954713E-14,0.0393209787847806,0.000147568493819702,25.431358696893,0.0954418586381078,0.00375292015560963,59287.6201850152,15797730.2278589
,664100.811,81.9846,-0.019,3.390107e+03,0.5,46672.51,11455340,4.09817331335209E-12,-1.66971940552754E-14,0.0392912295652851,0.000160084319173247,25.450549942209,0.103693216149259,0.00407430159209591,84880.0403053766,20833028.2839254
,664101.607,81.9846,-0.019,2.568774e+03,0.5,66710.88,15106330,4.10132785039459E-12,-1.81118239882441E-14,0.0392608947798769,0.00017337955945309,25.4701403051356,0.112478376513625,0.00441608782543477,121322.426910555,27472829.2792978
,664102.402,81.9846,-0.019,1.946446e+03,0.5,91077.73,19920850,4.10451069243111E-12,-1.8765741252374E-14,0.0392303949590816,0.00017936058551099,25.4899064482474,0.116539345320041,0.00457198011129043,165636.718344957,36228661.1737265
,664103.213,81.9846,-0.019,1.474880e+03,0.5,122580.3,26261610,4.10897913162845E-12,-1.91793227699579E-14,0.0391876979828946,0.000182914900307049,25.5176564300711,0.119107776731702,0.00466766127438493,222928.246298413,47760159.3589906
,664104.009,81.9846,-0.019,1.117550e+03,0.5,156532.9,34610550,4.11465826283161E-12,-1.86093370486743E-14,0.0391336624984207,0.000176989550252713,25.5529250732598,0.115568041108855,0.00452269322504265,284675.473016503,62943794.5161135
,664104.805,81.9846,-0.019,8.467957e+02,0.5,222272,45601270,4.12145260308298E-12,-2.00889912274913E-14,0.0390690203986144,0.000190432180990591,25.5951194078256,0.124757016219421,0.0048742502127682,404230.591385736,82931850.7956046
,664105.616,81.9846,-0.019,6.416440e+02,0.5,307470.4,60124320,4.12536558249274E-12,-2.10967509619281E-14,0.0390318693373915,0.000199605492052392,25.6194198632422,0.13101542392694,0.00511391064381269,559174.982119245,109343909.400488
,664106.411,81.9846,-0.019,4.861923e+02,0.5,411382.1,79275330,4.1291497464044E-12,-2.14273254225534E-14,0.038996068254499,0.000202361623096103,25.6429203463256,0.133068363413992,0.00518928271884835,748151.947022144,144172516.233261
,664107.207,81.9846,-0.019,3.684033e+02,0.5,544335.3,104508900,4.13363131496596E-12,-2.15300461675646E-14,0.0389537820114505,0.00020289103241291,25.6707518643641,0.133706281640264,0.00520850664393176,989944.663435484,190063050.910923
,664108.003,81.9846,-0.019,2.791500e+02,0.5,719218.3,137805500,4.1371839056469E-12,-2.15923049182124E-14,0.0389203281927622,0.000203128411262544,25.6928142271868,0.134092922058213,0.00521908269263564,1307992.18410076,250617256.160052
,664108.814,81.9846,-0.019,2.115173e+02,0.5,966906.4,181691900,4.14115753510532E-12,-2.20379209205339E-14,0.0388829403138778,0.00020692261922687,25.7174913326313,0.13686029460568,0.00532168137379817,1758445.26475063,330430392.433586
,664109.625,81.9846,-0.019,1.602760e+02,0.5,1294046,239559800,4.14504656760739E-12,-2.23905719182687E-14,0.0388464255742024,0.000209839303708696,25.7416430725292,0.139050334202292,0.00540176607260484,2353391.24973162,435670708.079509
,664110.421,81.9846,-0.019,1.214445e+02,0.5,1766914,315897100,4.14842471059994E-12,-2.32034725836514E-14,0.0388147104258103,0.00021710314927649,25.7626220771662,0.144098624599131,0.00559332136952191,3213363.31678185,574500033.967566
,664111.232,81.9846,-0.019,9.202165e+01,0.5,2394910,416539500,4.15200914120372E-12,-2.38721374860252E-14,0.0387811329597462,0.000222973627078886,25.7848821728529,0.148251179454979,0.00574953875922932,4355455.86315691,757531350.86974
,664112.027,81.9846,-0.019,6.972812e+01,0.5,3234938,549171800,4.15615716185617E-12,-2.44821579273748E-14,0.0387423641479659,0.000228214824563265,25.8106422856408,0.152039539419588,0.00589057559037081,5883156.22676806,998740468.823644
,664112.839,81.9846,-0.019,5.283509e+01,0.5,4419218,724070100,4.16011061281986E-12,-2.53904086112167E-14,0.0387054476181772,0.000236231009694097,25.8351940782328,0.157679974223518,0.00610330132400164,8036923.70430144,1316815814.53233
,664113.665,81.9846,-0.019,4.003407e+01,0.5,6198712,954868400,4.16319024146893E-12,-2.70261507324741E-14,0.0386766269217625,0.000251076767667097,25.8543192437014,0.167838289493885,0.00649169246777881,11273165.390107,1736552593.34307
,664114.477,81.9846,-0.019,3.033521e+01,0.5,8753844,1258811000,4.16766650268645E-12,-2.89821922501017E-14,0.0386348463087225,0.000268668940413241,25.882117801976,0.179985733861653,0.00695405743991751,15920005.835276,2289311811.53213
,664115.257,81.9846,-0.019,2.298591e+01,0.5,12487920,1659585000,4.17192805109239E-12,-3.13926094462155E-14,0.0385950626391556,0.000290417215528439,25.9085829468695,0.194954950276045,0.00752472455463263,22710909.5467614,3018171546.5956
,664116.068,81.9846,-0.019,1.741690e+01,0.5,17707370,2187670000,4.17673621108847E-12,-3.38072074317158E-14,0.0385502900651375,0.000312032550517543,25.9384426689344,0.209950130304209,0.00809416868174816,32203159.4037307,3978562922.26116
,664116.895,81.9846,-0.019,1.319742e+01,0.5,25470350,2883373000,4.18214423385381E-12,-3.69430792987028E-14,0.0384999580174952,0.000340090375296886,25.9720276696052,0.229424578420665,0.00883352587403711,46321149.9572671,5243789469.54931
,664117.706,81.9846,-0.019,1.000008e+01,0.5,36573800,3799599000,4.18834193029466E-12,-4.03157228144893E-14,0.0384424256312013,0.000370035255444175,26.0105167160007,0.250369430107668,0.00962569997518159,66514220.4291302,6910065823.84939
,664207.375,79.9749,-0.019,5.000000e+05,0.5,-226.3385,77684.41,4.0974396808859E-12,1.1938152728613E-14,0.0392985832732428,-0.000114498937305321,25.4459939246148,-0.0741385317325113,-0.00291356399565885,-411.626051452097,141279.220935394
,664208.171,79.9749,-0.019,3.788642e+05,0.5,-306.774,102560.8,4.09591798852604E-12,1.22514756613841E-14,0.0393131652529209,-0.000117591291773266,25.4365438832329,-0.0760843354696422,-0.00299114281479864,-557.908487986646,186520.177246771
,664208.966,79.9749,-0.019,2.870762e+05,0.5,-108.4139,135313,4.09716209746731E-12,3.2826803183627E-15,0.0393015541523932,-3.14887317679908E-05,25.4442700710542,-0.0203861606132173,-0.000801208309622874,-197.164802185764,246084.320167084
,664209.762,79.9749,-0.019,2.175258e+05,0.5,46.15708,178883,4.09015964773965E-12,-1.0553815962025E-15,0.0393688619905735,1.01583253434248E-05,25.4007833312595,0.00655414985372344,0.000258029438236166,83.9426636960063,325322.041817479
,664210.573,79.9749,-0.019,1.648255e+05,0.5,-303.4857,236478.3,4.08322920365093E-12,5.24023419117291E-15,0.0394356202342003,-5.06099156316265E-05,25.3577437621844,-0.0325429970364603,-0.00128335538609674,-551.928286010447,430066.598846879
,664211.369,79.9749,-0.019,1.248930e+05,0.5,-243.111,312274.4,4.08080209367298E-12,3.17697473054126E-15,0.0394591161542592,-3.07196016944652E-05,25.3426708799547,-0.0197297058622054,-0.000778517227156629,-442.129027958437,567911.682023043
,664212.164,79.9749,-0.019,9.463495e+04,0.5,-102.1973,412172.5,4.08027608955513E-12,1.01169583028245E-15,0.0394642244736497,-9.78507102681745E-06,25.33940427968,-0.00628285172104335,-0.000247947885897288,-185.859105137064,749589.392401819
,664212.976,79.9749,-0.019,7.170755e+04,0.5,162.2556,544108.9,4.07914488935316E-12,-1.21641844400805E-15,0.0394751673354878,1.17716636524784E-05,25.3323792797511,0.00755422379502261,0.00029820427491629,295.082948565935,989532.92553827
,664213.771,79.9749,-0.019,5.433485e+04,0.5,554.9918,718224.7,4.07831544755699E-12,-3.15142549568047E-15,0.0394831756723268,3.05097259062531E-05,25.327228265325,0.0195710395423377,0.000772727253741065,1009.3248971001,1306185.19304655
,664214.567,79.9749,-0.019,4.117107e+04,0.5,626.7231,947331.9,4.08061356333792E-12,-2.69959745081654E-15,0.039460945869293,2.61060419522825E-05,25.3415000654622,0.0167650888560563,0.000661566553390633,1139.7776118814,1722846.48617717
,664215.362,79.9749,-0.019,3.119651e+04,0.5,1307.033,1250199,4.08069944666476E-12,-4.26620789160172E-15,0.0394600895064431,4.12539437064618E-05,25.34203341965,0.0264940813155229,0.00104545996277393,2377.00980128254,2273649.76749143
,664216.174,79.9749,-0.019,2.363846e+04,0.5,2221.959,1649649,4.08139196675908E-12,-5.49734253351352E-15,0.039453365565023,5.31408564473369E-05,25.3463341204498,0.0341396959086087,0.00134692834657554,4040.92193620815,3000101.63605352
,664216.969,79.9749,-0.019,1.791157e+04,0.5,3957.757,2176421,4.08265524394925E-12,-7.4241874023118E-15,0.0394410988216043,7.17224677343658E-05,25.3541793472767,0.0461058227203927,0.00181847032352656,7197.696752947,3958105.15015087
,664217.765,79.9749,-0.019,1.357207e+04,0.5,6417.154,2871411,4.0839078423844E-12,-9.12689459864451E-15,0.0394289350758386,8.81174963938141E-05,25.3619582567063,0.0566800057096862,0.00223484342715132,11670.4306274895,5222035.01404364
,664218.576,79.9749,-0.019,1.028394e+04,0.5,10144.1,3787576,4.0859721416373E-12,-1.09432814026657E-14,0.0394089290865136,0.000105547220054859,25.3747780052172,0.0679601638522168,0.00267825648911071,18448.3675050211,6888200.43189615
,664219.372,79.9749,-0.019,7.792469e+03,0.5,15308.08,4995568,4.08843718642487E-12,-1.25283298165027E-14,0.0393850809095437,0.000120688972579248,25.3900864708869,0.0778036601450035,0.00306433222408343,27839.7379399122,9085091.2708198
,664220.167,79.9749,-0.019,5.904585e+03,0.5,23435.84,6590895,4.08961861765545E-12,-1.4541825895329E-14,0.0393735750323309,0.000140004173133649,25.3974234164571,0.0903079098666179,0.00355579022272392,42621.1284499239,11986401.2723658
,664220.963,79.9749,-0.019,4.474074e+03,0.5,31471.51,8689662,4.09364825071625E-12,-1.48260417791738E-14,0.0393347985559053,0.000142459569325039,25.4224483164848,0.0920729524827011,0.00362171854325289,57235.041296709,15803282.5061283
,664221.774,79.9749,-0.019,3.390107e+03,0.5,45016.6,11460310,4.09640085026751E-12,-1.60908420903232E-14,0.0393082764107685,0.000154404632673375,25.4395425599424,0.0999276382230414,0.00392804383127507,81868.5522250896,20842066.8764571
,664222.57,79.9749,-0.019,2.568774e+03,0.5,63773.19,15113840,4.09929687705149E-12,-1.72970759652485E-14,0.0392804130427374,0.000165744591993363,25.4575275177917,0.107418613623167,0.00421952263620629,115979.85489965,27486487.1927611
,664223.365,79.9749,-0.019,1.946446e+03,0.5,90139.05,19930930,4.10243669351982E-12,-1.85535620384507E-14,0.0392502456371997,0.000177512030497514,25.4770264627427,0.115221666132814,0.00452257119963795,163929.606466169,36246992.9670301
,664224.177,79.9749,-0.019,1.474880e+03,0.5,119354.2,26275560,4.10680236451104E-12,-1.86547541051199E-14,0.0392085142385187,0.000178100898710703,25.5041382315962,0.115850090933231,0.0045424036633282,217061.163126131,47785529.2515089
,664224.972,79.9749,-0.019,1.117550e+03,0.5,151364.4,34628980,4.11247393432847E-12,-1.79757575760322E-14,0.0391545010404215,0.000171145599936318,25.5393599169307,0.111633374422529,0.00437103258600167,275275.88237271,62977311.8723223
,664225.768,79.9749,-0.019,8.467957e+02,0.5,216910.8,45629280,4.11892738531241E-12,-1.95804061403122E-14,0.039093018047394,0.00018583895733342,25.5794372548098,0.121598591923664,0.00475376337299208,394480.550685435,82982790.6299729
,664226.563,79.9749,-0.019,6.416440e+02,0.5,298749.9,60156640,4.12315531084755E-12,-2.04764135230986E-14,0.0390528510302735,0.000193944265171877,25.6056935943437,0.127162993158209,0.00496619990744164,543315.616692294,109402687.531398
,664227.375,79.9749,-0.019,4.861923e+02,0.5,402591.2,79323350,4.12665490904771E-12,-2.09440845831575E-14,0.0390196896156158,0.000198037320233933,25.627426862305,0.130067332423651,0.00507531767127838,732164.550022914,144259846.859693
,664228.17,79.9749,-0.019,3.684033e+02,0.5,526834.2,104575700,4.13099809246648E-12,-2.08112503693124E-14,0.0389786804903204,0.00019636781731486,25.6543989784299,0.12924240298924,0.00503782618715438,958116.63290127,190184535.414165
,664228.966,79.9749,-0.019,2.791500e+02,0.5,694491.8,137889100,4.13468333381142E-12,-2.08247328536388E-14,0.0389439392927322,0.000196144920073453,25.6772851308024,0.129326132156959,0.00503659680134253,1263023.82228326,250769293.652133
,664229.761,79.9749,-0.019,2.115173e+02,0.5,932620.2,181809400,4.13848948804915E-12,-2.12290392798299E-14,0.0389080858789078,0.000199585207552548,25.700922178606,0.131836963228502,0.00512965886252306,1696091.34296845,330644081.492432
,664230.573,79.9749,-0.019,1.602760e+02,0.5,1253613,239738900,4.14195756149306E-12,-2.16586121173327E-14,0.0388754679879143,0.000203282788278136,25.7224596709566,0.134504704223999,0.00522907629925723,2279858.57129484,435996424.764099
,664231.384,79.9749,-0.019,1.214445e+02,0.5,1686617,316128100,4.14540508035649E-12,-2.21167010475046E-14,0.0388430937129895,0.000207236946633093,25.7438695148801,0.13734953637332,0.0053352327743089,3067332.7605422,574920137.564106
,664232.195,79.9749,-0.019,9.202165e+01,0.5,2265885,416833200,4.14909819527879E-12,-2.25542959730878E-14,0.0388084773502549,0.000210960995191319,25.766804563885,0.140067096285129,0.00543595135896085,4120807.09024109,758065482.58534
,664232.991,79.9749,-0.019,6.972812e+01,0.5,3097954,549676500,4.15235326247626E-12,-2.34024910995856E-14,0.0387779691648031,0.000218551028988829,25.787019240996,0.145334572981964,0.00563595860474297,5634032.97538964,999658331.530024
,664233.802,79.9749,-0.019,5.283509e+01,0.5,4574422,725016600,4.15466901262561E-12,-2.62134816417622E-14,0.038756043142244,0.000244527499622533,25.8014005544065,0.16279143722625,0.00630940312263195,8319182.39952815,1318537148.09997
,664234.629,79.9749,-0.019,4.003407e+01,0.5,5693638,955598000,4.16003927149212E-12,-2.47863198517157E-14,0.0387061791270739,0.000230618913301111,25.8347510330305,0.153928451296677,0.00595819371744185,10354622.5159998,1737879466.00123
,664235.424,79.9749,-0.019,3.033521e+01,0.5,7991792,1260148000,4.1632785465529E-12,-2.6403292456214E-14,0.0386758808957373,0.000245280392093235,25.854867637529,0.163970203775004,0.00634194713636811,14534114.987006,2291743320.22725
,664236.204,79.9749,-0.019,2.298591e+01,0.5,11420250,1661280000,4.16771046940848E-12,-2.86503753059462E-14,0.0386344813077826,0.000265587640346723,25.8823908449074,0.177925078280936,0.00687436795723779,20769212.5471177,3021254124.93384
,664237.031,79.9749,-0.019,1.741690e+01,0.5,16818960,2189646000,4.17299419182251E-12,-3.20533193002408E-14,0.0385851103868353,0.000296377326833547,25.9152039132911,0.199058102546935,0.00768113201860027,30587470.0695231,3982156535.71035
,664237.858,79.9749,-0.019,1.319742e+01,0.5,23633970,2886710000,4.17735568203011E-12,-3.42006986737252E-14,0.0385445149859846,0.000315570289652688,25.9422897185667,0.212393796723576,0.00818716462685895,42981453.6688955,5249858238.82053
,664238.653,79.9749,-0.019,1.000008e+01,0.5,34626210,3804136000,4.18338771366933E-12,-3.80782552161474E-14,0.038488328708102,0.000350330522461807,25.9797499504184,0.236474268409614,0.00910225344204308,62972274.2664244,6918316949.46628
,664327.356,77.9773,-0.019,5.000000e+05,0.5,-227.4653,77696.25,4.09681494256577E-12,1.1993928149109E-14,0.0393045728305549,-0.000115068956999521,25.4421141634135,-0.0744849092564327,-0.00292762263300996,-413.675284060673,141300.753518005
,664328.151,77.9773,-0.019,3.788642e+05,0.5,-311.1637,102573.1,4.09542578157193E-12,1.24238015548844E-14,0.0393178800360799,-0.000119273932719034,25.433487170715,-0.0771545168464462,-0.00303357995419852,-565.891729362105,186542.546399314
,664328.947,77.9773,-0.019,2.870762e+05,0.5,-116.1483,135336.6,4.0964472466918E-12,3.51564457613782E-15,0.0393084087537841,-3.37351821492275E-05,25.4398306918547,-0.0218329194552453,-0.000858217954344944,-211.230816285667,246127.239841882
,664329.742,77.9773,-0.019,2.175258e+05,0.5,34.30061,178901.8,4.08972995288029E-12,-7.8411861769454E-16,0.0393729995251934,7.54893411493817E-06,25.3981148324816,0.00486954760435147,0.000191728702561964,62.3801282446349,325356.232066894
,664330.554,77.9773,-0.019,1.648255e+05,0.5,-311.2068,236514.9,4.08259699138311E-12,5.3718896584442E-15,0.0394417237274197,-5.18975025577431E-05,25.3538175861381,-0.0333606061976043,-0.00131580209111561,-565.97011232752,430133.160715422
,664331.349,77.9773,-0.019,1.248930e+05,0.5,-261.0743,312325.6,4.08013274370682E-12,3.41060034774716E-15,0.0394655858064212,-3.29894513562172E-05,25.3385140707034,-0.0211805718905176,-0.00083590426145023,-474.797629411788,568004.795893791
,664332.145,77.9773,-0.019,9.463495e+04,0.5,-133.7071,412234.7,4.07966025904679E-12,1.3232256824144E-15,0.0394701799286164,-1.28020355752039E-05,25.3355798379324,-0.00821752003639774,-0.000324347028525255,-243.163781787502,749702.511205736
,664332.956,77.9773,-0.019,7.170755e+04,0.5,87.17707,544206.5,4.07841357848949E-12,-6.53325798241897E-16,0.0394822482274415,6.32470710563186E-06,25.3278376798148,0.0040572956742741,0.000160191159054513,158.542859925567,989710.423854383
