Repository: AlexiLJ/BunchOfScripts

ScriptCutter.py:                filters out a threshold values from an CSV file

From_dat_to_csv.py:             converts .dat file from PPMS to .csv 
                    
Convert_all_files_to_csv.py     Converts all files in a rectory from .dat to .csv
                                and removes LCR head

temp_script.py:                 Script for measuring RaspberryPi CPU and GPU temperatures
                                Run in bash with "watch python3 temp_script.py"

File: Scripts/Data_examples/Nb-PrO2/Jan 31 2019 Pr0.994Nb0.006O2 1300C 10h air.dat (part 34 of 45)
Comment,Time Stamp (sec),Temperature (K),Magnetic Field (Oe),Frequency (Hz),AC Voltage (Vrms),Re[Impedance] (Ohm),-Im[Impedance] (Ohm),Re[Cp] (F),Im[Cp] (F),Re[Modulus],Im[Modulus],Re[Permittivity],Im[Permittivity],Loss Factor,Re[Sp.Impedance] (Ohm-cm),-Im[Sp.Impedance] (Ohm-cm)
,664333.752,77.9773,-0.019,5.433485e+04,0.5,532.5766,718351.7,4.07759462088414E-12,-3.02307557616801E-15,0.0394901572803255,2.92774885864695E-05,25.3227517744999,0.0187739585535986,0.000741386983562508,968.559935467376,1306416.15909313
,664334.547,77.9773,-0.019,4.117107e+04,0.5,577.7019,947521.4,4.07979772807385E-12,-2.4874445042866E-15,0.0394688394589021,2.40640723747271E-05,25.3364335505675,0.01544757279507,0.000609697997322277,1050.62617280478,1723191.11661676
,664335.343,77.9773,-0.019,3.119651e+04,0.5,1168.061,1250455,4.07986492282479E-12,-3.81103766358617E-15,0.0394681696464158,3.68675639710042E-05,25.3368508446237,0.0236673749430583,0.000934108784402477,2124.27111289148,2274115.33684517
,664336.154,77.9773,-0.019,2.363846e+04,0.5,2225.134,1650049,4.08040255021369E-12,-5.50252898439209E-15,0.0394629320523339,5.32167904403676E-05,25.3401896279462,0.0341719048995457,0.0013485260134699,4046.69608737271,3000829.08816874
,664336.95,77.9773,-0.019,1.791157e+04,0.5,3499.9,2177186,4.081223666701E-12,-6.56070483233258E-15,0.0394549621507113,6.34251837147927E-05,25.3452889403888,0.0407434076658893,0.00160753376147008,6365.0241451507,3959496.40232123
,664337.745,77.9773,-0.019,1.357207e+04,0.5,6096.397,2872141,4.08287184965878E-12,-8.66629030247618E-15,0.0394389591102264,8.37130043416068E-05,25.3555245159669,0.0538195525890153,0.00212259669702845,11087.092232185,5223362.61415391
,664338.556,77.9773,-0.019,1.028394e+04,0.5,9609.99,3788802,4.08465300293072E-12,-1.03603921534127E-14,0.0394216853578228,9.99899182041773E-05,25.366585866192,0.0643402945068775,0.00253641916363009,17477.01888187,6890430.0726293
,664339.352,77.9773,-0.019,7.792469e+03,0.5,14808.06,4997283,4.0870365808324E-12,-1.21107975896424E-14,0.0393986019773702,0.00011674681261738,25.3813884047353,0.0752106939672266,0.0029632222149516,26930.3864232808,9088210.2217638
,664340.148,77.9773,-0.019,5.904585e+03,0.5,21748.44,6593014,4.0883114151021E-12,-1.34861529965905E-14,0.0393862337995383,0.000129923756056825,25.3893054035463,0.0837519509606231,0.00329870981617815,39552.3717018661,11990254.9499462
,664340.943,77.9773,-0.019,4.474074e+03,0.5,30310.07,8693640,4.09177902982164E-12,-1.4265843630335E-14,0.0393528054506102,0.000137202171691533,25.4108400471184,0.0885939998190588,0.00348646481795888,55122.8113349547,15810517.0174142
,664341.754,77.9773,-0.019,3.390107e+03,0.5,43331.17,11466170,4.09431200984897E-12,-1.54725884695419E-14,0.0393283759106745,0.000148623694085239,25.4265704054413,0.0960881484187958,0.00377904479002143,78803.3781786993,20852724.049945
,664342.55,77.9773,-0.019,2.568774e+03,0.5,61391.02,15120620,4.09746418449914E-12,-1.66360576285807E-14,0.0392980340576766,0.000159553404211964,25.4461460973963,0.103313545607798,0.00406008616048813,111647.568386362,27498817.5061141
,664343.346,77.9773,-0.019,1.946446e+03,0.5,85269.25,19940230,4.1005322297365E-12,-1.75348683455737E-14,0.0392685602509395,0.000167921868563072,25.4651993273522,0.108895356159073,0.00427624204936453,155073.240689417,36263906.2287089
,664344.157,77.9773,-0.019,1.474880e+03,0.5,114561.8,26289110,4.10469237109632E-12,-1.78872904590175E-14,0.0392287336122612,0.000170949656886108,25.491034712376,0.111083974334326,0.00435776639072224,208345.559333674,47810171.691912
,664344.952,77.9773,-0.019,1.117550e+03,0.5,146710.2,34648490,4.11016310523941E-12,-1.74034381066042E-14,0.0391765607232449,0.000165883161402399,25.5250091643778,0.108079145714797,0.0042342451287199,266811.613286062,63012793.3492422
,664345.748,77.9773,-0.019,8.467957e+02,0.5,209210.1,45654400,4.11666764905539E-12,-1.88645223795657E-14,0.0391145396802874,0.00017924136026247,25.5654037998854,0.117152797660563,0.00458247397841172,380475.824426239,83028474.6228087
,664346.544,77.9773,-0.019,6.416440e+02,0.5,286910,60192560,4.12070281923164E-12,-1.96414780475486E-14,0.0390761697929074,0.000186257967351497,25.5904630866075,0.12197786178522,0.00476653593068645,521783.215944795,109468012.731344
,664347.355,77.9773,-0.019,4.861923e+02,0.5,390624.7,79366060,4.1244405229887E-12,-2.02997142854301E-14,0.0390406989520027,0.000192150918363799,25.6136750419994,0.126065652360449,0.00492181040611062,710401.910680948,144337520.559296
,664348.15,77.9773,-0.019,3.684033e+02,0.5,505211.6,104636400,4.12861021986447E-12,-1.99339978721944E-14,0.0390013053057007,0.000188308388434441,25.639569768861,0.123794473684472,0.00482825861746008,918793.117634852,190294926.27265
,664348.946,77.9773,-0.019,2.791500e+02,0.5,672421.6,137975400,4.13210387665966E-12,-2.01377629643378E-14,0.038968312952151,0.00018991164616726,25.6612661394018,0.125059899340624,0.00487348904224956,1222886.28809991,250926241.445992
,664349.742,77.9773,-0.019,2.115173e+02,0.5,906398.1,181951900,4.1352545242429E-12,-2.05998774609673E-14,0.038938581564157,0.000193973552056598,25.6808323479383,0.12792973113548,0.00498152588678656,1648403.03769214,330903236.308479
,664350.553,77.9773,-0.019,1.602760e+02,0.5,1199617,239901800,4.13915473714434E-12,-2.06976370677873E-14,0.0389018834496322,0.000194526930261455,25.7050535205544,0.128536839611737,0.00500045018420037,2181659.81026122,436292679.638022
,664351.364,77.9773,-0.019,1.214445e+02,0.5,1613477,316352300,4.14247737459935E-12,-2.11276857065254E-14,0.0388706414748317,0.000198250134406758,25.7256878236994,0.131207535436661,0.0051002537361037,2934318.14127413,575327874.474687
,664352.175,77.9773,-0.019,9.202165e+01,0.5,2185654,417126500,4.14618946442682E-12,-2.17251495354103E-14,0.0388357844995098,0.000203491237632928,25.7487407110031,0.134917916099713,0.0052397869710987,3974896.56360045,758598886.848826
,664352.971,77.9773,-0.019,6.972812e+01,0.5,3012142,550042600,4.14959688571248E-12,-2.27240127628728E-14,0.0388037963822869,0.000212497259016909,25.7699015402249,0.141121074558909,0.00547619766178111,5477972.67311138,1000324132.07848
,664353.782,77.9773,-0.019,5.283509e+01,0.5,3894893,725320600,4.15297325501903E-12,-2.23010162129145E-14,0.0387722935799791,0.000208203013755029,25.790869529885,0.138494173743118,0.00536989160379562,7083370.37851894,1319090011.70753
,664354.609,77.9773,-0.019,4.003407e+01,0.5,5468430,956494300,4.15615272837057E-12,-2.376138599509E-14,0.0387424834604354,0.000221496938172605,25.8106147527284,0.147563388545298,0.00571715900450217,9945052.42608831,1739509504.32842
,664355.405,77.9773,-0.019,3.033521e+01,0.5,7576186,1261227000,4.15973399990822E-12,-2.49875070021722E-14,0.0387089970658114,0.000232524804530859,25.8328552299256,0.155177867372796,0.00600699636147973,13778281.3275101,2293705622.30806
,664356.185,77.9773,-0.019,2.298591e+01,0.5,10769220,1663000000,4.16342206242921E-12,-2.69613999658171E-14,0.0386744813727021,0.000250447383216194,25.8557589024166,0.167436173113099,0.00647577871316897,19585229.6706877,3024382169.02929
,664357.011,77.9773,-0.019,1.741690e+01,0.5,15252680,2192380000,4.1678344421078E-12,-2.89961799680935E-14,0.0386332878967149,0.000268776935401921,25.8831607424042,0.180072600640607,0.00695713334367217,27738985.8219541,3987128670.91788
,664357.838,77.9773,-0.019,1.319742e+01,0.5,22234350,2890163000,4.17239755158175E-12,-3.20987250549577E-14,0.0385906208332109,0.000296881999500687,25.9114986472898,0.199340082185112,0.00769311281059234,40436062.3451332,5256137969.20517
,664358.634,77.9773,-0.019,1.000008e+01,0.5,31053500,3809407000,4.17766774911815E-12,-3.40554856562295E-14,0.0385416580266701,0.000314183645257963,25.9442277232341,0.211491992219117,0.00815179370437446,56474835.6500007,6927902949.71459
,664447.383,75.9749,-0.019,5.000000e+05,0.5,-228.3422,77708.14,4.0961878349844E-12,1.2036480886733E-14,0.0393105876816057,-0.000115512558587952,25.4382196885833,-0.0747491710363215,-0.00293845921418271,-415.270040960265,141322.37703213
,664448.194,75.9749,-0.019,3.788642e+05,0.5,-310.319,102590.6,4.09472739712456E-12,1.23858492995294E-14,0.0393245880608996,-0.000118950145943881,25.4291500510039,-0.0769188250646501,-0.00302482878548327,-564.355532357788,186574.372429354
,664448.99,75.9749,-0.019,2.870762e+05,0.5,-122.2348,135359.5,4.09575389006623E-12,3.69862224373958E-15,0.0393150600407268,-3.55030012748735E-05,25.4355247960134,-0.0229692506719938,-0.000903038205667131,-222.299909533892,246168.886475478
,664449.785,75.9749,-0.019,2.175258e+05,0.5,31.3781,178934,4.08899401164808E-12,-7.17051331758607E-16,0.0393800861536383,6.90574335418354E-06,25.3935444769469,0.00445304513369224,0.000175361306403478,57.0651630415021,325414.791962169
,664450.596,75.9749,-0.019,1.648255e+05,0.5,-316.1355,236557.3,4.08186501284701E-12,5.45500999871446E-15,0.039448794440876,-5.27194229684036E-05,25.3492718398104,-0.0338768016362817,-0.00133640137083066,-574.933595428238,430210.270639635
,664451.392,75.9749,-0.019,1.248930e+05,0.5,-272.526,312376.9,4.07946243063765E-12,3.55903262492187E-15,0.0394720680946226,-3.4436492677772E-05,25.3343512803723,-0.0221023686995893,-0.000872426866391209,-495.624037881465,568098.091627568
,664452.188,75.9749,-0.019,9.463495e+04,0.5,-144.5375,412301.8,4.07899624312679E-12,1.42994262816931E-15,0.0394766045432187,-1.38390124155788E-05,25.3314561542708,-0.0088802555407178,-0.000350562379305645,-262.860275259213,749824.541298065
,664452.983,75.9749,-0.019,7.170755e+04,0.5,32.92356,544319.2,4.07756924234378E-12,-2.46634870870732E-16,0.0394904246262446,2.38860831035841E-06,25.3225941682301,0.00153165633042776,6.04857590913567E-05,59.8757834064739,989915.383487846
,664453.794,75.9749,-0.019,5.433485e+04,0.5,439.5536,718526.9,4.07660108712684E-12,-2.49383103626394E-15,0.0394997886009662,2.41637081072312E-05,25.3165817132126,0.0154872345513254,0.000611742719722811,799.385490181981,1306734.7831196
,664454.59,75.9749,-0.019,4.117107e+04,0.5,505.2998,947732.3,4.07889020257286E-12,-2.17473056851816E-15,0.0394776244617969,2.10481754658157E-05,25.3307976193073,0.0135055510621263,0.000533167224542205,918.953520826258,1723574.66574451
,664455.386,75.9749,-0.019,3.119651e+04,0.5,1073.065,1250694,4.07908584204394E-12,-3.49975633455736E-15,0.0394757132145933,3.38692007802209E-05,25.3320125830847,0.0217342500103685,0.000857975651918055,1951.50851004776,2274549.98948402
,664456.197,75.9749,-0.019,2.363846e+04,0.5,1964.323,1650465,4.07937572406015E-12,-4.85512359269236E-15,0.0394728811991373,4.69791776352319E-05,25.3338128136183,0.0301513762409292,0.00119016337819948,3572.37730331577,3001585.63836857
,664456.992,75.9749,-0.019,1.791157e+04,0.5,3581.031,2177506,4.08062341053757E-12,-6.71081454308771E-15,0.0394607611903378,6.48954396020937E-05,25.3415612187193,0.0416756217032842,0.00164455620328945,6512.57143905059,3960078.36401341
,664457.788,75.9749,-0.019,1.357207e+04,0.5,5716.289,2873005,4.08164623727571E-12,-8.12106818053938E-15,0.0394508231728442,7.84935308305675E-05,25.3479131958054,0.0504336043181747,0.00198965508239631,10395.8163106544,5224933.91072279
,664458.584,75.9749,-0.019,1.028394e+04,0.5,9171.683,3789767,4.0836152691938E-12,-9.88283045976315E-15,0.039431725979204,9.54294263536844E-05,25.3601413133928,0.0613745322500413,0.00242011791226215,16679.9004962051,6892185.05085727
,664459.395,75.9749,-0.019,7.792469e+03,0.5,14038.48,4998866,4.08574598394409E-12,-1.14741349899516E-14,0.0394110823565943,0.00011067944038536,25.3733735166254,0.0712568803896075,0.0028083329299085,25530.8049262022,9091089.11350979
,664460.19,75.9749,-0.019,5.904585e+03,0.5,19959.06,6593848,4.08780134701531E-12,-1.2373453612088E-14,0.0393912160609121,0.000119234117139599,25.3861377694995,0.0768418451425794,0.00302692145769815,36298.1510370329,11991771.6876064
,664460.986,75.9749,-0.019,4.474074e+03,0.5,28979.28,8697173,4.09012115794475E-12,-1.36284245777341E-14,0.0393687979993766,0.000131178190946342,25.4005443012399,0.0846354885039121,0.00333203444383595,52702.5963339189,15816942.2382219
,664461.782,75.9749,-0.019,3.390107e+03,0.5,41358.54,11470140,4.09290014017481E-12,-1.47580041885649E-14,0.0393419928073684,0.000141857674204784,25.417802386886,0.0916504242084335,0.00360575720958942,75215.8935135807,20859944.0121886
,664462.593,75.9749,-0.019,2.568774e+03,0.5,59138,15127710,4.09554872294709E-12,-1.60105237592236E-14,0.03931646075324,0.000153697873374431,25.4342506634639,0.0994288438723327,0.00390924997901203,107550.157974777,27511711.5948564
,664463.388,75.9749,-0.019,1.946446e+03,0.5,81934.05,19950450,4.09843747246532E-12,-1.68317797739323E-14,0.0392886866329203,0.000161353814827035,25.4521904279059,0.104529022810491,0.00410687728848221,149007.744952709,36282492.6302528
,664464.184,75.9749,-0.019,1.474880e+03,0.5,111320.1,26301980,4.10268829497151E-12,-1.73641555223241E-14,0.0392479382868047,0.000166112376896375,25.4785889626231,0.107835192300279,0.00423238478624043,202450.105528898,47833577.4637192
,664464.995,75.9749,-0.019,1.117550e+03,0.5,141838.1,34665170,4.10819027601083E-12,-1.68093190712133E-14,0.0391954205648387,0.000160374346400656,25.5127574646642,0.104389536948724,0.00409166030341118,257951.064659647,63043128.1024469
,664465.791,75.9749,-0.019,8.467957e+02,0.5,204210.2,45676790,4.11465388846397E-12,-1.83956511281551E-14,0.0391337223777589,0.000174957681428722,25.5528979074829,0.114241004945108,0.00447076513038679,371382.854849011,83069193.7549582
,664466.586,75.9749,-0.019,6.416440e+02,0.5,277441.4,60223830,4.11856939302315E-12,-1.89735800329785E-14,0.0390964698404452,0.000180111084392854,25.5772140446281,0.117830069469864,0.0046068375259428,504563.333199353,109524881.300452
,664467.382,75.9749,-0.019,4.861923e+02,0.5,377215.7,79412310,4.12204528071667E-12,-1.95800902403826E-14,0.0390634496382095,0.000185554941037377,25.5988000651727,0.121596630116215,0.00475009101233801,686015.897148468,144421632.210118
,664468.193,75.9749,-0.019,3.684033e+02,0.5,492342.6,104697200,4.12621758777113E-12,-1.94036965203364E-14,0.0390239673942529,0.000183511703934792,25.6247110018132,0.120501186649512,0.00470253836778825,895389.16445792,190405498.994163
,664468.989,75.9749,-0.019,2.791500e+02,0.5,654819.2,138060000,4.12957699990758E-12,-1.95866022556706E-14,0.0389922064815465,0.000184940210448219,25.6455736837492,0.121637071151193,0.0047430044908011,1190874.03031751,251080097.568361
,664469.784,75.9749,-0.019,2.115173e+02,0.5,877696.1,182035800,4.13335507394571E-12,-1.99292096846739E-14,0.0389565365676125,0.000187831186035389,25.66903634739,0.123764737995836,0.00482155762767543,1596204.71116449,331055819.389647
,664470.596,75.9749,-0.019,1.602760e+02,0.5,1148261,240053300,4.13655126160203E-12,-1.97866077583537E-14,0.0389264503155024,0.000186199168125283,25.6888853697109,0.122879148936964,0.00478335852912666,2088262.23318806,436568202.126662
,664471.407,75.9749,-0.019,1.214445e+02,0.5,1569106,316574800,4.13957187856236E-12,-2.05178272941607E-14,0.0388979803553398,0.000192798208712272,25.707644059724,0.127420181707379,0.00495650948843686,2853623.696763,575732519.713779
,664472.202,75.9749,-0.019,9.202165e+01,0.5,2109108,417446600,4.14301813702163E-12,-2.09321927569596E-14,0.0388655868127609,0.00019636456512399,25.7290460762629,0.129993481589776,0.00505240191200503,3835687.68957128,759181030.404031
,664473.014,75.9749,-0.019,6.972812e+01,0.5,2888655,550451000,4.1465283020488E-12,-2.17601379820452E-14,0.0388326077333395,0.000203785634855691,25.7508449665241,0.135135201983055,0.00524779680661857,5253395.47473079,1001066860.68812
,664473.825,75.9749,-0.019,5.283509e+01,0.5,3934349,726023700,4.14894920924416E-12,-2.24833076006204E-14,0.0388098780627803,0.00021031214951581,25.7658793281214,0.13962624301206,0.00541903659618825,7155126.2551643,1320368690.66306
,664474.652,75.9749,-0.019,4.003407e+01,0.5,5181816,957265300,4.15281933423602E-12,-2.24798137687155E-14,0.0387737125589757,0.000209887733439728,25.7899136482579,0.13960454555405,0.00541314513332929,9423807.52470877,1740911668.2805
,664475.447,75.9749,-0.019,3.033521e+01,0.5,7177593,1262358000,4.15602272325773E-12,-2.36305704136985E-14,0.038743709195889,0.000220291372113496,25.8098073926282,0.146750995258617,0.00568586169691957,13053388.0251049,2295762493.16385
,664476.227,75.9749,-0.019,2.298591e+01,0.5,10120930,1664418000,4.15989566968186E-12,-2.52953361956872E-14,0.038707458170409,0.000235370847119316,25.8338592344744,0.157089553791156,0.00608076216431209,18406229.8412469,3026960986.77775
,664477.054,75.9749,-0.019,1.741690e+01,0.5,14577310,2194830000,4.16319991662652E-12,-2.76505495991211E-14,0.0386764608664313,0.000256875821705024,25.8543793285398,0.171715942615017,0.00664165789605573,26510737.4843129,3991584315.12361
,664477.881,75.9749,-0.019,1.319742e+01,0.5,20840180,2892913000,4.16846165367063E-12,-3.00290714534428E-14,0.038627339941196,0.00027826647994451,25.887055862982,0.186487082001637,0.00720387374248724,37900582.5564407,5261139202.49732
,664478.677,75.9749,-0.019,1.000008e+01,0.5,27833890,3814002000,4.17268966422518E-12,-3.04515270621726E-14,0.0385881479183074,0.000281609255700941,25.9133127305049,0.189110623454438,0.00729781735824994,50619555.3882879,6936259555.88819
,664567.426,73.9724,-0.019,5.000000e+05,0.5,-229.5675,77720.1,4.09555712134571E-12,1.20973443093168E-14,0.0393166379438906,-0.00011613240694729,25.4343028193507,-0.0751271461627211,-0.00295377257620615,-417.498408652214,141344.127850375
,664568.221,73.9724,-0.019,3.788642e+05,0.5,-315.3119,102606.3,4.0940996512425E-12,1.25812775611499E-14,0.0393306061174521,-0.000120864002922291,25.4252516121872,-0.078132477185288,-0.0030730267049879,-573.435771522999,186602.924924877
,664569.017,73.9724,-0.019,2.870762e+05,0.5,-124.1223,135378,4.09519408426578E-12,3.75470836240351E-15,0.0393204333511391,-3.60512241615336E-05,25.4320482799188,-0.0233175576992906,-0.000916857244160794,-225.732574202588,246202.531135807
,664569.812,73.9724,-0.019,2.175258e+05,0.5,26.42372,178959.8,4.08840455246935E-12,-6.03659912120909E-16,0.0393857642596593,5.81537533447872E-06,25.3898838069069,0.00374885969109398,0.000147651707254925,48.0549775149866,325461.712623601
,664570.624,73.9724,-0.019,1.648255e+05,0.5,-328.5199,236595.4,4.08120711240793E-12,5.66688005112332E-15,0.03945514807726,-5.4784671641235E-05,25.345186134619,-0.035192560863087,-0.00138853037717555,-597.45624036758,430279.56045361
,664571.419,73.9724,-0.019,1.248930e+05,0.5,-291.6509,312436.8,4.07867987146888E-12,3.80733209188477E-15,0.0394796370822105,-3.68531225729494E-05,25.3294914172858,-0.0236443625347388,-0.000933471665309592,-530.405160277417,568207.027581823
,664572.215,73.9724,-0.019,9.463495e+04,0.5,-171.8412,412389.1,4.07813254011158E-12,1.69934459822489E-15,0.0394849632444822,-1.64532560775436E-05,25.3260923702034,-0.0105533005217805,-0.000416696755564102,-312.515611055079,749983.307722211
,664573.026,73.9724,-0.019,7.170755e+04,0.5,60.47652,544366.8,4.07721266003715E-12,-4.52958617202573E-16,0.0394938780120745,4.38757893294518E-06,25.320379714348,0.00281297178704204,0.000111095165979997,109.984430987939,990001.950289558
,664573.822,73.9724,-0.019,5.433485e+04,0.5,425.5624,718631.9,4.07600554698845E-12,-2.41374576189802E-15,0.0395055607965557,2.33945657935977E-05,25.312883279087,0.0149898875337543,0.00059218412096652,773.940670095798,1306925.73929984
,664574.617,73.9724,-0.019,4.117107e+04,0.5,460.5991,947894.6,4.07819200496413E-12,-1.98166712534671E-15,0.039484385040127,1.91861755658656E-05,25.3264616599049,0.0123065849797401,0.000485918054602273,837.659473909164,1723869.82944026
,664575.413,73.9724,-0.019,3.119651e+04,0.5,942.5352,1250968,4.07819308525405E-12,-3.07269293479013E-15,0.0394843614894078,2.9749282598189E-05,25.3264683687409,0.0190820931704287,0.000753444692430182,1714.12306227448,2275048.29418294
,664576.224,73.9724,-0.019,2.363846e+04,0.5,1813.527,1650786,4.078583332808E-12,-4.48066617708006E-15,0.0394805583052044,4.33727075838796E-05,25.3288918911501,0.0278259140340914,0.00109858394728329,3298.13513039879,3002169.41869103
,664577.02,73.9724,-0.019,1.791157e+04,0.5,3266.156,2177944,4.07980462700294E-12,-6.11828328061392E-15,0.0394686986258266,5.9189275219627E-05,25.3364763944216,0.0379958733532627,0.00149965104704253,5939.93022710044,3960874.92407957
,664577.815,73.9724,-0.019,1.357207e+04,0.5,5351.369,2873731,4.08061708153976E-12,-7.59879325901496E-15,0.0394607922810161,7.34826121610092E-05,25.3415219142628,0.0471901631658657,0.00186216768375328,9732.16174593873,5226254.23631192
,664578.626,73.9724,-0.019,1.028394e+04,0.5,8789.053,3790918,4.08237736705493E-12,-9.46478690518926E-15,0.0394437018913384,9.14482419401247E-05,25.3524536711679,0.0587783906156607,0.00231844977918277,15984.037989088,6894278.29431881
,664579.422,73.9724,-0.019,7.792469e+03,0.5,13478.72,5000100,4.08474017447529E-12,-1.10111935930289E-14,0.0394208112182258,0.000106266289990865,25.3671272204928,0.068381913363613,0.00269569008619828,24512.8084361627,9093333.30328524
,664580.218,73.9724,-0.019,5.904585e+03,0.5,19357.99,6594687,4.08728351262806E-12,-1.19977784183872E-14,0.0393962281919583,0.000115643364329141,25.3829219050334,0.0745088202682579,0.00293539177826029,35205.026929794,11993297.5184181
,664581.013,73.9724,-0.019,4.474074e+03,0.5,27675.45,8700102,4.08874818738637E-12,-1.30065079722746E-14,0.0393820564696106,0.00012527624787869,25.3920178546761,0.0807732507660481,0.00318104891184034,50331.411605449,15822269.0063356
,664581.824,73.9724,-0.019,3.390107e+03,0.5,39523.1,11475250,4.09108220581344E-12,-1.40905210020335E-14,0.0393595198456823,0.000135562208998748,25.4065126180749,0.0875052080656574,0.00344420382998192,71877.9067376799,20869237.2129605
,664582.62,73.9724,-0.019,2.568774e+03,0.5,57403.2,15134170,4.09380421044367E-12,-1.55276081775836E-14,0.0393332500978576,0.000149189180643361,25.4234168604013,0.096429832803582,0.00379295329707543,104395.198151066,27523459.9465172
,664583.416,73.9724,-0.019,1.946446e+03,0.5,79355.73,19959150,4.09665533995706E-12,-1.62879218333792E-14,0.0393058196586769,0.000156276294945559,25.4411229964097,0.101151546403523,0.00397590729064113,144318.73410842,36298314.7137589
,664584.227,73.9724,-0.019,1.474880e+03,0.5,108187.9,26313170,4.10094771085902E-12,-1.68612493609719E-14,0.0392646360574452,0.000161438493321758,25.4677795557248,0.104712035372279,0.00411154946363361,196753.791740664,47853927.9366425
,664585.022,73.9724,-0.019,1.117550e+03,0.5,136074,34680890,4.10633366501989E-12,-1.61116178717996E-14,0.0392131949479234,0.000153856959534306,25.5012275055494,0.100056660356471,0.00392360172994407,247468.297816291,63071716.970575
,664585.818,73.9724,-0.019,8.467957e+02,0.5,198184,45700240,4.1125474100876E-12,-1.78345036245061E-14,0.0391538132333063,0.000169794717091848,25.5398162174174,0.110756156581074,0.0043366074226306,360423.425007157,83111840.635213
,664586.614,73.9724,-0.019,6.416440e+02,0.5,269254.6,60253670,4.11653487587041E-12,-1.83954927789218E-14,0.0391158415519428,0.000174796328103031,25.5645792494535,0.114240021561839,0.0044686838162721,489674.570757134,109579149.228247
,664587.425,73.9724,-0.019,4.861923e+02,0.5,367058.2,79456820,4.11974123687361E-12,-1.90315293623959E-14,0.0390853444067082,0.000180558398439635,25.5844914504771,0.11818994744224,0.00461959338418024,667543.159997587,144502579.444239
,664588.22,73.9724,-0.019,3.684033e+02,0.5,479321.4,104754000,4.12398511248228E-12,-1.88700605007366E-14,0.0390451385559267,0.000178658289667419,25.6108468434457,0.117187190600702,0.00457568589266281,871708.415751147,190508797.194525
,664589.016,73.9724,-0.019,2.791500e+02,0.5,635710.9,138136600,4.12729248878078E-12,-1.89939872749588E-14,0.0390138405755381,0.00017954346425735,25.6313863714809,0.117956802892657,0.00460204536668776,1156123.09718434,251219404.648426
,664589.827,73.9724,-0.019,2.115173e+02,0.5,843480.4,182174600,4.13021331924937E-12,-1.91231597742264E-14,0.0389862404350693,0.000180508861700086,25.6495253656204,0.118758992281052,0.00463006588185181,1533979.00281762,331308245.273628
,664590.623,73.9724,-0.019,1.602760e+02,0.5,1120519,240191600,4.13417409446789E-12,-1.92863556517341E-14,0.03894887670197,0.000181700593914253,25.674122643432,0.119772474267609,0.00466510485795507,2037809.79173694,436819718.6955
,664591.434,73.9724,-0.019,1.214445e+02,0.5,1482089,316770000,4.13703206313949E-12,-1.93561565597321E-14,0.0389219648473631,0.000182106310441846,25.6918712521043,0.12020595312738,0.00467875430122802,2695371.94498765,576087516.346007
,664592.245,73.9724,-0.019,9.202165e+01,0.5,2010167,417748600,4.14003287588197E-12,-1.99214490868743E-14,0.0388937039592832,0.000187152847925093,25.710506953606,0.12371654299119,0.00481190601237203,3655750.59024119,759730256.751022
,664593.041,73.9724,-0.019,6.972812e+01,0.5,2715526,550863900,4.1434336907622E-12,-2.04253753359781E-14,0.0388617365454102,0.000191571921838065,25.7316267556094,0.126846034886572,0.00492957697899608,4938537.83159076,1001817773.13406
,664593.852,73.9724,-0.019,5.283509e+01,0.5,3570029,726495700,4.14627529657409E-12,-2.03749630600058E-14,0.0388351090055796,0.000190837282819541,25.7492737473547,0.126532963659654,0.00491404009686499,6492562.86862145,1321227084.15902
,664594.679,73.9724,-0.019,4.003407e+01,0.5,4912532,958087400,4.14926844611188E-12,-2.12751091582197E-14,0.0388070114460186,0.000198980474592331,25.7678618586841,0.13212306721951,0.00512743618170952,8934079.48622117,1742406764.24031
,664595.474,73.9724,-0.019,3.033521e+01,0.5,6642808,1263343000,4.15280180571299E-12,-2.1835926630697E-14,0.0387739403613413,0.00020387799768063,25.7898047923075,0.135605866018,0.00525811913312537,12080811.8265094,2297553843.99758
,664596.254,73.9724,-0.019,2.298591e+01,0.5,9350829,1665929000,4.1561453720345E-12,-2.33283679394716E-14,0.0387425977623237,0.00021746149247133,25.8105690682773,0.144874251994023,0.00561298170570294,17005700.8377883,3029708937.14299
,664597.081,73.9724,-0.019,1.741690e+01,0.5,13422290,2196559000,4.15995106520829E-12,-2.54197904918714E-14,0.0387069286479169,0.000236522497834863,25.8342032527733,0.15786244210953,0.0061105984405609,24410183.1290079,3994728726.89165
,664597.908,73.9724,-0.019,1.319742e+01,0.5,18778950,2895933000,4.16415560505864E-12,-2.70028588021947E-14,0.038667664197965,0.000250744106507428,25.860314362105,0.167693641527705,0.00648459408418634,34151967.2478007,5266631465.96723
,664598.704,73.9724,-0.019,1.000008e+01,0.5,27636080,3817518000,4.16885009236561E-12,-3.0179471232519E-14,0.0386237210323438,0.000279607913924056,25.8894681519826,0.187421097426559,0.00723927955284035,50259812.1310084,6942653859.98098
,664687.453,71.9797,-0.019,5.000000e+05,0.5,-231.3003,77732.16,4.09492117315427E-12,1.21848729769884E-14,0.0393227387936528,-0.000117008986753919,25.4303534424041,-0.0756707182758604,-0.00297560623556582,-420.649731215349,141366.060531649
,664688.248,71.9797,-0.019,3.788642e+05,0.5,-316.5344,102619.2,4.09358470178842E-12,1.26268805197251E-14,0.0393355508900334,-0.000121332606370408,25.4220536637852,-0.0784156815024289,-0.00308455337792538,-575.659047050142,186626.385255593
,664689.044,71.9797,-0.019,2.870762e+05,0.5,-125.7376,135401.5,4.09448324203829E-12,3.80225105404382E-15,0.0393272589076088,-3.65203867728301E-05,25.4276337946767,-0.0236128081817523,-0.000928627821700646,-228.670207706878,246245.268947576
,664689.855,71.9797,-0.019,2.175258e+05,0.5,23.50314,178989,4.08773759484845E-12,-5.36762979708175E-16,0.0393921906432179,5.17260933126752E-06,25.3857418546413,0.00333341515296188,0.000131310527462581,42.7435222683097,325514.816628012
,664690.651,71.9797,-0.019,1.648255e+05,0.5,-331.9939,236631.2,4.08058950060962E-12,5.72507269796392E-15,0.0394611181607915,-5.53640032107432E-05,25.3413506306722,-0.03555394988972,-0.00140300137936164,-603.774161988271,430344.667417922
,664691.446,71.9797,-0.019,1.248930e+05,0.5,-287.108,312483,4.07807695749059E-12,3.74691909355455E-15,0.0394854749324036,-3.62790799400048E-05,25.3257471900064,-0.0232691846411753,-0.000918795582479687,-522.143304741829,568291.048301131
,664692.242,71.9797,-0.019,9.463495e+04,0.5,-188.2279,412430,4.07772797715511E-12,1.86102411054277E-15,0.0394888792912369,-1.8022231220675E-05,25.3235799460229,-0.0115573655498436,-0.000456387508183207,-342.316959996289,750057.689700993
,664693.053,71.9797,-0.019,7.170755e+04,0.5,34.51065,544481.3,4.07635528922803E-12,-2.58370068287372E-16,0.0395021850010981,2.50375188423945E-06,25.3150552546611,0.00160453446541556,6.33826175481141E-05,62.7621133503372,990210.18345754
,664693.849,71.9797,-0.019,5.433485e+04,0.5,363.1283,718755.3,4.07530614409453E-12,-2.05891906756667E-15,0.0395123445007056,1.99623578254735E-05,25.3085398346008,0.0127863363868355,0.000505218257173199,660.396124828575,1307150.15827739
,664694.644,71.9797,-0.019,4.117107e+04,0.5,380.7043,948058.3,4.07748813408517E-12,-1.63736477582149E-15,0.0394912039352142,1.5858171538937E-05,25.3220904682573,0.0101683923090537,0.000401562119122843,692.360370771364,1724167.53921841
,664695.456,71.9797,-0.019,3.119651e+04,0.5,883.2227,1251200,4.07743718146293E-12,-2.87826492686387E-15,0.039491684116258,2.78771993867555E-05,25.3217740413622,0.0178746528433519,0.000705900495524297,1606.25555331444,2275470.21640977
,664696.251,71.9797,-0.019,2.363846e+04,0.5,1622.431,1651063,4.07790004988548E-12,-4.00718292144864E-15,0.0394871830976672,3.88024139359499E-05,25.3246485552015,0.0248854797667103,0.000982658444892775,2950.60215687334,3002673.17928082
,664697.047,71.9797,-0.019,1.791157e+04,0.5,3096.495,2178576,4.07862201782995E-12,-5.79710447792519E-15,0.0394801517290889,5.61146787756613E-05,25.3291321335722,0.0360012829508567,0.00142133898473131,5631.37959379937,3962024.29842162
,664697.842,71.9797,-0.019,1.357207e+04,0.5,5103.661,2874410,4.07965443386506E-12,-7.24363372921544E-15,0.0394701160061521,7.00811963937206E-05,25.3355436622835,0.04498454503811,0.0017755508086877,9281.67247454613,5227489.0862775
,664698.654,71.9797,-0.019,1.028394e+04,0.5,8287.708,3791725,4.08151094675236E-12,-8.92110343589978E-15,0.0394520985560582,8.62318530008986E-05,25.3470730121533,0.0554019977132855,0.00218573551615689,15072.276787325,6895745.92896127
,664699.449,71.9797,-0.019,7.792469e+03,0.5,12769.49,5001772,4.0833777795855E-12,-1.04248357827265E-14,0.039433993273856,0.000100674717434256,25.3586664511372,0.0647405034977868,0.00255299321920311,23222.981276968,9096374.05312687
,664700.245,71.9797,-0.019,5.904585e+03,0.5,18885.6,6596639,4.08607576884376E-12,-1.16980772390418E-14,0.0394078893121041,0.000112821337410259,25.3754215527668,0.0726476105903222,0.00286291246193706,34345.9241680214,11996847.4847404
,664701.056,71.9797,-0.019,4.474074e+03,0.5,26258.38,8703264,4.08726685025231E-12,-1.23315811304044E-14,0.0393963696423247,0.000118861710352418,25.3828184280465,0.0765818079004207,0.00301707267526298,47754.2851831602,15828019.5153064
,664701.852,71.9797,-0.019,3.390107e+03,0.5,37903.54,11479160,4.089692637475E-12,-1.35039348238233E-14,0.0393729309454489,0.000130007201137371,25.3978830956776,0.0838623799853246,0.00330194369622864,68932.5258683635,20876348.0573868
,664702.647,71.9797,-0.019,2.568774e+03,0.5,54703.1,15140370,4.09213324439199E-12,-1.47851323370102E-14,0.039349363710339,0.000142171702407738,25.413039796842,0.0918188959259665,0.00361306229636396,99484.7145102984,27534735.4543031
,664703.443,71.9797,-0.019,1.946446e+03,0.5,76603.48,19965000,4.09545941572908E-12,-1.57138213595599E-14,0.0393173401415133,0.000150856252400882,25.4336960461653,0.0975862572701478,0.0038368885549712,139313.408898131,36308953.700944
,664704.254,71.9797,-0.019,1.474880e+03,0.5,105845.1,26324970,4.09911251523734E-12,-1.64813473324584E-14,0.0392822440729552,0.000157942556140666,25.4563825907231,0.102352760932048,0.00402071113471354,192493.104701817,47875387.7740415
,664705.05,71.9797,-0.019,1.117550e+03,0.5,132350.1,34697260,4.10439978398352E-12,-1.56559256220865E-14,0.0392317042768737,0.00014964639813676,25.4892176826027,0.0972267121154304,0.00381442511598899,240695.900486617,63101487.9483904
,664705.845,71.9797,-0.019,8.467957e+02,0.5,191734.5,45721580,4.11063294487659E-12,-1.72380340392751E-14,0.0391720963402308,0.00016426908925164,25.52792697098,0.107051950387921,0.00419352305847698,348694.16896437,83150650.20556
,664706.656,71.9797,-0.019,6.416440e+02,0.5,263063.7,60286160,4.11432017224608E-12,-1.79531800913459E-14,0.039136933606452,0.000170777282234722,25.5508254569981,0.111493163319278,0.00436358361521119,478415.612506838,109638236.526306
,664707.452,71.9797,-0.019,4.861923e+02,0.5,358493.5,79498950,4.11756214584196E-12,-1.85677831610404E-14,0.0391060684371923,0.000176345364879519,25.570958819988,0.115309982405219,0.00450941175952638,651967.137169514,144579198.338275
,664708.248,71.9797,-0.019,3.684033e+02,0.5,467794.4,104815200,4.12158137675716E-12,-1.83947813598723E-14,0.0390679497371668,0.000174361811135485,25.5959191204232,0.114235603494406,0.00446303971179753,850745.064420779,190620097.368153
,664709.043,71.9797,-0.019,2.791500e+02,0.5,618417.6,138212600,4.12502776271963E-12,-1.84569986307648E-14,0.0390353052118745,0.000174659327473725,25.6173219287847,0.114621986314029,0.00447439379622408,1124672.97802399,251357620.550317
,664709.854,71.9797,-0.019,2.115173e+02,0.5,817595.6,182258100,4.12832652167481E-12,-1.85193503031395E-14,0.0390041098366013,0.000174969390026133,25.6378079412388,0.115009203796165,0.00448592188769662,1486904.12153747,331460100.902681
,664710.666,71.9797,-0.019,1.602760e+02,0.5,1079210,240351500,4.13143034717918E-12,-1.85506682711747E-14,0.0389748056910964,0.000175002028486979,25.6570833744552,0.115203695207002,0.00449013216060644,1962683.99316783,437110517.678559
,664711.461,71.9797,-0.019,1.214445e+02,0.5,1446852,316960800,4.13454606186944E-12,-1.88732368125898E-14,0.0389454087053448,0.00017777669186898,25.6764326421086,0.117206916189952,0.00456476636858564,2631288.86952758,576434511.004967
,664712.272,71.9797,-0.019,9.202165e+01,0.5,2002249,418012800,4.13741709083226E-12,-1.98179080466E-14,0.0389183018073335,0.000186415657308656,25.6942623580373,0.123073530552456,0.00478992270093165,3641350.6756204,760210738.873125
,664713.068,71.9797,-0.019,6.972812e+01,0.5,2570970,551237100,4.1406390417111E-12,-1.93119417344514E-14,0.0388880646458334,0.000181373945190733,25.7142713755881,0.119931369420701,0.00466400030041519,4675643.91167122,1002496485.95756
,664713.879,71.9797,-0.019,5.283509e+01,0.5,3746146,726979300,4.14350714926277E-12,-2.1351615834429E-14,0.0388609600308715,0.000200251685262303,25.7320829489166,0.132598190362163,0.00515302980428741,6812854.57906218,1322106573.76632
,664714.706,71.9797,-0.019,4.003407e+01,0.5,4621256,958756400,4.14638585214032E-12,-1.99857967023934E-14,0.0388341090684875,0.000187182437100187,25.7499603215292,0.124116155715496,0.00482005230942917,8404356.13043874,1743623427.90302
,664715.517,71.9797,-0.019,3.033521e+01,0.5,6405178,1264292000,4.14969286040868E-12,-2.10232457503858E-14,0.0388030666314064,0.000196584767379702,25.7704975640169,0.130558940534382,0.0050662172979027,11648650.7111598,2299279724.14094
,664716.297,71.9797,-0.019,2.298591e+01,0.5,8880496,1667350000,4.15261632555054E-12,-2.21173075050747E-14,0.0387756443275856,0.000206523497974958,25.788652920052,0.137353302607077,0.00532611389330375,16150338.9985183,3032293210.78232
,664717.108,71.9797,-0.019,1.741690e+01,0.5,12331570,2198663000,4.1559946657436E-12,-2.33095927571637E-14,0.0387440045370122,0.000217302244149505,25.8096331493471,0.144757654017689,0.00560866763119223,22426566.7012246,3998555125.01771
,664717.935,71.9797,-0.019,1.319742e+01,0.5,17441340,2898952000,4.159843352943E-12,-2.50274037877891E-14,0.0387079751023311,0.000232883798859481,25.8335343361176,0.155425635111551,0.00601642938551587,31719349.1882005,5272121910.80686
,664718.746,71.9797,-0.019,1.000008e+01,0.5,25417390,3822235000,4.16373942040285E-12,-2.76883521569849E-14,0.0386714452584272,0.000257160327922562,25.8577297646375,0.171950704742748,0.00664987631582046,46224835.2972119,6951232339.04972
,664808.073,69.9704,-0.019,5.000000e+05,0.5,-234.4356,77740.42,4.0944851019665E-12,1.23474129876141E-14,0.0393269173192777,-0.00011859505592966,25.4276453452364,-0.0766801271860597,-0.0030156204455803,-426.351682757477,141381.082417828
,664808.884,69.9704,-0.019,3.788642e+05,0.5,-316.6757,102632.3,4.0930621712833E-12,1.26292924180269E-14,0.0393405723257556,-0.000121386768879381,25.418808635403,-0.0784306599168321,-0.00308553642469281,-575.916019509843,186650.209312366
,664809.679,69.9704,-0.019,2.870762e+05,0.5,-128.3295,135416.6,4.09402652920443E-12,3.87976346680938E-15,0.0393316446907021,-3.72732020840536E-05,25.4247975083855,-0.0240941771677354,-0.000947664466542507,-233.383915550478,246272.730264926
,664810.475,69.9704,-0.019,2.175258e+05,0.5,23.56253,179012.7,4.08719640731551E-12,-5.37976847247508E-16,0.0393974065778186,5.18567997919728E-06,25.3823809620479,0.00334095353508261,0.000131624907059667,42.8515307211171,325557.918165839
,664811.286,69.9704,-0.019,1.648255e+05,0.5,-340.5854,236663.4,4.08003388413392E-12,5.87163022436635E-15,0.0394664879007277,-5.67967398772455E-05,25.3379001311978,-0.0364641040876792,-0.00143911310325128,-619.398924108063,430403.227313197
,664812.082,69.9704,-0.019,1.248930e+05,0.5,-300.3498,312520.5,4.07758729641697E-12,3.9187910199855E-15,0.0394902134471707,-3.79523190024815E-05,25.3227062879616,-0.0243365467834846,-0.000961056314705755,-546.225243290147,568359.246936933
,664812.877,69.9704,-0.019,9.463495e+04,0.5,-190.9629,412499,4.07704585825648E-12,1.88743366778015E-15,0.0394954858248816,-1.82840988948538E-05,25.3193438389164,-0.0117213746592758,-0.000462941485918754,-347.290913834109,750183.175190868
,664813.673,69.9704,-0.019,7.170755e+04,0.5,-4.464043,544578.1,4.07563072387254E-12,3.34089652218629E-17,0.0395092078529538,-3.23866866389822E-07,25.3105555458016,-0.000207476959338517,-8.1972503117551E-06,-8.11844380696334,990386.226869423
,664814.484,69.9704,-0.019,5.433485e+04,0.5,374.5497,718881.2,4.07459235642551E-12,-2.12293400456357E-15,0.0395192656380839,2.05902297750513E-05,25.3041070575244,0.0131838831049743,0.000521017520001914,681.167428800524,1307379.12383066
,664815.28,69.9704,-0.019,4.117107e+04,0.5,333.4256,948219.4,4.07679553281096E-12,-1.43353742457159E-15,0.0394979145277526,1.38887854964417E-05,25.3177892633127,0.00890258001027356,0.000351633387800334,606.377894971674,1724460.52055782
,664816.075,69.9704,-0.019,3.119651e+04,0.5,771.1639,1251435,4.07667198561828E-12,-2.51214187508751E-15,0.0394991014322485,2.43402822415773E-05,25.3170220083049,0.0156009488533645,0.000616223695197913,1402.46202559175,2275897.59452746
,664816.887,69.9704,-0.019,2.363846e+04,0.5,1517.328,1651329,4.07724366673472E-12,-3.74638607955123E-15,0.039493544811729,3.62887476463449E-05,25.3205722727013,0.0232658745079832,0.000918852633242679,2759.45865770829,3003156.93493745
,664817.682,69.9704,-0.019,1.791157e+04,0.5,2774.917,2178924,4.0779722379273E-12,-5.19340485879843E-15,0.0394864581846827,5.02870426350185E-05,25.3250968586828,0.0322521766705977,0.00127352629095829,5046.54810302842,3962657.18176187
,664818.478,69.9704,-0.019,1.357207e+04,0.5,4726.093,2874960,4.07887580382212E-12,-6.70518768411146E-15,0.0394776683608279,6.48966010297291E-05,25.3307081999253,0.0416406776820233,0.00164388130617469,8595.01587394718,5228489.33293593
,664819.274,69.9704,-0.019,1.028394e+04,0.5,7679,3792743,4.08041820667825E-12,-8.26144334300591E-15,0.0394626906312562,7.98983747006893E-05,25.3402868580052,0.0513053646879375,0.00202465603390475,13965.2619819458,6897597.29459451
,664820.085,69.9704,-0.019,7.792469e+03,0.5,12103.93,5003066,4.0823243627423E-12,-9.87637747012081E-15,0.0394441951757613,9.54274393569367E-05,25.3521245028281,0.0613344577771942,0.00241930248371698,22012.5737024526,9098727.36071961
,664820.88,69.9704,-0.019,5.904585e+03,0.5,19718.37,6598698,4.08479779056043E-12,-1.22062798160263E-14,0.0394201896432414,0.000117796250844576,25.3674850289455,0.0758036594143585,0.00298822131274988,35860.4249130019,12000592.0445035
,664821.676,69.9704,-0.019,4.474074e+03,0.5,25388.81,8706050,4.08596133963893E-12,-1.19155869905914E-14,0.0394089808058863,0.000114925497323619,25.3747109224518,0.0739983935786096,0.0029162260726736,46172.8588435794,15833086.2192889
