Repository: AlexiLJ/BunchOfScripts

ScriptCutter.py:                filters out a threshold values from an CSV file

From_dat_to_csv.py:             converts .dat file from PPMS to .csv 
                    
Convert_all_files_to_csv.py     Converts all files in a rectory from .dat to .csv
                                and removes LCR head

temp_script.py:                 Script for measuring RaspberryPi CPU and GPU temperatures
                                Run in bash with "watch python3 temp_script.py"

File: Scripts/Data_examples/Nb-PrO2/Jan 31 2019 Pr0.994Nb0.006O2 1300C 10h air.dat (part 35 of 45)
Comment,Time Stamp (sec),Temperature (K),Magnetic Field (Oe),Frequency (Hz),AC Voltage (Vrms),Re[Impedance] (Ohm),-Im[Impedance] (Ohm),Re[Cp] (F),Im[Cp] (F),Re[Modulus],Im[Modulus],Re[Permittivity],Im[Permittivity],Loss Factor,Re[Sp.Impedance] (Ohm-cm),-Im[Sp.Impedance] (Ohm-cm)
,664822.487,69.9704,-0.019,3.390107e+03,0.5,36815.74,11483200,4.08825636002135E-12,-1.31071637874366E-14,0.0393867879385581,0.00012627610284425,25.3889634994892,0.0813983453276687,0.00320605231991083,66954.2198410213,20883695.3237505
,664823.283,69.9704,-0.019,2.568774e+03,0.5,53428.07,15144730,4.09095765435712E-12,-1.44322131806924E-14,0.039360695218471,0.00013885793800095,25.4057391263709,0.0896271910060781,0.00352783245392952,97165.9063341244,27542664.682359
,664824.078,69.9704,-0.019,1.946446e+03,0.5,73932.85,19974110,4.09359569587833E-12,-1.51521743168541E-14,0.0393352805857251,0.000145596945208188,25.4221219394809,0.0940983066596386,0.00370143400632118,134456.520291953,36325521.4228681
,664824.874,69.9704,-0.019,1.474880e+03,0.5,101176.6,26336290,4.09735637975545E-12,-1.57408878582353E-14,0.0392991358302072,0.000150976198478925,25.4454766064296,0.0977543461291658,0.0038417180248243,184002.82920205,47895974.6689023
,664825.685,69.9704,-0.019,1.117550e+03,0.5,128198,34713800,4.10244791033531E-12,-1.51503326403092E-14,0.0392504058224349,0.000144951677016763,25.4770961216129,0.0940868694466906,0.003692998173637,233144.765667599,63131568.0933548
,664826.481,69.9704,-0.019,8.467957e+02,0.5,188074,45742810,4.1087279286918E-12,-1.68932537476553E-14,0.0391902852043362,0.000161132945254573,25.516096405056,0.104910789592605,0.00411155326924603,342037.072794958,83189259.7265753
,664827.276,69.9704,-0.019,6.416440e+02,0.5,260686.2,60315690,4.1123073236064E-12,-1.77735141457077E-14,0.0391561040702765,0.000169233842419525,25.5383252280148,0.110377398618093,0.00432202964104365,474091.818996996,109691940.678712
,664828.088,69.9704,-0.019,4.861923e+02,0.5,350314.5,79538840,4.11550097774947E-12,-1.81259830702814E-14,0.039125690596604,0.000172322059744699,25.558158516666,0.11256630750067,0.00440431995236541,637092.560043543,144651743.500465
,664828.883,69.9704,-0.019,3.684033e+02,0.5,459060.4,104869800,4.11943861113313E-12,-1.80325616774536E-14,0.0390883008890575,0.00017110637229642,25.5826120786368,0.111986140279316,0.00437743182498679,834861.14748494,190719394.581881
,664829.679,69.9704,-0.019,2.791500e+02,0.5,600932.8,138288700,4.12276245502147E-12,-1.79154420124777E-14,0.0390567980911534,0.00016972110545512,25.6032538739959,0.11125880162017,0.00434549460657306,1092874.59116347,251496018.315238
,664830.474,69.9704,-0.019,2.115173e+02,0.5,800961.8,182369900,4.12579913487077E-12,-1.81203559441801E-14,0.0390280355742213,0.000171409676838077,25.6221123180522,0.112531361820505,0.00439196270875841,1456653.38905208,331663423.768885
,664831.286,69.9704,-0.019,1.602760e+02,0.5,1053818,240492600,4.12901034983672E-12,-1.8092970132321E-14,0.0389976861186494,0.000170884524472615,25.6420546632429,0.112361289956985,0.00438191445391667,1916505.33289363,437367126.412203
,664832.097,69.9704,-0.019,1.214445e+02,0.5,1384969,317161700,4.13193442008404E-12,-1.80431656213514E-14,0.0389700935641946,0.000170173042689294,25.6602137771148,0.112051993083266,0.00436675992088578,2518746.5714121,576799873.829836
,664832.892,69.9704,-0.019,9.202165e+01,0.5,1853391,418251800,4.13506653749037E-12,-1.83236392646387E-14,0.0389405534564025,0.000172556510960898,25.6796649092118,0.113793795569437,0.00443128039138146,3370633.00820166,760645391.51197
,664833.704,69.9704,-0.019,6.972812e+01,0.5,2498482,551607500,4.13786375401319E-12,-1.87422725540432E-14,0.0389141952149566,0.000176260142019562,25.6970362337923,0.116393599585716,0.00452945618034563,4543815.03935096,1003170106.61625
,664834.515,69.9704,-0.019,5.283509e+01,0.5,3304078,727250600,4.14198590809328E-12,-1.88180587478938E-14,0.0388754624774423,0.000176620769115272,25.7226357095253,0.11686424837581,0.00454324547824368,6008896.32488392,1322599968.16347
,664835.342,69.9704,-0.019,4.003407e+01,0.5,4434375,959501400,4.14317417707643E-12,-1.91478490718964E-14,0.0388642850456763,0.000179612884357877,25.73001511903,0.118912318203443,0.00462154093782458,8064488.68357743,1744978307.46761
,664836.137,69.9704,-0.019,3.033521e+01,0.5,6107294,1265329000,4.14630180758834E-12,-2.00127272445929E-14,0.0388348937568622,0.000187442249116176,25.7494383865343,0.124283400255151,0.00482664508598159,11106909.8464339,2301165643.74965
,664836.917,69.9704,-0.019,2.298591e+01,0.5,8239456,1668725000,4.14921118876227E-12,-2.04870443149796E-14,0.0388076211236695,0.000191615566802885,25.7675062780572,0.127229012693989,0.00493757569401789,14984524.2386659,3034793827.42839
,664837.744,69.9704,-0.019,1.741690e+01,0.5,11911920,2200402000,4.15271907307214E-12,-2.24808273128771E-14,0.0387746485347007,0.000209907331193787,25.7892910045667,0.139610839884311,0.00541351989318315,21663378.5008439,4001717723.08863
,664838.571,69.9704,-0.019,1.319742e+01,0.5,17153680,2901243000,4.15656363626949E-12,-2.45757982065629E-14,0.0387385654573833,0.000229042846640218,25.8131665803852,0.152621065972972,0.00591252783720633,31196201.9995396,5276288392.79678
,664839.366,69.9704,-0.019,1.000008e+01,0.5,23554590,3825651000,4.16004779167332E-12,-2.56134760105588E-14,0.0387060066229176,0.000238313457380223,25.8348039452137,0.159065271416523,0.00615701484531652,42837090.79663,6957444780.1137
,664926.945,67.9834,-0.019,5.000000e+05,0.5,-234.1592,77751.72,4.09389013093887E-12,1.23292711460086E-14,0.0393326337042124,-0.000118455232142407,25.4239504454127,-0.0765674623935971,-0.00301162726689519,-425.849013345859,141401.632940083
,664927.757,67.9834,-0.019,3.788642e+05,0.5,-325.4914,102646.2,4.09250571435461E-12,1.29773475732495E-14,0.0393459004140409,-0.000124765965130972,25.4153529165323,-0.0805921583292531,-0.00317100292071212,-591.948518540217,186675.48827337
,664928.552,67.9834,-0.019,2.870762e+05,0.5,-131.6956,135435.5,4.0934550142254E-12,3.98041882793967E-15,0.039337134180799,-3.82508831748015E-05,25.4212482757386,-0.0247192689097198,-0.000972386117376906,-239.505606963087,246307.10237737
,664929.348,67.9834,-0.019,2.175258e+05,0.5,21.56111,179037.1,4.08663939691115E-12,-4.92146496827389E-16,0.0394027765695594,4.74520420584166E-06,25.3789218059725,0.00305633706499923,0.00012042816823999,39.2116876900055,325602.292744867
,664930.143,67.9834,-0.019,1.648255e+05,0.5,-348.6718,236693,4.07952324559961E-12,6.00953434696024E-15,0.0394714240591783,-5.81452450020786E-05,25.3347289545477,-0.0373205187609868,-0.00147309721876017,-634.105096069361,430457.058769724
,664930.955,67.9834,-0.019,1.248930e+05,0.5,-318.6718,312556.2,4.0771210841204E-12,4.15689567090526E-15,0.039494724513229,-4.02674941374857E-05,25.3198110079355,-0.0258152285878783,-0.00101956640117841,-579.546187427822,568424.172038216
,664931.75,67.9834,-0.019,9.463495e+04,0.5,-231.0727,412562.5,4.07641793022218E-12,2.28316654437776E-15,0.039501565750772,-2.21244864772208E-05,25.3154442688946,-0.014178962118256,-0.000560091380093925,-420.235810961789,750298.65821416
,664932.546,67.9834,-0.019,7.170755e+04,0.5,-18.29503,544637.8,4.07518397282168E-12,1.36890265490739E-16,0.0395135390952656,-1.32730666720903E-06,25.3077811243552,-0.000850118399610734,-3.35911866565266E-05,-33.271895678807,990494.79909762
,664933.357,67.9834,-0.019,5.433485e+04,0.5,340.9363,718982.2,4.07402016238664E-12,-1.93187169347099E-15,0.039524817940508,1.87423905443145E-05,25.3005536077678,0.0119973444891737,0.000474192963330664,620.03708147614,1307562.80548975
,664934.153,67.9834,-0.019,4.117107e+04,0.5,277.445,948364.8,4.0761706478067E-12,-1.19248749571972E-15,0.039503971139516,1.15569233198059E-05,25.313908591171,0.00740560738766077,0.000292550925551012,504.56988026839,1724724.9494017
,664934.948,67.9834,-0.019,3.119651e+04,0.5,712.6693,1251637,4.07601428337716E-12,-2.32084082375673E-15,0.0395054771676957,2.24940144460955E-05,25.3129375339659,0.0144129276086239,0.000569389767160926,1296.08197434431,2276264.95784565
,664935.744,67.9834,-0.019,2.363846e+04,0.5,1488.772,1651729,4.07625640861526E-12,-3.67409932620118E-15,0.0395031112990399,3.56057961172167E-05,25.3144411844935,0.0228169580065015,0.000901341563900616,2707.52585120269,3003884.38705267
,664936.555,67.9834,-0.019,1.791157e+04,0.5,2892.362,2179254,4.07735414944899E-12,-5.41156937300956E-15,0.0394924384442975,5.24153807879326E-05,25.3212583944493,0.0336070258777941,0.00132722573871609,5260.1371372086,3963257.32975692
,664937.351,67.9834,-0.019,1.357207e+04,0.5,4401.805,2875633,4.07792266726507E-12,-6.242180551684E-15,0.0394869096966401,6.04436228605037E-05,25.3247890140607,0.0387653024242098,0.00153072558285428,8005.2558950956,5229713.27111979
,664938.146,67.9834,-0.019,1.028394e+04,0.5,7375.553,3793688,4.07940308595281E-12,-7.93103008703101E-15,0.0394725231568575,7.67410726942041E-05,25.3339827369384,0.0492534263169176,0.00194416435932528,13413.4040769275,6899315.90021672
,664938.957,67.9834,-0.019,7.792469e+03,0.5,11525.62,5004449,4.0811984357063E-12,-9.39930496135445E-15,0.0394550987540727,9.08680406777879E-05,25.3451322504098,0.0583717334651563,0.00230307472411049,20960.8416205697,9101242.52640798
,664939.753,67.9834,-0.019,5.904585e+03,0.5,18620.69,6602516,4.08243968060589E-12,-1.15134660387436E-14,0.0394429981251659,0.000111238782421625,25.3528406519077,0.0715011347793131,0.00282024155640062,33864.1508184137,12007535.5749432
,664940.549,67.9834,-0.019,4.474074e+03,0.5,24179.44,8708433,4.08484649364335E-12,-1.13417994606217E-14,0.0394197677415529,0.000109451138789357,25.3677874857109,0.0704350478947818,0.00277655463388189,43973.4619321188,15837420.0152653
,664941.344,67.9834,-0.019,3.390107e+03,0.5,35172.57,11487180,4.08684358140846E-12,-1.25134969545302E-14,0.03940043913474,0.000120640113891954,25.3801898362263,0.0777115448376327,0.00306189769812957,63965.9011106041,20890933.472297
,664942.156,67.9834,-0.019,2.568774e+03,0.5,50974.18,15151200,4.08921530431618E-12,-1.37576163591641E-14,0.0393775105527862,0.000132480352108719,25.3949187526719,0.0854377976387396,0.00336436585880986,92703.1876565782,27554431.2203227
,664942.951,67.9834,-0.019,1.946446e+03,0.5,71820.77,19982320,4.09191698880103E-12,-1.47072326392417E-14,0.0393514486479621,0.000141437597962204,25.4116968024644,0.0913351218156616,0.00359421578675549,130615.427633165,36340452.377533
,664943.747,67.9834,-0.019,1.474880e+03,0.5,98814.55,26347280,4.09565012441879E-12,-1.53605922130059E-14,0.0393155351599068,0.000147451536357277,25.4348803887152,0.0953926272432949,0.00375046494362986,179707.133530158,47915961.4157679
,664944.542,67.9834,-0.019,1.117550e+03,0.5,124892.5,34727550,4.10082647913615E-12,-1.47480162305003E-14,0.0392659527542044,0.000141214194619386,25.4670266802895,0.0915883968108332,0.00359635217572216,227133.283250446,63156574.2598155
,664945.354,67.9834,-0.019,8.467957e+02,0.5,180819.7,45761740,4.10703360011722E-12,-1.62282418339669E-14,0.0392065035367674,0.00015491780267899,25.5055742551349,0.100780920593081,0.00395132921082109,328844.183096347,83223686.3979281
,664946.149,67.9834,-0.019,6.416440e+02,0.5,250829.6,60340920,4.11059362443867E-12,-1.70872196608952E-14,0.0391724830341198,0.00016283507527653,25.5276827824862,0.106115360210913,0.00415687397540508,456166.307699789,109737824.72088
,664946.945,67.9834,-0.019,4.861923e+02,0.5,342153.1,79577210,4.11352034136261E-12,-1.76866434084617E-14,0.0391445650577879,0.000168307412168306,25.545858332797,0.109837912396367,0.00429963679299639,622249.990810641,144721524.344618
,664947.756,67.9834,-0.019,3.684033e+02,0.5,441497.4,104918600,4.1175285570596E-12,-1.7326557468052E-14,0.0391064901969744,0.000164560085104926,25.570750226325,0.107601700184447,0.00420799934425355,802920.543735895,190808143.739938
,664948.552,67.9834,-0.019,2.791500e+02,0.5,585284.4,138351700,4.12088917590503E-12,-1.74330503259885E-14,0.0390745911449585,0.000165301536833464,25.591620402187,0.108263044054549,0.00423040989015675,1064415.93696393,251610592.023385
,664949.347,67.9834,-0.019,2.115173e+02,0.5,769997.6,182464800,4.12365941293527E-12,-1.74017555779392E-14,0.0390483446305733,0.000164783189138476,25.6088241782353,0.108068696844888,0.00421997886715684,1400340.9570868,331836011.783221
,664950.158,67.9834,-0.019,1.602760e+02,0.5,1009905,240625800,4.12673125549222E-12,-1.73198656527183E-14,0.0390192855017116,0.000163763700835929,25.6279009903738,0.107560142551977,0.00419699383856594,1836643.82105444,437609367.966572
,664950.954,67.9834,-0.019,1.214445e+02,0.5,1348330,317331400,4.12972896770238E-12,-1.75470736870734E-14,0.0389909448362045,0.000165671158451384,25.6465174368937,0.108971153991338,0.00424896496218149,2452113.77628819,577108495.389718
,664951.765,67.9834,-0.019,9.202165e+01,0.5,1750973,418467500,4.13294390421515E-12,-1.72932741175726E-14,0.0389606358024452,0.000163021074164457,25.6664828937017,0.107395003320051,0.00418425086774959,3184372.53136003,761037670.065102
,664952.576,67.9834,-0.019,6.972812e+01,0.5,2336406,551928900,4.13546492411359E-12,-1.75061046114609E-14,0.0389368689863286,0.000164826183808951,25.682138977016,0.108716727097882,0.00423316481525066,4249058.71678476,1003754614.39083
,664953.388,67.9834,-0.019,5.283509e+01,0.5,3155217,727905600,4.13826643878816E-12,-1.79379422526683E-14,0.0389104757561151,0.000168663346708395,25.6995369940561,0.111398533018258,0.00433465136138532,5738173.20157432,1323791171.00215
,664954.214,67.9834,-0.019,4.003407e+01,0.5,4221989,960075100,4.14070675705093E-12,-1.82090113372326E-14,0.038887522573345,0.000171010260074357,25.7146919026148,0.113081931143958,0.00439756119078601,7678237.07121937,1746021655.66387
,664955.01,67.9834,-0.019,3.033521e+01,0.5,5570704,1266184000,4.14351831213964E-12,-1.82298260248981E-14,0.0388611350223055,0.000170973476456263,25.7321522728162,0.113211194893306,0.00439960068994712,10131051.0201685,2302720572.64593
,664955.79,67.9834,-0.019,2.298591e+01,0.5,7849390,1669866000,4.14638555080698E-12,-1.94905443183158E-14,0.0388341560504561,0.000182544249754705,25.7499584501835,0.12104053041339,0.00470061070768553,14275138.3967269,3036868884.58705
,664956.617,67.9834,-0.019,1.741690e+01,0.5,11204340,2202207000,4.14932956361977E-12,-2.11108670542086E-14,0.0388064555593285,0.000197438625107271,25.7682414117357,0.131103087938221,0.0050877778519458,20376552.0816246,4005000350.75856
,664957.444,67.9834,-0.019,1.319742e+01,0.5,16070350,2904701000,4.15163336901257E-12,-2.29690427041238E-14,0.0387847380666241,0.000214577788002611,25.7825485456032,0.14264276392642,0.0055325315755391,29226025.249585,5282577216.33286
,664958.239,67.9834,-0.019,1.000008e+01,0.5,21792430,3828580000,4.15688810857703E-12,-2.36611728431944E-14,0.038735640767119,0.000220484811580949,25.8151816241709,0.146941043019091,0.00569203986856746,39632373.2482375,6962771548.2274
,665046.957,65.9864,-0.019,5.000000e+05,0.5,-234.3435,77751.62,4.09389533771474E-12,1.23390067251815E-14,0.0393325831167351,-0.000118548464863068,25.4239827806263,-0.0766279224632451,-0.00301400150890747,-426.184186907947,141401.451077054
,665047.753,65.9864,-0.019,3.788642e+05,0.5,-325.689,102641.8,4.09268109643482E-12,1.298633903163E-14,0.0393442138249434,-0.000124841708314079,25.416442077495,-0.0806479972465142,-0.00317306399537031,-592.307879885136,186667.486300103
,665048.564,65.9864,-0.019,2.870762e+05,0.5,-133.5239,135437.9,4.09338236891155E-12,4.03553494323457E-15,0.0393378312589065,-3.87819114681423E-05,25.4207971324982,-0.0250615520045717,-0.000985868062041718,-242.830608718731,246311.467090062
,665049.359,65.9864,-0.019,2.175258e+05,0.5,11.76268,179036.6,4.08665085139997E-12,-2.68492398966163E-16,0.0394026665287451,2.58874977252885E-06,25.3789929408459,0.00166739634625227,6.56998624862179E-05,21.3919661166551,325601.383429723
,665050.155,65.9864,-0.019,1.648255e+05,0.5,-355.6828,236701.9,4.0793694964932E-12,6.12991093331862E-15,0.0394729082419557,-5.93144141540134E-05,25.3337741390696,-0.0380680836121377,-0.00150266136435745,-646.855513018889,430473.244579287
,665050.966,65.9864,-0.019,1.248930e+05,0.5,-325.6518,312568.2,4.07696436948173E-12,4.24761951298177E-15,0.0394962408379544,-4.11494896861337E-05,25.3188377758554,-0.0263786434308267,-0.0010418583848261,-592.24022683842,568445.995601673
,665051.762,65.9864,-0.019,9.463495e+04,0.5,-227.6167,412563,4.07641302783273E-12,2.2490133173171E-15,0.0395016136242042,-2.17935853137979E-05,25.3154138239871,-0.0139668631306014,-0.000551713798862234,-413.950624686284,750299.567529304
,665052.557,65.9864,-0.019,7.170755e+04,0.5,-41.22424,544665.8,4.07497445836098E-12,3.08423486595529E-16,0.0395155704986949,-2.99082366099564E-06,25.3064799938665,-0.00191537710798503,-7.56872195757472E-05,-74.9716514658954,990545.720745685
,665053.353,65.9864,-0.019,5.433485e+04,0.5,309.5593,719052.5,4.07362201641367E-12,-1.75373506088304E-15,0.0395286825628884,1.70174935823044E-05,25.2980810344541,0.0108910771555191,0.000430510011438664,562.973918927955,1307690.655199
,665054.164,65.9864,-0.019,4.117107e+04,0.5,224.192,948402.9,4.07600701770163E-12,-9.63523166486063E-16,0.0395055581884031,9.33867884774969E-06,25.3128924125366,0.00598368897411785,0.000236388986157676,407.722361538794,1724794.23921568
,665054.96,65.9864,-0.019,3.119651e+04,0.5,628.3407,1251719,4.07574755838961E-12,-2.04595286470991E-15,0.0395080653375307,1.98323469004064E-05,25.31128111363,0.0127058134396259,0.000501982234031759,1142.71942823535,2276414.08552927
,665055.755,65.9864,-0.019,2.363846e+04,0.5,1332.424,1651740,4.07622992126672E-12,-3.28820914708966E-15,0.039503374377441,3.18665432219886E-05,25.3142766922831,0.0204204958452533,0.000806679017278748,2423.18664292645,3003904.39198583
,665056.567,65.9864,-0.019,1.791157e+04,0.5,2503.872,2179464,4.07696308090522E-12,-4.68380927756197E-15,0.0394962440640524,4.53751654613919E-05,25.3188297735144,0.0290874769863916,0.00114884760656749,4553.61745660355,3963639.24211741
,665057.362,65.9864,-0.019,1.357207e+04,0.5,4236.545,2875778,4.0777177586148E-12,-6.00722127426761E-15,0.0394889007719637,5.81743462537647E-05,25.3235164866593,0.0373061540751664,0.00147318221364792,7704.70905369224,5229976.97251156
,665058.158,65.9864,-0.019,1.028394e+04,0.5,7089.704,3794013,4.07905481343281E-12,-7.62234900803287E-15,0.0394759047132812,7.37668741644714E-05,25.3318198886433,0.0473364495039406,0.00186865569517026,12893.5504277184,6899906.95506033
,665058.953,65.9864,-0.019,7.792469e+03,0.5,11125.74,5004850,4.08087291992666E-12,-9.07174662180582E-15,0.0394582602399026,8.7715384932914E-05,25.3431107264347,0.0563375247476996,0.00222299169805289,20233.6077409837,9101971.79715349
,665059.765,65.9864,-0.019,5.904585e+03,0.5,16703.97,6601535,4.08305267233942E-12,-1.03314137313788E-14,0.0394371376954205,9.97884226850533E-05,25.3566474642447,0.0641603321868807,0.00253031605528108,30378.3457727001,12005751.4986307
,665060.56,65.9864,-0.019,4.474074e+03,0.5,23124.78,8709962,4.08413211157616E-12,-1.08432914599552E-14,0.0394266889436655,0.000104677093648709,25.3633510172923,0.0673392045037234,0.00265498058430106,42055.4253125227,15840200.7009758
,665061.356,65.9864,-0.019,3.390107e+03,0.5,33718.38,11489010,4.08619573154531E-12,-1.19923213950221E-14,0.0394067159410246,0.000115652316661882,25.376166547303,0.0744749309631771,0.00293483772753266,61321.2671320228,20894261.5657241
,665062.167,65.9864,-0.019,2.568774e+03,0.5,49089.16,15153890,4.08849279339149E-12,-1.32441687839652E-14,0.0393845017814273,0.000127581242141046,25.3904318022756,0.082249176232043,0.00323937682007722,89275.0331909958,27559323.3357975
,665062.963,65.9864,-0.019,1.946446e+03,0.5,69599.59,19987700,4.09081883064734E-12,-1.42447261754646E-14,0.039362043553545,0.000137063398634604,25.4048770008606,0.0884628558193453,0.00348212100441772,126575.922409952,36350236.6084827
,665063.758,65.9864,-0.019,1.474880e+03,0.5,95841.95,26353540,4.0946806856072E-12,-1.48914408286678E-14,0.0393248763613553,0.000143015808653456,25.428859962295,0.0924790948412728,0.00363677707055674,174301.073135897,47927346.0413711
,665064.554,65.9864,-0.019,1.117550e+03,0.5,120022,34737810,4.09961936166213E-12,-1.4164523181669E-14,0.0392775535920192,0.000135707188715159,25.4595302175463,0.0879647777384452,0.00345508251671594,218275.644432492,63175233.4065709
,665065.365,65.9864,-0.019,8.467957e+02,0.5,175798.1,45777370,4.10563486699882E-12,-1.57668037484929E-14,0.0392198945846227,0.000150615532307272,25.4968878174556,0.097915289459002,0.0038402839656363,319711.749241869,83252111.5893304
,665066.161,65.9864,-0.019,6.416440e+02,0.5,245888.7,60364620,4.10898257066691E-12,-1.6737492634327E-14,0.0391878687433186,0.000159627511960901,25.5176777872499,0.10394347911286,0.00407339100287553,447180.637309557,109780926.258707
,665066.956,65.9864,-0.019,4.861923e+02,0.5,331996.4,79602940,4.11219522374047E-12,-1.71505475850393E-14,0.0391572218179198,0.000163311263095946,25.5376290634023,0.106508640429423,0.00417065500344585,603778.708563991,144768317.701929
,665067.768,65.9864,-0.019,3.684033e+02,0.5,428995.1,104956900,4.11603014226836E-12,-1.68236367736226E-14,0.0391207658218354,0.000159900081326858,25.5614447437203,0.104478453002869,0.00408734537700713,780183.482285591,190877797.27997
,665068.563,65.9864,-0.019,2.791500e+02,0.5,573744.2,138408800,4.1191920562449E-12,-1.70752333013261E-14,0.0390907178651534,0.000162042244777558,25.581080919016,0.106040922304189,0.00414528700487252,1043428.57971376,251714435.812833
,665069.359,65.9864,-0.019,2.115173e+02,0.5,751046.7,182537800,4.12201391533018E-12,-1.69599115824931E-14,0.0390639669816132,0.000160727605408028,25.5986052792829,0.105324749282658,0.00411447218055658,1365876.27636097,331968771.794248
,665070.17,65.9864,-0.019,1.602760e+02,0.5,994563.1,240691100,4.12561389405253E-12,-1.70475075475244E-14,0.039029874388453,0.000161275896218807,25.6209619321765,0.105868739327077,0.00413211414962996,1808742.57703818,437728124.524381
,665070.966,65.9864,-0.019,1.214445e+02,0.5,1313061,317461300,4.12804305540956E-12,-1.70741200340928E-14,0.0390069058275663,0.000161337607994581,25.6360475539176,0.106034008671906,0.00413612934867967,2387972.50465891,577344735.464136
,665071.777,65.9864,-0.019,9.202165e+01,0.5,1771435,418676300,4.13088111820215E-12,-1.74779116793151E-14,0.0389800757368619,0.000164926150496047,25.6536725427404,0.108541642841377,0.00423103719986061,3221585.34431413,761417400.069247
,665072.588,65.9864,-0.019,6.972812e+01,0.5,2362249,552249100,4.13306557714051E-12,-1.76792140114571E-14,0.0389594581014292,0.000166649327161679,25.6672385091007,0.109791774220881,0.00427750629199758,4296057.57931887,1004336939.80906
,665073.384,65.9864,-0.019,5.283509e+01,0.5,3179627,728204000,4.13656953694269E-12,-1.80619004935986E-14,0.0389264268436814,0.000169968192712062,25.6889988635616,0.112168340725332,0.00436639595497965,5782565.96690565,1324333850.2801
,665074.226,65.9864,-0.019,4.003407e+01,0.5,3969240,960593800,4.13848023603415E-12,-1.7100486482503E-14,0.0389085323443086,0.000160772745901882,25.7008647215754,0.106197750066121,0.00413206914306547,7218580.08454469,1746964979.19428
,665075.022,65.9864,-0.019,3.033521e+01,0.5,5489324,1266982000,4.14091096800911E-12,-1.79409036265358E-14,0.0388856268700526,0.000168475799050677,25.7159600971963,0.111416923795746,0.00433259825317171,9983050.88732685,2304171839.6158
,665075.802,65.9864,-0.019,2.298591e+01,0.5,7548814,1670938000,4.14373239933975E-12,-1.8720183004031E-14,0.0388590863234757,0.000175554098874921,25.7334818010137,0.116256418663193,0.00451771041175675,13728501.7792656,3038818456.25584
,665076.613,65.9864,-0.019,1.741690e+01,0.5,10391000,2203486000,4.14693623643486E-12,-1.9555746863286E-14,0.0388289936116826,0.000183106256458627,25.7533783280176,0.121445452436018,0.00471570956203035,18897387.3231409,4007326378.89698
,665077.455,65.9864,-0.019,1.319742e+01,0.5,14649160,2906467000,4.14913238978564E-12,-2.09124356956925E-14,0.038808318410152,0.000195601486519978,25.7670169192291,0.129870785930993,0.00504019484824703,26641406.0705094,5285788917.42156
,665078.251,65.9864,-0.019,1.000008e+01,0.5,21010280,3831769000,4.15343822135805E-12,-2.27740503129063E-14,0.03876790546014,0.00021257141250714,25.793757072243,0.141431818656032,0.00548318022302493,38209931.5684382,6968571160.216
,665167.062,63.9815,-0.019,5.000000e+05,0.5,-234.4567,77761.3,4.0933856885638E-12,1.23418937230717E-14,0.0393374799845376,-0.00011860572988737,25.4208177482626,-0.0766458513496955,-0.00301508205238338,-426.390055856555,141419.055418243
,665167.858,63.9815,-0.019,3.788642e+05,0.5,-330.026,102659.9,4.091958424886E-12,1.31546267932408E-14,0.0393511518391855,-0.000126504148522247,25.4119541295878,-0.0816931009437116,-0.00321475084234448,-600.195279444414,186700.403508316
,665168.653,63.9815,-0.019,2.870762e+05,0.5,-135.5624,135453.4,4.0929138396752E-12,4.09620742705303E-15,0.0393423332216844,-3.93739921857352E-05,25.4178874637708,-0.0254383413596018,-0.00100080470479146,-246.537886560924,246339.655859526
,665169.465,63.9815,-0.019,2.175258e+05,0.5,14.38849,179061.8,4.08607571383558E-12,-3.28336136170675E-16,0.0394082125857889,3.16664231404184E-06,25.375421211154,0.00203903900408952,8.03548830627191E-05,26.1673437133231,325647.212912982
,665170.26,63.9815,-0.019,1.648255e+05,0.5,-354.6488,236731.2,4.07886465246966E-12,6.11057796505395E-15,0.0394777943717733,-5.91419821324615E-05,25.3306389475948,-0.0379480216633792,-0.00149810755827707,-644.975049301044,430526.530446727
,665171.056,63.9815,-0.019,1.248930e+05,0.5,-332.7567,312615.9,4.07634209858668E-12,4.33896722718447E-15,0.0395022682287382,-4.2047267647966E-05,25.3149733379019,-0.026945932655723,-0.00106442666543832,-605.161413171996,568532.744266413
,665171.867,63.9815,-0.019,9.463495e+04,0.5,-230.319,412631.8,4.07573331950993E-12,2.27495511110925E-15,0.0395082010084761,-2.20523220655102E-05,25.3111926870822,-0.0141279673270361,-0.000558170746898324,-418.865109313685,750424.689293121
,665172.663,63.9815,-0.019,7.170755e+04,0.5,-50.1478,544747.8,4.0743610478981E-12,3.75073094297552E-16,0.039521519608738,-3.63822903192096E-06,25.3026705811289,-0.00232928570573087,-9.20569114735296E-05,-91.2003079591384,990694.848429305
,665173.458,63.9815,-0.019,5.433485e+04,0.5,246.4156,719119.1,4.07324502145403E-12,-1.39575087896929E-15,0.0395323437840909,1.35462765666536E-05,25.2957398135455,0.00866791732217751,0.000342663127707218,448.138873608331,1307811.77597618
,665174.254,63.9815,-0.019,4.117107e+04,0.5,155.2677,948569.6,4.07529082573229E-12,-6.67068640342843E-16,0.0395125020479695,6.46764909420829E-06,25.3084447042309,0.00414264172054756,0.000163686143852807,282.374541976061,1725097.4048847
,665175.065,63.9815,-0.019,3.119651e+04,0.5,572.7343,1251883,4.07521379856397E-12,-1.8644032407748E-15,0.0395132416772006,1.80772394966002E-05,25.3079663487187,0.011578350685453,0.000457498264614185,1041.59194498585,2276712.34089651
,665175.861,63.9815,-0.019,2.363846e+04,0.5,1253.022,1652161,4.07519153323982E-12,-3.09068223094676E-15,0.0395134431053357,2.99675476583299E-05,25.3078280762005,0.019193810622389,0.000758413980235582,2278.7837607946,3004670.0353371
,665176.656,63.9815,-0.019,1.791157e+04,0.5,2541.71,2180043,4.07588011495678E-12,-4.75206463679239E-15,0.0395067367013766,4.6060865653226E-05,25.312104318818,0.0295113576512862,0.00116589902125784,4622.43078944284,3964692.22905419
,665177.467,63.9815,-0.019,1.357207e+04,0.5,3912.48,2876424,4.07680327195318E-12,-5.54522256296407E-15,0.0394977713558192,5.37244302210715E-05,25.3178373250735,0.0344370413324334,0.00136018890121901,7115.3546293949,5231151.80767764
,665178.263,63.9815,-0.019,1.028394e+04,0.5,6562.895,3794720,4.07829688086948E-12,-7.05333574228768E-15,0.0394832608991014,6.82855376782498E-05,25.3271129621468,0.0438027530420449,0.00172948069949825,11935.4796243004,6901192.72667398
,665179.059,63.9815,-0.019,7.792469e+03,0.5,10407.66,5006065,4.07988499632817E-12,-8.48212236175217E-15,0.0394678393054474,8.20540389359172E-05,25.336975505457,0.0526758295166213,0.0020790101606751,18927.6857037399,9104181.43295347
,665179.854,63.9815,-0.019,5.904585e+03,0.5,17243.95,6603110,4.08207706266275E-12,-1.06602998836463E-14,0.0394465466422594,0.000103014227836851,25.3505887154067,0.0662027869108704,0.00261148913163646,31360.369755642,12008615.8413343
,665180.665,63.9815,-0.019,4.474074e+03,0.5,21917.83,8712423,4.08298140637123E-12,-1.02715504467593E-14,0.0394378289556989,9.92136895350565E-05,25.3562048870417,0.0637885681353337,0.00251569856054969,39860.4294863592,15844676.3501147
,665181.461,63.9815,-0.019,3.390107e+03,0.5,32319.88,11493000,4.08478001620557E-12,-1.1486957274007E-14,0.0394204014366943,0.000110855533279891,25.3673746463259,0.0713365095696768,0.00281213608283303,58777.9126741831,20901517.9005735
,665182.257,63.9815,-0.019,2.568774e+03,0.5,47071.07,15159760,4.08691317515793E-12,-1.26898695066268E-14,0.0393997577338895,0.000122336287268067,25.3806220285864,0.0788068568467529,0.0031050010026544,85604.8735929823,27569998.6955884
,665183.068,63.9815,-0.019,1.946446e+03,0.5,67457.36,19993530,4.08962900375359E-12,-1.37982425300909E-14,0.0393735246501152,0.000132844676592462,25.3974879163914,0.085690095019322,0.00337395947589045,122679.998047979,36360839.2230621
,665183.863,63.9815,-0.019,1.474880e+03,0.5,92649.6,26364600,4.09296654783002E-12,-1.43833668430332E-14,0.0393413801453842,0.000138252168965878,25.418214792906,0.0893238445975599,0.00351416672356114,168495.368735837,47947460.092357
,665184.659,63.9815,-0.019,1.117550e+03,0.5,116408.3,34751470,4.0980108336455E-12,-1.37272603008234E-14,0.0392929987620535,0.000131621228908957,25.4495409078,0.0852492798968636,0.00334973743556747,211703.660160561,63200075.8963057
,665185.455,63.9815,-0.019,8.467957e+02,0.5,173039.8,45796260,4.10394331113465E-12,-1.55066271737054E-14,0.0392360786469378,0.000148252350778216,25.4863828866707,0.0962995361942856,0.00377847011961239,314695.421318337,83286465.5154717
,665186.266,63.9815,-0.019,6.416440e+02,0.5,236964.7,60391830,4.10713615092884E-12,-1.61155289691339E-14,0.0392055330955254,0.000153834175720809,25.5062111180378,0.100080949123788,0.00392378737322582,430951.180618987,109830411.188844
,665187.061,63.9815,-0.019,4.861923e+02,0.5,319736.2,79638960,4.11034055701429E-12,-1.65022831840801E-14,0.039174940298291,0.000157280388219565,25.5261111785957,0.102482777135986,0.00401482138892823,581481.937506424,144833824.764905
,665187.857,63.9815,-0.019,3.684033e+02,0.5,423104.4,105007800,4.11403693521066E-12,-1.65765507805148E-14,0.0391397378663635,0.000157704430586157,25.5490664932442,0.102943995104975,0.00402926639735334,769470.476847767,190970365.561632
,665188.653,63.9815,-0.019,2.791500e+02,0.5,559260.9,138474100,4.11725316584072E-12,-1.66285154484191E-14,0.0391091605066371,0.000157951734679527,25.5690399868028,0.103266707024312,0.00403874009652347,1017088.81166282,251833192.370643
,665189.464,63.9815,-0.019,2.115173e+02,0.5,729870.8,182615300,4.12026850996193E-12,-1.6467753104919E-14,0.0390805523542926,0.000156195860978075,25.5877659313351,0.10226833781461,0.00399676697407063,1327365.14324422,332109715.641572
,665190.275,63.9815,-0.019,1.602760e+02,0.5,945747.4,240847000,4.1229502118652E-12,-1.61898194422225E-14,0.0390551547474573,0.000153360062857355,25.6044198849385,0.100542309161787,0.0039267559903175,1719964.86648576,438011648.986289
,665191.071,63.9815,-0.019,1.214445e+02,0.5,1253603,317630100,4.12585558146127E-12,-1.62836737906344E-14,0.0390276465153405,0.000154031921894589,25.6224628636882,0.101125165131731,0.00394673867495555,2279840.38499196,577651720.256759
,665191.882,63.9815,-0.019,9.202165e+01,0.5,1676100,418896300,4.12871943295316E-12,-1.6519951695856E-14,0.0390005584263815,0.000156050163199002,25.6402480059573,0.10259250244699,0.00400122894377439,3048206.22580276,761817498.732619
,665192.678,63.9815,-0.019,6.972812e+01,0.5,2209967,552496600,4.13122359263711E-12,-1.6524749309497E-14,0.0389769184574173,0.000155906305219947,25.6557993836631,0.10262229667389,0.00399996488666175,4019112.92179384,1004787050.80536
,665193.489,63.9815,-0.019,5.283509e+01,0.5,3041115,728955200,4.13231359871007E-12,-1.72395242804238E-14,0.0389665825306111,0.000162563980108214,25.6625685590678,0.107061205110423,0.00417188189342774,5530663.84844709,1325700005.35248
,665194.316,63.9815,-0.019,4.003407e+01,0.5,3814404,961091100,4.13634432072209E-12,-1.64164336995105E-14,0.0389286753153904,0.000154501165225364,25.68760022172,0.10194963311608,0.00396882668042603,6936990.64526398,1747869384.03653
,665195.127,63.9815,-0.019,3.033521e+01,0.5,5208075,1267752000,4.13840372624291E-12,-1.70010514568721E-14,0.0389092593547209,0.0001598438345306,25.7003895790877,0.1055802368737,0.00410811814929103,9471562.93744271,2305572184.9376
,665195.907,63.9815,-0.019,2.298591e+01,0.5,7224165,1671921000,4.14130331122665E-12,-1.78940622405889E-14,0.0388819468256942,0.000168004109877226,25.7183966341333,0.11112602857457,0.00432087700315984,13138085.27488,3040606169.829
,665196.718,63.9815,-0.019,1.741690e+01,0.5,10009210,2205131000,4.1438494487726E-12,-1.88091588849593E-14,0.0388579811770636,0.00017637849804718,25.734208703516,0.116808978286242,0.00453905459584941,18203052.4654658,4010318025.72083
,665197.545,63.9815,-0.019,1.319742e+01,0.5,14188150,2908131000,4.14676494151633E-12,-2.0231180440281E-14,0.0388305368085837,0.000189445895257368,25.7523145492202,0.125640042237271,0.00487878640955308,25802999.3214149,5288815118.22088
,665198.356,63.9815,-0.019,1.000008e+01,0.5,19767770,3834878000,4.15008545919462E-12,-2.13925801127712E-14,0.0387993607535243,0.000200000323223501,25.7729356880895,0.132852587463524,0.00515473243216603,35950265.2492316,6974225281.78155
,665287.542,61.9718,-0.019,5.000000e+05,0.5,-235.9476,77767.93,4.09303624419533E-12,1.24182561954639E-14,0.0393408339342825,-0.000119359938586414,25.4186476225329,-0.0771200789551985,-0.00303399614725504,-429.10145175301,141431.112937052
,665288.337,61.9718,-0.019,3.788642e+05,0.5,-325.9333,102673.3,4.09142543207712E-12,1.29881068669345E-14,0.0393562882696188,-0.000124935352340561,25.4086441280178,-0.0806589758892572,-0.0031744698962632,-592.752171264507,186724.773154176
,665289.133,61.9718,-0.019,2.870762e+05,0.5,-138.8923,135471.6,4.09236377242708E-12,4.19569722944937E-15,0.0393476193973333,-4.03411590150277E-05,25.4144714262098,-0.0260561947276814,-0.00102525031076624,-252.593743557106,246372.754930769
,665289.944,61.9718,-0.019,2.175258e+05,0.5,5.386182,179075.2,4.08576997997508E-12,-1.22890834254448E-16,0.0394111616796137,1.18539970714999E-06,25.3735225372106,0.000763178878853788,3.00777662121835E-05,9.79547372215666,325671.582558842
,665290.74,61.9718,-0.019,1.648255e+05,0.5,-362.0122,236757.6,4.07840945083502E-12,6.23605737597263E-15,0.0394821968914725,-6.03699182518962E-05,25.3278120461804,-0.0387272761677947,-0.00152904151756902,-658.366351564081,430574.542286332
,665291.535,61.9718,-0.019,1.248930e+05,0.5,-333.2081,312644.2,4.07597310361034E-12,4.34406668508517E-15,0.0395058442278824,-4.21043067297224E-05,25.3126817986342,-0.0269776014012973,-0.00106577412918583,-605.982342884023,568584.211503565
,665292.347,61.9718,-0.019,9.463495e+04,0.5,-251.5697,412674.8,4.07530839036045E-12,2.48433902232572E-15,0.039512318123646,-2.40870099571628E-05,25.308553784402,-0.0154282870748974,-0.000609607613549458,-457.512275975976,750502.890395508
,665293.142,61.9718,-0.019,7.170755e+04,0.5,-74.66592,544809.2,4.07390182539003E-12,5.58326892758833E-16,0.039525974186258,-5.41702164081151E-06,25.2998187092137,-0.00346733175533132,-0.000137049668030569,-135.789703597214,990806.512328992
,665293.938,61.9718,-0.019,5.433485e+04,0.5,234.0397,719206.6,4.07274950989435E-12,-1.32532859608188E-15,0.0395371539470821,1.28659326105029E-05,25.2926625787064,0.0082305795888437,0.000325413726737213,425.631687026437,1307970.90612639
,665294.733,61.9718,-0.019,4.117107e+04,0.5,116.1046,948666.5,4.07487460990766E-12,-4.9871233635159E-16,0.0395165384006509,4.83631696111565E-06,25.305859913198,0.00309711236022131,0.000122387161347007,211.15134214208,1725273.63015961
,665295.545,61.9718,-0.019,3.119651e+04,0.5,467.9115,1252053,4.07466076202587E-12,-1.522763516521E-15,0.0395186073951512,1.4768712557836E-05,25.3045318712194,0.00945669349832642,0.000373715409810927,850.95802602751,2277021.50804548
,665296.34,61.9718,-0.019,2.363846e+04,0.5,1058.74,1652345,4.07473840341442E-12,-2.61088848710831E-15,0.0395178436894988,2.53210569389685E-05,25.3050140411731,0.0162141868471485,0.000640749964444471,1925.45663117142,3005004.66331011
,665297.136,61.9718,-0.019,1.791157e+04,0.5,2165.034,2180238,4.07551709020754E-12,-4.0470962655822E-15,0.0395102704911489,3.92347436208956E-05,25.3098498559624,0.0251333503374649,0.000993026449405982,3937.39640706083,3965046.86196036
,665297.947,61.9718,-0.019,1.357207e+04,0.5,3813.549,2876854,4.07619429564417E-12,-5.40339088461198E-15,0.0395036759240202,5.23659538566682E-05,25.3140554493984,0.0335562356814068,0.00132559698893305,6935.4357163677,5231933.8187015
,665298.743,61.9718,-0.019,1.028394e+04,0.5,6318.322,3795564,4.07739090808833E-12,-6.7874678643739E-15,0.0394920425410141,6.57408072191182E-05,25.3214866736154,0.042151655543843,0.00166465958682293,11490.6917588608,6902727.6506371
,665299.538,61.9718,-0.019,7.792469e+03,0.5,9873.716,5007288,4.0788902792336E-12,-8.04303731127773E-15,0.0394774814430286,7.7844422003235E-05,25.3307980953872,0.0499490156042939,0.00197186900374015,17956.6389732166,9106405.61779576
,665300.334,61.9718,-0.019,5.904585e+03,0.5,15624.69,6603784,4.08166542190338E-12,-9.65730509976698E-15,0.039450573074113,9.33408746569184E-05,25.3480323365268,0.0599739705853805,0.00236602075416155,28415.5344754121,12009841.5981485
,665301.145,61.9718,-0.019,4.474074e+03,0.5,20794.26,8714980,4.08178604221728E-12,-9.73929030545534E-15,0.0394494035232606,9.41277150042337E-05,25.3487814149791,0.0604831165907717,0.00238603645676754,37817.0710536134,15849326.5877612
,665301.941,61.9718,-0.019,3.390107e+03,0.5,30977.27,11496150,4.08366341055405E-12,-1.10037485643327E-14,0.039431205775381,0.000106250449735741,25.3604402817379,0.0683356781119132,0.00269457774994237,56336.2014631425,20907246.5859808
,665302.736,61.9718,-0.019,2.568774e+03,0.5,45957.27,15163400,4.08593396486416E-12,-1.23836587061894E-14,0.0394092179837979,0.000119441554754887,25.3745409191311,0.0769052210023183,0.00303080245855151,83579.2831781508,27576618.5098369
,665303.547,61.9718,-0.019,1.946446e+03,0.5,65225.64,20002050,4.08789006550957E-12,-1.33303959230431E-14,0.0393903031994769,0.000128449720702624,25.3866887306953,0.0827846655687985,0.00326094775285533,118621.32446153,36376333.9531163
,665304.343,61.9718,-0.019,1.474880e+03,0.5,88453.11,26373070,4.09165655007202E-12,-1.37230799033158E-14,0.0393540191192291,0.000131990146846585,25.4100794211648,0.0852233187167449,0.00335391784119179,160863.504918332,47962863.8908968
,665305.139,61.9718,-0.019,1.117550e+03,0.5,113933.8,34764640,4.09646033780592E-12,-1.34252876726327E-14,0.0393078898959738,0.000128823346533429,25.4399119905281,0.0833739640262758,0.0032772897979096,207203.459512778,63224027.2571993
,665305.934,61.9718,-0.019,8.467957e+02,0.5,166600,45813930,4.10236477901878E-12,-1.49180385132759E-14,0.0392512174707128,0.000142735033441155,25.4765798580092,0.0926442722627012,0.00363644856487972,302983.805989345,83318600.7126615
,665306.745,61.9718,-0.019,6.416440e+02,0.5,232389.6,60415580,4.10552405745983E-12,-1.57919711025445E-14,0.0392209512640263,0.000150864084659397,25.4961996660547,0.0980715842157701,0.00384651773598797,422630.765188124,109873603.658186
,665307.541,61.9718,-0.019,4.861923e+02,0.5,314617.1,79673960,4.10853708404114E-12,-1.62238204630908E-14,0.0391921570337989,0.000154762268484187,25.5149112181589,0.100753462915796,0.00394880711339062,572172.187198861,144897476.824987
,665308.337,61.9718,-0.019,3.684033e+02,0.5,409645.4,105049300,4.11241590360541E-12,-1.60365871814357E-14,0.0391552062327273,0.000152687834371938,25.5389995334861,0.0995907034077782,0.00389955382853574,744993.531800885,191045838.718586
,665309.148,61.9718,-0.019,2.791500e+02,0.5,543810.9,138537600,4.11536970025908E-12,-1.61543357220756E-14,0.039127094775155,0.000153588200055886,25.5573432548237,0.100321947521933,0.00392536683182039,988990.97371243,251948675.393934
