Repository: AlexiLJ/BunchOfScripts

ScriptCutter.py:                filters out a threshold values from an CSV file

From_dat_to_csv.py:             converts .dat file from PPMS to .csv 
                    
Convert_all_files_to_csv.py     Converts all files in a rectory from .dat to .csv
                                and removes LCR head

temp_script.py:                 Script for measuring RaspberryPi CPU and GPU temperatures
                                Run in bash with "watch python3 temp_script.py"

File: Scripts/Data_examples/Nb-PrO2/Jan 31 2019 Pr0.994Nb0.006O2 1300C 10h air.dat (part 37 of 45)
Comment,Time Stamp (sec),Temperature (K),Magnetic Field (Oe),Frequency (Hz),AC Voltage (Vrms),Re[Impedance] (Ohm),-Im[Impedance] (Ohm),Re[Cp] (F),Im[Cp] (F),Re[Modulus],Im[Modulus],Re[Permittivity],Im[Permittivity],Loss Factor,Re[Sp.Impedance] (Ohm-cm),-Im[Sp.Impedance] (Ohm-cm)
,665798.273,53.9758,-0.019,1.319742e+01,0.5,11110680,2917528000,4.13344715925917E-12,-1.57412058028021E-14,0.0389560093386692,0.000148354275893484,25.6696082172671,0.097756320634258,0.00380825136896715,20206219.1688457,5305904787.0377
,665799.069,53.9758,-0.019,1.000008e+01,0.5,14751120,3847853000,4.13614044274391E-12,-1.58562980466688E-14,0.0389306352571139,0.00014924438962557,25.686334095017,0.0984710685662074,0.00383359759325525,26826833.6146791,6997822009.76901
,665887.818,51.9725,-0.019,5.000000e+05,0.5,-238.239,77810.48,4.09079730912892E-12,1.25251439154413E-14,0.039362358905873,-0.000120519100041232,25.4047433475381,-0.0777838750046798,-0.00306178550755631,-433.268661195051,141508.495655809
,665888.614,51.9725,-0.019,3.788642e+05,0.5,-331.0981,102724.5,4.08938490764437E-12,1.31807657675601E-14,0.0393759140336627,-0.000126915101288486,25.3959720263244,-0.0818554296742175,-0.00322316584651179,-602.145032976234,186817.887024925
,665889.409,51.9725,-0.019,2.870762e+05,0.5,-146.6067,135538.8,4.09033429648299E-12,4.42434500751219E-15,0.0393671375843444,-4.25818004120348E-05,25.4018679380403,-0.0274761472894248,-0.00108165853615349,-266.623385051249,246494.966886126
,665890.205,51.9725,-0.019,2.175258e+05,0.5,-3.39558,179171.9,4.08356487103816E-12,7.73897648280772E-17,0.0394324435731111,-7.47304776853874E-07,25.3598283298562,-0.000480607315546094,-1.89515208579024E-05,-6.17530463350119,325847.444107697
,665891.016,51.9725,-0.019,1.648255e+05,0.5,-381.908,236879.5,4.07630960476265E-12,6.5720134014792E-15,0.0395025251926594,-6.36877838364154E-05,25.314771544169,-0.0408136363462878,-0.00161224588873246,-694.549456049091,430796.233318445
,665891.812,51.9725,-0.019,1.248930e+05,0.5,-368.3246,312803.8,4.07389242340022E-12,4.79698391545089E-15,0.0395260113467311,-4.65416414982178E-05,25.2997603208067,-0.0297903161670575,-0.00117749400742574,-669.846273394375,568874.464897537
,665892.607,51.9725,-0.019,9.463495e+04,0.5,-304.4747,412901.1,4.07307412216945E-12,3.00349895271606E-15,0.0395339856390634,-2.915249781911E-05,25.2946784917212,-0.0186523834529946,-0.000737403460538129,-553.726911365329,750914.446429694
,665893.418,51.9725,-0.019,7.170755e+04,0.5,-196.0101,545131,4.07149648268898E-12,1.46396817044254E-15,0.039549320815671,-1.42205567616073E-05,25.2848810065202,-0.00909156157799891,-0.000359565132050828,-356.469904623962,991391.747555687
,665894.214,51.9725,-0.019,5.433485e+04,0.5,146.7011,719631.4,4.07034561876401E-12,-8.29763931441653E-16,0.0395605066012384,8.06464230849145E-06,25.2777338905835,0.00515301495634555,0.000203855890668473,266.795063750441,1308743.46027275
,665895.01,51.9725,-0.019,4.117107e+04,0.5,-36.03836,949241.8,4.07240503573574E-12,1.54610552067616E-16,0.0395405024222981,-1.50117163074324E-06,25.2905233190638,-0.000960165243419343,-3.79654161879513E-05,-65.540453027696,1726319.88816432
,665895.805,51.9725,-0.019,3.119651e+04,0.5,213.4178,1252797,4.07224138910247E-12,-6.93718773537287E-16,0.0395420903019467,6.73611600254694E-06,25.2895070377857,0.00430814485913419,0.000170353057997425,388.128075089272,2278374.56897979
,665896.616,51.9725,-0.019,2.363846e+04,0.5,670.5082,1653497,4.07190051406408E-12,-1.6511930074649E-15,0.0395453951729543,1.60360204679575E-05,25.2873901294645,0.0102542686430063,0.000405509172378299,1219.40652090675,3007099.72540194
,665897.412,51.9725,-0.019,1.791157e+04,0.5,1503.041,2181972,4.07228038468598E-12,-2.80517091038693E-15,0.039541694037125,2.72381072475973E-05,25.2897492088628,0.0174207230618167,0.000688845228078087,2733.4758867829,3968200.36687985
,665898.208,51.9725,-0.019,1.357207e+04,0.5,2768.677,2879172,4.07291597253442E-12,-3.91660823878833E-15,0.0395355056660898,3.80182376117413E-05,25.2936963480008,0.024322991236263,0.000961622647066587,5035.19985003098,5236149.4037092
,665899.019,51.9725,-0.019,1.028394e+04,0.5,4766.042,3798848,4.07387099205406E-12,-5.11108637426696E-15,0.0395262118680771,4.95896613563254E-05,25.2996272274737,0.0317409609309146,0.0012546019214246,8667.66833532454,6908700.03250306
,665899.814,51.9725,-0.019,7.792469e+03,0.5,7633.367,5011840,4.07519202218875E-12,-6.20678958243656E-15,0.0395133694318019,6.01815002632816E-05,25.3078311126799,0.0385455167876676,0.00152306677787,13882.2724260112,9114684.02286697
,665900.61,51.9725,-0.019,5.904585e+03,0.5,12095.94,6614464,4.0750841728318E-12,-7.45214935775947E-15,0.0395143746945827,7.22603532868559E-05,25.3071613446552,0.0462794725612337,0.00182871053497305,21998.0428464511,12029264.5696249
,665901.406,51.9725,-0.019,4.474074e+03,0.5,16174.52,8724130,4.07751420129734E-12,-7.55970337433852E-15,0.039490822097054,7.32159071248642E-05,25.3222523513292,0.0469474064579072,0.00185399804908914,29415.4719666913,15865967.0548969
,665902.217,51.9725,-0.019,3.390107e+03,0.5,24238.9,11509720,4.07886028279976E-12,-8.58987764330975E-15,0.0394777501804533,8.3138185711641E-05,25.3306118109919,0.0533450133127001,0.00210595044883803,44081.5976890464,20931925.3989897
,665903.012,51.9725,-0.019,2.568774e+03,0.5,37504.06,15184820,4.08018285753517E-12,-1.00773945756334E-14,0.0394648879159512,9.74719176317604E-05,25.3388252885054,0.062582817837131,0.00246983895759054,68206.0194408928,27615573.570607
,665903.808,51.9725,-0.019,1.946446e+03,0.5,53567.52,20029310,4.08234063559632E-12,-1.09180427904965E-14,0.039443986680181,0.00010549122987114,25.3522255608001,0.0678034265669995,0.00267445658387633,97419.5143277931,36425909.8147685
,665904.604,51.9725,-0.019,1.474880e+03,0.5,75014.02,26415750,4.08505865848198E-12,-1.1600528923409E-14,0.039417706416006,0.000111936273527892,25.3691050756244,0.0720418142784132,0.00283974598487645,136422.768800485,48040483.0315908
,665905.415,51.9725,-0.019,1.117550e+03,0.5,94092.07,34822910,4.0896197007705E-12,-1.10502190413804E-14,0.0393737749660978,0.000106388581260852,25.3974301428378,0.0686242699079428,0.00270201628755322,171118.688367442,63329998.8440841
,665906.21,51.9725,-0.019,8.467957e+02,0.5,146645.5,45896820,4.09496822378885E-12,-1.30838838651921E-14,0.0393222337187436,0.000125638957662034,25.4306456371049,0.0812537719340048,0.00319511242826845,266693.947906425,83469346.9772381
,665907.006,51.9725,-0.019,6.416440e+02,0.5,206386.5,60527760,4.09792801150592E-12,-1.39730434357172E-14,0.039293776954234,0.000133983235086926,25.4490265642527,0.0867756467611412,0.00340978255266674,375340.739944897,110077617.603899
,665907.817,51.9725,-0.019,4.861923e+02,0.5,282333,79829920,4.10052307608085E-12,-1.4502244041321E-14,0.0392688748072219,0.000138881502461074,25.4651424811546,0.0900620979218295,0.00353668148483676,513459.345116384,145181110.404711
,665908.613,51.9725,-0.019,3.684033e+02,0.5,364980.6,105263900,4.10404504917854E-12,-1.42299195115915E-14,0.0392351944597554,0.000136039846661944,25.4870147021087,0.0883709032078846,0.00346729125559665,663764.773711132,191436116.778402
,665909.409,51.9725,-0.019,2.791500e+02,0.5,483783.9,138825800,4.10683966925656E-12,-1.43116258783861E-14,0.0392084909355779,0.000136634808932695,25.5043699022007,0.0888783175629406,0.00348482702782912,879824.053411576,252472804.642951
,665910.204,51.9725,-0.019,2.115173e+02,0.5,627288.6,183101100,4.10935411205336E-12,-1.40782932918164E-14,0.0391845158903912,0.000134242776884253,25.5199851402797,0.0874292713187788,0.00342591388036445,1140806.04730929,332993206.235508
,665911.015,51.9725,-0.019,1.602760e+02,0.5,839501.2,241467200,4.11237426245515E-12,-1.42973585156916E-14,0.0391557248478712,0.000136131441440733,25.5387409328625,0.0887897141294023,0.00347666763850328,1526742.3091754,439139563.490938
,665911.827,51.9725,-0.019,1.214445e+02,0.5,1094015,318496000,4.11465409871102E-12,-1.41335944683806E-14,0.0391340408372818,0.000134423125209104,25.5528992131629,0.0877727036844683,0.00343494109816136,1989608.81458243,579226472.223183
,665912.638,51.9725,-0.019,9.202165e+01,0.5,1400034,420084500,4.11706162277027E-12,-1.37211114715576E-14,0.0391111835704141,0.000130347553358482,25.5678504625665,0.0852110943262815,0.0033327437694083,2546144.2367016,763978395.240881
,665913.433,51.9725,-0.019,6.972812e+01,0.5,1855450,554128900,4.11907394997796E-12,-1.3792342829415E-14,0.0390920721506672,0.000130896232396389,25.5803474533435,0.0856534565916092,0.00334840864643587,3374377.56796476,1007755601.02454
,665914.245,51.9725,-0.019,5.283509e+01,0.5,2628089,730788900,4.12196320384221E-12,-1.48235504869087E-14,0.0390646036742787,0.000140485515318762,25.5982903498843,0.0920574810144722,0.00359623552027131,4779522.25509442,1329034827.71168
,665915.071,51.9725,-0.019,4.003407e+01,0.5,3047815,964122400,4.12336297144582E-12,-1.30349087572461E-14,0.0390514571135816,0.000123450732772759,25.6069832119424,0.0809496258339255,0.00316123243272846,5542848.67137704,1753382198.0287
,665915.867,51.9725,-0.019,3.033521e+01,0.5,4018299,1271776000,4.12533792694099E-12,-1.30344032805219E-14,0.0390327621057663,0.000123327778584309,25.6192481162352,0.0809464867132417,0.00315959650127066,7307800.2678462,2312890353.21671
,665916.647,51.9725,-0.019,2.298591e+01,0.5,5424930,1677802000,4.12682119560403E-12,-1.33434792118904E-14,0.0390187144895264,0.000126161367548534,25.628459538081,0.0828659156455419,0.00323335530652604,9865942.00855807,3051301534.55303
,665917.474,51.9725,-0.019,1.741690e+01,0.5,7405602,2213037000,4.12908451945502E-12,-1.38173724955548E-14,0.0389972977070955,0.000130498706480851,25.6425152727463,0.0858088962764204,0.00334635254629724,13468052.0984532,4024696116.77816
,665918.301,51.9725,-0.019,1.319742e+01,0.5,10245510,2918868000,4.13155858264741E-12,-1.4502171654936E-14,0.0389739015585601,0.000136802177473337,25.6578797446765,0.0900616483865938,0.00351009706502658,18632794.8025324,5308341751.62369
,665919.096,51.9725,-0.019,1.000008e+01,0.5,14330040,3850404000,4.13340362886182E-12,-1.53832790890865E-14,0.0389564449880316,0.000144984114637397,25.6693378840071,0.0955335176909585,0.00372169777509061,26061044.7729865,7002461335.63383
,666007.845,49.9776,-0.019,5.000000e+05,0.5,-237.5028,77815.62,4.09052733899879E-12,1.24847902836058E-14,0.0393649591022062,-0.00012014667503336,25.4030667741591,-0.0775332701512853,-0.00305212244019902,-431.929785576988,141517.84341549
,666008.641,49.9776,-0.019,3.788642e+05,0.5,-331.788,102732.8,4.0890543472758E-12,1.32060954609817E-14,0.0393790955540057,-0.000127179550792663,25.3939191743521,-0.0820127325938739,-0.00322962091951159,-603.399706011961,186832.981656315
,666009.436,49.9776,-0.019,2.870762e+05,0.5,-146.9587,135548.6,4.09003854794453E-12,4.43432649216455E-15,0.0393699839866169,-4.26840385344742E-05,25.4000312751242,-0.0275381344857239,-0.00108417718810818,-267.263542912643,246512.789462949
,666010.248,49.9776,-0.019,2.175258e+05,0.5,-7.351898,179189.6,4.08316149903961E-12,1.67526390250697E-16,0.0394363390179395,-1.61801768603374E-06,25.3573233017841,-0.00104037541502264,-4.10285976418274E-05,-13.3703843774637,325879.633863795
,666011.043,49.9776,-0.019,1.648255e+05,0.5,-382.5047,236900.3,4.07595167086883E-12,6.58112577772244E-15,0.0395059938445436,-6.37872907873438E-05,25.3125486966356,-0.0408702261898445,-0.00161462311360517,-695.634632741972,430834.060828437
,666011.839,49.9776,-0.019,1.248930e+05,0.5,-364.5568,312838.5,4.0734406640422E-12,4.74685978059958E-15,0.0395303960523956,-4.60655408064991E-05,25.2969547966808,-0.0294790343593343,-0.00116531948593284,-662.994038195056,568937.571368533
,666012.634,49.9776,-0.019,9.463495e+04,0.5,-297.7676,412952.1,4.07257119042883E-12,2.93661116919646E-15,0.0395388687291486,-2.85103140247831E-05,25.2915551759403,-0.0182369957314839,-0.000721070555156397,-541.529176160341,751007.196574384
,666013.446,49.9776,-0.019,7.170755e+04,0.5,-140.6418,545149.8,4.07135632872455E-12,1.05035878672837E-15,0.0395506847579735,-1.02035798152984E-05,25.2840106198385,-0.00652295711159245,-0.000257987437581377,-255.775437246052,991425.937805102
,666014.241,49.9776,-0.019,5.433485e+04,0.5,49.74308,719679.2,4.07007542228358E-12,-2.81317130377932E-16,0.0395631343245639,2.73454082841011E-06,25.2760559115198,0.00174704072493856,6.91184072014309E-05,90.4642719089583,1308830.39080052
,666015.037,49.9776,-0.019,4.117107e+04,0.5,-72.49564,949375.4,4.0718319323227E-12,3.10930809778904E-16,0.0395460675071096,-3.01979330137595E-06,25.2869642218953,-0.00193094813171207,-7.6361405614681E-05,-131.842766655662,1726562.85717081
,666015.848,49.9776,-0.019,3.119651e+04,0.5,148.7964,1252975,4.0716629395224E-12,-4.83528232737565E-16,0.0395477085242714,4.69646773212626E-06,25.2859147397541,0.0030028157656636,0.000118754484327301,270.605639792995,2278698.28517106
,666016.644,49.9776,-0.019,2.363846e+04,0.5,597.2331,1653763,4.07124570651678E-12,-1.47027276227894E-15,0.039551756887016,1.42835571820623E-05,25.2833236318055,0.00913071446811087,0.000361135845946487,1086.14620468676,3007583.48105856
,666017.439,49.9776,-0.019,1.791157e+04,0.5,1689.676,2181950,4.07232093463733E-12,-3.15355665691435E-15,0.0395412953531506,3.06203064997503E-05,25.2900010329032,0.0195842745183308,0.000774388047388804,3072.89595059335,3968160.35701351
,666018.235,49.9776,-0.019,1.357207e+04,0.5,2660.756,2879558,4.07237029365291E-12,-3.76293295466135E-15,0.0395408060459167,3.65363145772751E-05,25.2903075631534,0.0233686342107038,0.000924015421811264,4838.93145071419,5236851.39500039
,666019.046,49.9776,-0.019,1.028394e+04,0.5,4533.212,3799394,4.07328616054214E-12,-4.86000391178266E-15,0.039531892882869,4.71671143343744E-05,25.2959952962536,0.0301816840867045,0.00119314080087509,8244.23664535756,6909693.00464034
,666019.842,49.9776,-0.019,7.792469e+03,0.5,7194.922,5012650,4.0745345644403E-12,-5.84839523554446E-15,0.0395197554754984,5.67247978824142E-05,25.3037481566938,0.0363198097403681,0.00143535295701874,13084.9030693666,9116157.11340029
,666020.637,49.9776,-0.019,5.904585e+03,0.5,10473.24,6613022,4.07597617119494E-12,-6.45524492058332E-15,0.0395057602810324,6.25664497722402E-05,25.3127008490035,0.0400884786168589,0.00158372979857015,19046.9514780303,12026642.1047495
,666021.448,49.9776,-0.019,4.474074e+03,0.5,15625.96,8725657,4.07680157060205E-12,-7.30076122292738E-15,0.0394977342459264,7.07327844100995E-05,25.317826759312,0.0453393192315419,0.00179080612497145,28417.8441358779,15868744.1033467
,666022.244,49.9776,-0.019,3.390107e+03,0.5,23111.43,11512220,4.07797616579973E-12,-8.18676681800286E-15,0.0394863250524268,7.92710213500444E-05,25.3251212516271,0.0508416071833663,0.00200755631841643,42031.1465981772,20936471.9747098
,666023.04,49.9776,-0.019,2.568774e+03,0.5,35611.39,15187790,4.07938742737645E-12,-9.56509516113927E-15,0.0394726068561237,9.25529255454608E-05,25.3338854937647,0.0594013267587843,0.00234473810870443,64763.9524536068,27620974.9025625
,666023.835,49.9776,-0.019,1.946446e+03,0.5,50771.4,20034850,4.08121477669645E-12,-1.03424277153842E-14,0.0394548966758927,9.9984793551757E-05,25.3452337315219,0.0642287314293141,0.00253415423624335,92334.4058067672,36435985.0265643
,666024.646,49.9776,-0.019,1.474880e+03,0.5,71545.77,26423360,4.08388514254043E-12,-1.10578180486742E-14,0.0394290620938053,0.000106760934562414,25.3618172857252,0.068671461400311,0.0027076711667252,130115.304303951,48054322.8080829
,666025.442,49.9776,-0.019,1.117550e+03,0.5,90244.37,34834830,4.08822269909794E-12,-1.05910975279567E-14,0.0393872527425845,0.000102038040943082,25.3887544578146,0.0657730251914583,0.00259063615352795,164121.144608107,63351676.9171177
,666026.238,49.9776,-0.019,8.467957e+02,0.5,141079.3,45911030,4.09370391954648E-12,-1.25794799937373E-14,0.0393344081774783,0.000120870099659993,25.4227940320599,0.0781213138996705,0.00307288466409924,256571.087997074,83495189.7136313
,666027.049,49.9776,-0.019,6.416440e+02,0.5,200227.1,60547080,4.09662323055628E-12,-1.35473913729104E-14,0.0393063192285682,0.000129984638578945,25.4409235900289,0.0841322546314882,0.00330696542260998,364139.068548674,110112753.541064
,666027.844,49.9776,-0.019,4.861923e+02,0.5,274500.8,79857470,4.09911127671688E-12,-1.40902200476399E-14,0.0392824268376002,0.000135028790579801,25.4563748992409,0.0875033390732458,0.00343738412949972,499215.468974309,145231213.669147
,666028.64,49.9776,-0.019,3.684033e+02,0.5,358388.2,105305000,4.10244506417042E-12,-1.39619951773128E-14,0.0392505137334313,0.000133582650073593,25.4770784463083,0.0867070346672163,0.00340333507430796,651775.635400183,191510862.483241
,666029.436,49.9776,-0.019,2.791500e+02,0.5,471552.8,138879800,4.10524535126756E-12,-1.39389597340808E-14,0.0392237421245537,0.000133180386386726,25.4944688398248,0.0865639795415326,0.00339540235513012,857580.204495391,252571010.678505
,666030.247,49.9776,-0.019,2.115173e+02,0.5,633557.2,183180500,4.10757197754173E-12,-1.42066530055863E-14,0.0392015078722073,0.000135584287428485,25.5089176963421,0.0882264131319926,0.00345864980169832,1152206.31313297,333137605.480379
,666031.058,49.9776,-0.019,1.602760e+02,0.5,825354.8,241570100,4.11062424318228E-12,-1.40444676311632E-14,0.0391724108577593,0.000133837496151319,25.5278729315609,0.0872192065899457,0.00341662647819411,1501015.23766851,439326700.547578
,666031.854,49.9776,-0.019,1.214445e+02,0.5,1102339,318627300,4.11295783057501E-12,-1.42293953531233E-14,0.0391501738485659,0.000135445906518538,25.5423650181424,0.088367648069497,0.00345965019318809,2004747.09310017,579465258.380004
,666032.665,49.9776,-0.019,9.202165e+01,0.5,1431962,420282600,4.11511898435706E-12,-1.40207898473025E-14,0.0391296273012952,0.000133320150226579,25.5557862543999,0.0870721623888854,0.00340714081429971,2604209.4645385,764338665.900944
,666033.46,49.9776,-0.019,6.972812e+01,0.5,1871045,554294100,4.11784556329028E-12,-1.38999753956726E-14,0.0391037264973712,0.000131996411190871,25.5727189041454,0.0863218782989153,0.00337554558130783,3402739.10730692,1008056038.74813
,666034.272,49.9776,-0.019,5.283509e+01,0.5,2566914,731129100,4.1200477216471E-12,-1.44650352138412E-14,0.0390827891970336,0.000137215382001502,25.5863947877539,0.089831022989254,0.00351089021077126,4668267.54722288,1329653525.73568
,666035.099,49.9776,-0.019,4.003407e+01,0.5,2919828,964526000,4.12164099373145E-12,-1.24770952565767E-14,0.0390678047973311,0.000118266661910391,25.5962893548339,0.0774854823554222,0.00302721544053763,5310087.63670022,1754116197.21296
,666035.894,49.9776,-0.019,3.033521e+01,0.5,3855496,1272384000,4.12336996654282E-12,-1.24943699484794E-14,0.0390514225611927,0.000118331104036979,25.6070266530201,0.0775927619591354,0.00303013555656154,7011721.80106059,2313996080.43185
,666036.674,49.9776,-0.019,2.298591e+01,0.5,4999132,1678590000,4.12489043217036E-12,-1.2284638747971E-14,0.0390370401006639,0.000116259072407504,25.6164690761268,0.07629028546904,0.00297817334786934,9091572.86916641,3052734615.22001
,666037.501,49.9776,-0.019,1.741690e+01,0.5,7165434,2214315000,4.12670440182147E-12,-1.33538489459545E-14,0.0390198181378293,0.000126266557178459,25.6277342232227,0.0829303139553511,0.00323595965343684,13031275.2994325,4027020326.28629
,666038.328,49.9776,-0.019,1.319742e+01,0.5,9569979,2920569000,4.12915881636969E-12,-1.35302275550836E-14,0.0389966139958992,0.000127782215387434,25.6429766727879,0.0840256635799635,0.00327675155081082,17404253.6654148,5311435241.74366
,666039.139,49.9776,-0.019,1.000008e+01,0.5,14301360,3852716000,4.13092348647217E-12,-1.53340718372425E-14,0.0389798366375345,0.000144693944867613,25.6539356589363,0.0952279299266505,0.0037120202994459,26008886.4563252,7006666008.85981
,666127.264,47.9802,-0.019,5.000000e+05,0.5,-238.5782,77822.36,4.0901727294901E-12,1.25391474569884E-14,0.0393683686981761,-0.000120690692764229,25.4008645717824,-0.0778708400513633,-0.00306567675408456,-433.885540588758,141530.100983631
,666128.075,47.9802,-0.019,3.788642e+05,0.5,-328.0825,102738.6,4.08882445599207E-12,1.30571348021388E-14,0.0393813187850888,-0.000125759174451559,25.392491499349,-0.0810876544194215,-0.00319337133268314,-596.660771479587,186843.529711986
,666128.871,47.9802,-0.019,2.870762e+05,0.5,-145.5185,135557.8,4.08976106071855E-12,4.39027407433709E-15,0.0393726561193624,-4.22657335801071E-05,25.3983080189407,-0.0272645593647449,-0.00107347935714507,-264.644351571791,246529.520861599
,666129.666,47.9802,-0.019,2.175258e+05,0.5,-10.12697,179206.1,4.08278554493101E-12,2.30718969554887E-16,0.0394399703648134,-2.22876005161294E-06,25.3549885447874,-0.00143281511256261,-5.65101857581857E-05,-18.4172143681868,325909.641263548
,666130.478,47.9802,-0.019,1.648255e+05,0.5,-388.7518,236920.8,4.07559864379633E-12,6.68745128690002E-15,0.0395094124677949,-6.48290703635886E-05,25.3103563215328,-0.0415305307876609,-0.0016408512887007,-706.995798014457,430871.342749342
,666131.273,47.9802,-0.019,1.248930e+05,0.5,-382.8189,312863,4.07312110974867E-12,4.98386751645533E-15,0.0395334918820435,-4.83731469539153E-05,25.2949702948345,-0.0309509040819822,-0.00122359914723058,-696.206046378477,568982.12781059
,666132.069,47.9802,-0.019,9.463495e+04,0.5,-310.1628,412988.2,4.07221502052115E-12,3.05831888893411E-15,0.0395423251909541,-2.96971155585967E-05,25.2893432831457,-0.0189928272111931,-0.000751020973480598,-564.071462306794,751072.849127783
,666132.864,47.9802,-0.019,7.170755e+04,0.5,-204.0999,545185.2,4.07109166754961E-12,1.52408649801519E-15,0.0395532530323092,-1.48074727424167E-05,25.2823670162289,-0.00946490950190068,-0.000374368012924782,-371.182259928239,991490.317317299
,666133.676,47.9802,-0.019,5.433485e+04,0.5,43.30917,719801.8,4.06938219276217E-12,-2.44847352675847E-16,0.0395698740500808,2.38084761959964E-06,25.2717508050231,0.00152055545264319,6.01681879650759E-05,78.7633683123622,1309053.35487384
,666134.471,47.9802,-0.019,4.117107e+04,0.5,-105.2484,949457.6,4.07147938414651E-12,4.51327885325691E-16,0.0395494915338424,-4.38410383438971E-06,25.2847748208429,-0.0028028445864818,-0.000110851079605872,-191.407928008937,1726712.34858048
,666135.267,47.9802,-0.019,3.119651e+04,0.5,129.8486,1253123,4.07118206977124E-12,-4.21855868980856E-16,0.0395523798551931,4.09841743457348E-06,25.2829284337387,0.00261981693817859,0.000103619995802487,236.146596821056,2278967.44245369
,666136.078,47.9802,-0.019,2.363846e+04,0.5,516.8666,1653762,4.07124830160966E-12,-1.27242751218661E-15,0.0395517329707978,1.23614944258752E-05,25.2833397478981,0.00790205232200339,0.000312539893890415,939.98925364209,3007581.66242827
,666136.874,47.9802,-0.019,1.791157e+04,0.5,1006.007,2182212,4.07183358143763E-12,-1.87712884255119E-15,0.0395460433168448,1.8230857679753E-05,25.2869744632586,0.011657379447487,0.0004610033305655,1829.55480019161,3968636.83814898
,666137.669,47.9802,-0.019,1.357207e+04,0.5,2379.761,2879895,4.07189444857845E-12,-3.36475309163824E-15,0.0395454335795998,3.26778165734591E-05,25.2873524614761,0.0208958504324202,0.000826336029612191,4327.90543292322,5237464.27340746
,666138.465,47.9802,-0.019,1.028394e+04,0.5,4305.496,3799946,4.07269502309405E-12,-4.61453192523035E-15,0.0395376363263948,4.47977774033493E-05,25.2923242037949,0.028657249521478,0.00113304136427202,7830.10543068367,6910696.88855934
,666139.276,47.9802,-0.019,7.792469e+03,0.5,6886.148,5013419,4.07391028566038E-12,-5.59569211465861E-15,0.0395258182750077,5.42904222573074E-05,25.2998712493374,0.0347504682540762,0.00137354328453297,12523.3573208038,9117555.6400918
,666140.072,47.9802,-0.019,5.904585e+03,0.5,12212.2,6614196,4.07524902643112E-12,-7.5243848474678E-15,0.0395127736801364,7.2954882911931E-05,25.3081851214556,0.0467280707043215,0.00184636197657281,22209.4768037399,12028777.1767077
,666140.867,47.9802,-0.019,4.474074e+03,0.5,14237.04,8727612,4.07589058536726E-12,-6.64885392470439E-15,0.0395065837881959,6.44456712392687E-05,25.3121693423503,0.0412908327517098,0.00163126408460871,25891.9121561977,15872299.5255599
,666141.678,47.9802,-0.019,3.390107e+03,0.5,21590.45,11515050,4.07697603925814E-12,-7.6442349209774E-15,0.0394960318075008,7.40541378403269E-05,25.3189102477117,0.0474723657958677,0.00187497666097846,39265.0463026569,20941618.698425
,666142.474,47.9802,-0.019,2.568774e+03,0.5,34197.29,15191900,4.07828555087446E-12,-9.18030751163868E-15,0.039483288621817,8.88777224148378E-05,25.3270426004071,0.0570117115468424,0.00225102126791251,62192.2273632734,27628449.4730464
,666143.27,47.9802,-0.019,1.946446e+03,0.5,48760.16,20040180,4.08013136131744E-12,-9.92744865559371E-15,0.0394653931158103,9.60240318594846E-05,25.3385054857638,0.0616516209757957,0.00243311986219685,88676.7038262269,36445678.3259997
,666144.065,47.9802,-0.019,1.474880e+03,0.5,69527.71,26430090,4.08284692565849E-12,-1.07404476118536E-14,0.0394391046314648,0.000103749575936977,25.35536973249,0.0667005217804156,0.00263062706180721,126445.199264846,48066562.1899215
,666144.876,47.9802,-0.019,1.117550e+03,0.5,88546.59,34845770,4.0869402204943E-12,-1.03853242462032E-14,0.0393996224468433,0.000100118384956206,25.3807899860229,0.0644951282399119,0.00254110011057296,161033.510477659,63371572.7324689
,666145.672,47.9802,-0.019,8.467957e+02,0.5,137370.5,45927020,4.09228068172241E-12,-1.22402595114716E-14,0.0393481076563782,0.000117692574497768,25.4139554148147,0.076014680732841,0.00299106060005635,249826.151984749,83524269.6119373
,666146.468,47.9802,-0.019,6.416440e+02,0.5,197208.2,60569080,4.09513662021064E-12,-1.33334454085455E-14,0.0393206013214954,0.000128024810836317,25.4316914156055,0.082803603538753,0.00325592199848504,358648.805572076,110152763.407402
,666147.279,47.9802,-0.019,4.861923e+02,0.5,268588,79886390,4.0976294374608E-12,-1.37767408860098E-14,0.0392966527801969,0.000132120244473778,25.4471723543241,0.0855565651208322,0.00336212463725048,488462.271807119,145283808.457078
,666148.074,47.9802,-0.019,3.684033e+02,0.5,351526.9,105342000,4.10100596744235E-12,-1.36850820623921E-14,0.0392643048070569,0.00013102522592584,25.468141341811,0.0849873438386271,0.00333700613240683,639297.467404776,191578151.803899
,666148.87,47.9802,-0.019,2.791500e+02,0.5,467147.6,138931100,4.10373041263377E-12,-1.37985506003254E-14,0.0392382307540807,0.000131936228281609,25.4850607405546,0.085692008202658,0.00336244080698994,849568.774350468,252664306.412282
,666149.666,47.9802,-0.019,2.115173e+02,0.5,618779.3,183236300,4.10632341325171E-12,-1.38668371235694E-14,0.0392134493405364,0.000132421745765018,25.5011638398335,0.0861160824028726,0.00337694714420669,1125330.77659917,333239085.050452
,666150.477,47.9802,-0.019,1.602760e+02,0.5,804121.2,241672000,4.10889348999973E-12,-1.36716225456436E-14,0.0391889347101168,0.000130394308011771,25.5171245768813,0.0849037573045751,0.00332732463835281,1462399.16958415,439512018.973931
,666151.288,47.9802,-0.019,1.214445e+02,0.5,1063707,318774300,4.11106460646359E-12,-1.37180701184116E-14,0.0391682359404071,0.000130699139634101,25.5306076835654,0.0851922068600332,0.00333686561306856,1934489.76781217,579732597.032348
,666152.099,47.9802,-0.019,9.202165e+01,0.5,1393951,420398400,4.11398798916628E-12,-1.36411025148676E-14,0.0391404086442332,0.000129781206993265,25.5487625276352,0.0847142212581201,0.00331578569280949,2535081.50865938,764549263.288301
,666152.895,47.9802,-0.019,6.972812e+01,0.5,1758185,554553300,4.11592639472382E-12,-1.30493498971289E-14,0.039122012252006,0.000124034488860301,25.5608004488451,0.0810393084616982,0.00317045268687428,3197488.49299745,1008527427.71879
,666153.706,47.9802,-0.019,5.283509e+01,0.5,2192863,731445800,4.11827757973925E-12,-1.23465313880259E-14,0.0390997185181872,0.000117220340931546,25.575401820501,0.0766746522603714,0.00299798426622998,3988007.06934701,1330229485.9479
,666154.533,47.9802,-0.019,4.003407e+01,0.5,2912672,964998000,4.11962523748893E-12,-1.24343439879952E-14,0.0390869230003286,0.000117976810510709,25.5837710690028,0.0772199876549948,0.00301831920895173,5297073.51835892,1754974590.70892
,666155.328,47.9802,-0.019,3.033521e+01,0.5,3671106,1272993000,4.12140091166397E-12,-1.18854538989728E-14,0.0390701137081576,0.000112671891247398,25.5947983928414,0.0738112605086992,0.002883838324327,6676384.56224681,2315103626.27727
,666156.108,47.9802,-0.019,2.298591e+01,0.5,4920394,1679331000,4.12307151020957E-12,-1.20804870036974E-14,0.0390542726867716,0.000114427953156558,25.6051731741079,0.0750224586188437,0.00292997270937058,8948377.55754583,3054082220.26346
,666156.935,47.9802,-0.019,1.741690e+01,0.5,7150212,2215376000,4.12472824246045E-12,-1.33127204483481E-14,0.0390385146769595,0.000125998320874367,25.6154618426605,0.0826748970165484,0.00322753880153978,13003592.1091878,4028949893.02191
,666157.762,47.9802,-0.019,1.319742e+01,0.5,9970690,2921944000,4.12721198527677E-12,-1.40834838961593E-14,0.0390149735498917,0.000133132670107357,25.630886427166,0.0874615061036351,0.00341234808059292,18132998.8267701,5313935858.38973
,666158.558,47.9802,-0.019,1.000008e+01,0.5,12346900,3854141000,4.12941067160915E-12,-1.32287377709562E-14,0.0389942540685646,0.000124919704691437,25.6445407487456,0.0821533462763006,0.00320354133385364,22454446.3035405,7009257557.02028
,666247.26,45.9800,-0.019,5.000000e+05,0.5,-239.4133,77828.35,4.08985766884325E-12,1.25811008588525E-14,0.0393713988880663,-0.000121113148787149,25.3989079764619,-0.0781313798254886,-0.00307617082978118,-435.404278742309,141540.994579056
,666248.055,45.9800,-0.019,3.788642e+05,0.5,-330.8442,102748.5,4.08842979382893E-12,1.31645063859375E-14,0.0393851136105583,-0.000126817777431245,25.3900405612541,-0.0817544553687466,-0.003219941896962,-601.683282746098,186861.534151838
,666248.867,45.9800,-0.019,2.870762e+05,0.5,-144.9619,135575,4.08924224197254E-12,4.37237193403356E-15,0.0393776518457998,-4.21040695489998E-05,25.395086041392,-0.027153383169638,-0.00106923769131477,-263.632101953462,246560.801302553
,666249.662,45.9800,-0.019,2.175258e+05,0.5,-10.4317,179221.2,4.08244155546972E-12,2.3762147320849E-16,0.0394432935974071,-2.29582552633322E-06,25.3528522952209,-0.00147568116544279,-5.82057256619195E-05,-18.9714055758646,325937.102580898
,666250.458,45.9800,-0.019,1.648255e+05,0.5,-389.4084,236945.1,4.07518063430221E-12,6.69737238927756E-15,0.0395134647870634,-6.49385663648951E-05,25.3077603914212,-0.041592142996866,-0.0016434541165865,-708.189910661591,430915.535465341
,666251.269,45.9800,-0.019,1.248930e+05,0.5,-379.235,312888.3,4.07279187370757E-12,4.93641093714751E-15,0.0395366888000063,-4.79202839386145E-05,25.2929256672245,-0.0306561883758833,-0.00121204596017173,-689.68825728913,569028.139156878
,666252.065,45.9800,-0.019,9.463495e+04,0.5,-325.3678,413031.6,4.07178689541986E-12,3.20757139219273E-15,0.0395464806048697,-3.11529466320474E-05,25.2866845329077,-0.0199197178031081,-0.000787755222602823,-591.723735836614,751151.777682284
,666252.86,45.9800,-0.019,7.170755e+04,0.5,-159.2046,545287.9,4.07032513807876E-12,1.18838962954757E-15,0.0395607039298875,-1.15503132288029E-05,25.277606701062,-0.00738015874513243,-0.000291964299959709,-289.53430755709,991677.090647882
,666253.656,45.9800,-0.019,5.433485e+04,0.5,40.08438,719891.2,4.06887683688977E-12,-2.26559798623858E-16,0.0395747886623255,2.20357029945685E-06,25.2686124348553,0.00140698575411321,5.56811640425664E-05,72.8986675457573,1309215.94042159
,666254.467,45.9800,-0.019,4.117107e+04,0.5,-149.7615,949528.2,4.07117660734961E-12,6.42114173630219E-16,0.0395524323645886,-6.23828928890088E-06,25.2828945109093,-0.00398766904057777,-0.000157722013943346,-272.360799883993,1726840.74387882
,666255.263,45.9800,-0.019,3.119651e+04,0.5,49.54586,1253239,4.0708052778613E-12,-1.60936220772077E-16,0.0395560411686182,1.56381829634618E-06,25.2805884738131,0.000999449025478105,3.95342468595376E-05,90.1056016435488,2279178.40356711
,666256.058,45.9800,-0.019,2.363846e+04,0.5,485.9615,1654036,4.07057392357654E-12,-1.19594870351198E-15,0.0395582860146058,1.16223613083916E-05,25.2791517132545,0.00742710224281741,0.000293803460142343,883.784302726836,3008079.9671272
,666256.87,45.9800,-0.019,1.791157e+04,0.5,1272.782,2182586,4.07113532759525E-12,-2.37409557494062E-15,0.0395528209444083,2.30653539183637E-05,25.2826381546331,0.0147436512264489,0.000583153195338007,2314.71989528649,3969317.00587671
,666257.665,45.9800,-0.019,1.357207e+04,0.5,2338.425,2880230,4.07142094226574E-12,-3.30553897324788E-15,0.039550033650175,3.21102090591413E-05,25.2844118840192,0.0205281178447164,0.000811888286699326,4252.73053133633,5238073.51455396
,666258.461,45.9800,-0.019,1.028394e+04,0.5,4033.119,3800310,4.07230557502764E-12,-4.3217771677705E-15,0.0395414236695893,4.19637521909714E-05,25.2899056463777,0.0268391786382198,0.00106126052874634,7334.75236871512,6911358.86998419
,666259.256,45.9800,-0.019,7.792469e+03,0.5,6572.929,5014010,4.07343077982053E-12,-5.33991182749435E-15,0.0395304777217048,5.18210022319157E-05,25.2968934135087,0.0331620168941746,0.00131091262283083,11953.7277606107,9118630.45059204
,666260.068,45.9800,-0.019,5.904585e+03,0.5,8964.219,6616919,4.07357838724417E-12,-5.51864829793497E-15,0.0395290407037824,5.35516571577526E-05,25.2978100877975,0.0342720093516977,0.00135474213905293,16302.6001821248,12033729.306982
,666260.863,45.9800,-0.019,4.474074e+03,0.5,13759.21,8728903,4.07528848207939E-12,-6.42380262852177E-15,0.0395124276547278,6.22827163632369E-05,25.3084301496353,0.0398932151267076,0.00157628169312914,25022.9160456582,15874647.3772618
,666261.659,45.9800,-0.019,3.390107e+03,0.5,21042.8,11517460,4.07612366554574E-12,-7.44721970550329E-15,0.0395042979840833,7.21757263858063E-05,25.3136168210852,0.0462488583457405,0.001827034780238,38269.0734254056,20946001.5974192
,666262.454,45.9800,-0.019,2.568774e+03,0.5,32582.47,15194970,4.07746348458783E-12,-8.74327699644543E-15,0.039491267458965,8.46808540749802E-05,25.3219373895036,0.0542976567466326,0.00214429314437607,59255.4668015225,27634032.6680307
,666263.266,45.9800,-0.019,1.946446e+03,0.5,46273.6,20045860,4.07897766734688E-12,-9.415858485879E-15,0.0394765788153847,9.11272161669086E-05,25.3313407946269,0.0584745344621905,0.00230838686890959,84154.5704971701,36456008.1460358
,666264.061,45.9800,-0.019,1.474880e+03,0.5,66499.05,26438650,4.08152745259634E-12,-1.02659439172037E-14,0.0394518779037331,9.92301952374362E-05,25.3471755170438,0.0637537503642081,0.00251522108730968,120937.186456637,48082129.6651872
,666264.857,45.9800,-0.019,1.117550e+03,0.5,84327.63,34853500,4.08603626147691E-12,-9.88611628744338E-15,0.0394083626492126,9.53480661738023E-05,25.3751762034035,0.0613949379564581,0.00241948814322808,153360.782037582,63385630.7445956
,666265.668,45.9800,-0.019,8.467957e+02,0.5,132866.6,45942920,4.09086680282995E-12,-1.18307578870669E-14,0.0393617300275169,0.000113833845103317,25.4051749185757,0.0734715863475031,0.00289199293384051,241635.223030395,83553185.8335173
,666266.464,45.9800,-0.019,6.416440e+02,0.5,189232.9,60588200,4.09384777006526E-12,-1.27861643964994E-14,0.0393330137586212,0.000122847357394407,25.4236873751502,0.0794048691113626,0.00312326327568735,344144.683435781,110187535.618509
,666267.259,45.9800,-0.019,4.861923e+02,0.5,264200.6,79910160,4.09641208759483E-12,-1.35436411513856E-14,0.0393083454031404,0.000129962052891859,25.4396123461956,0.0841089649380288,0.00330622038549291,480483.213281323,145327037.299025
,666268.055,45.9800,-0.019,3.684033e+02,0.5,341259.5,105380000,4.09952980456375E-12,-1.32757970330283E-14,0.039278468612402,0.000127198240267926,25.4589740484361,0.0824455945557248,0.00323837065856899,620624.862785239,191647259.754845
,666268.866,45.9800,-0.019,2.791500e+02,0.5,454076.3,138977900,4.10235109403036E-12,-1.34034289342281E-14,0.0392514484511931,0.000128244508532353,25.4764948712469,0.0832382164941677,0.00326725544133276,825796.912266263,252749418.309763
,666269.662,45.9800,-0.019,2.115173e+02,0.5,593581.4,183308600,4.10470757874527E-12,-1.32916735558628E-14,0.0392289218882102,0.000127029273994207,25.4911291551923,0.0825441912246335,0.00323815358362892,1079505.11246389,333370572.020278
,666270.473,45.9800,-0.019,1.602760e+02,0.5,784818.9,241756600,4.10745781621087E-12,-1.33341159046538E-14,0.0392026532371968,0.000127264294710871,25.5082087295829,0.0828077674657969,0.00324631840454407,1427295.42217509,439665875.0963
,666271.268,45.9800,-0.019,1.214445e+02,0.5,1031252,318876000,4.10975623055262E-12,-1.32910420736269E-14,0.0391807319590483,0.000126711349221116,25.5224823838479,0.0825402695822447,0.00323402200228302,1875466.12181347,579917551.732643
,666272.08,45.9800,-0.019,9.202165e+01,0.5,1341756,420612500,4.11189725344818E-12,-1.31169730124464E-14,0.0391603420252611,0.000124921688904743,25.5357786029105,0.0814592627540237,0.00319000505215608,2440158.10077454,764938632.032972
,666272.875,45.9800,-0.019,6.972812e+01,0.5,1725438,554773000,4.1142979722076E-12,-1.2796163592262E-14,0.039137511404372,0.000121724289759121,25.5506875899182,0.0794669662975184,0.00311016938459514,3137933.80695464,1008926980.79308
,666273.686,45.9800,-0.019,5.283509e+01,0.5,2214746,731980300,4.11526968171516E-12,-1.24515332810185E-14,0.039128290422692,0.00011839010517154,25.5567221178555,0.0773267369130453,0.00302569071872563,4027804.15594044,1331201543.83687
,666274.529,45.9800,-0.019,4.003407e+01,0.5,2745028,965473600,4.11760010391251E-12,-1.1707132725372E-14,0.0391061870201286,0.000111186446054547,25.5711945478834,0.0727038471351131,0.00284319322661956,4992191.06234885,1755839531.27391
,666275.324,45.9800,-0.019,3.033521e+01,0.5,3610311,1273533000,4.11965451990278E-12,-1.16787189883613E-14,0.0390866871389639,0.000110805999162456,25.5839529191783,0.0725273916322479,0.00283487824814905,6565820.93388473,2316085686.63282
,666276.104,45.9800,-0.019,2.298591e+01,0.5,4745754,1680020000,4.12138307413955E-12,-1.16421650990048E-14,0.0390702959685911,0.000110366551216131,25.5946876179251,0.072300384008237,0.00282481994261973,8630771.96404055,3055335256.53193
,666276.916,45.9800,-0.019,1.741690e+01,0.5,6740466,2216586000,4.12248143955429E-12,-1.25361461179249E-14,0.0390598368375134,0.000118777932446026,25.6015087066652,0.0778522010812937,0.00304092239146146,12258415.6231799,4031150435.67045
,666277.758,45.9800,-0.019,1.319742e+01,0.5,9381523,2923454000,4.12508578211874E-12,-1.32376247896905E-14,0.0390351356782762,0.000125265874945824,25.6176822419052,0.0822085366005843,0.0032090544267158,17061521.8758498,5316681990.12469
,666278.554,45.9800,-0.019,1.000008e+01,0.5,13096900,3856073000,4.12733646739831E-12,-1.4018228643459E-14,0.0390138010697927,0.000132507826286216,25.6316594882859,0.0870562567545096,0.00339643466293299,23818419.0195789,7012771150.7368
,666367.459,43.9822,-0.019,5.000000e+05,0.5,-239.569,77836.99,4.08940364794991E-12,1.25864880249829E-14,0.0393757696461049,-0.000121191913489302,25.3960884077084,-0.0781648353019086,-0.00307782970538814,-435.687439478159,141556.707544745
,666368.254,43.9822,-0.019,3.788642e+05,0.5,-333.5161,102761.7,4.08790394842052E-12,1.32674117112875E-14,0.0393901733778508,-0.000127841958660713,25.3867749465996,-0.082393519879173,-0.00324552921954386,-606.542481012742,186885.54007164
,666369.05,43.9822,-0.019,2.870762e+05,0.5,-149.4082,135583.3,4.08899162035338E-12,4.5059301389779E-15,0.0393800625742551,-4.33954938779836E-05,25.3935296264854,-0.0279828087466513,-0.00110196609759462,-271.718277803224,246575.895933944
,666369.845,43.9822,-0.019,2.175258e+05,0.5,-10.77499,179240.8,4.08199513914185E-12,2.45387527863645E-16,0.03944760719733,-2.371377348657E-06,25.3500799524773,-0.00152391005835247,-6.01146056031886E-05,-19.5957231674498,325972.747734543
,666370.657,43.9822,-0.019,1.648255e+05,0.5,-383.8133,236967.6,4.07479401319099E-12,6.5998901833967E-15,0.0395172169345343,-6.40055156842518E-05,25.3053593900122,-0.0409867572409332,-0.0016196868263847,-698.014492336916,430956.454646822
,666371.452,43.9822,-0.019,1.248930e+05,0.5,-374.5107,312924,4.07232737784992E-12,4.87380378912368E-15,0.0395411998660646,-4.73233195302366E-05,25.2900410466585,-0.0302673843342562,-0.00119681040763892,-681.09650221929,569093.064258161
,666372.248,43.9822,-0.019,9.463495e+04,0.5,-315.5459,413071.9,4.0713897956352E-12,3.11013738120295E-15,0.0395503392035057,-3.02125305044364E-05,25.2842184566516,-0.0193146313479584,-0.000763900667171986,-573.861331010403,751225.068482893
