Repository: AlexiLJ/BunchOfScripts

ScriptCutter.py:                filters out a threshold values from an CSV file

From_dat_to_csv.py:             converts .dat file from PPMS to .csv 
                    
Convert_all_files_to_csv.py     Converts all files in a rectory from .dat to .csv
                                and removes LCR head

temp_script.py:                 Script for measuring RaspberryPi CPU and GPU temperatures
                                Run in bash with "watch python3 temp_script.py"

File: Scripts/Data_examples/Nb-PrO2/Jan 31 2019 Pr0.994Nb0.006O2 1300C 10h air.dat (part 39 of 45)
Comment,Time Stamp (sec),Temperature (K),Magnetic Field (Oe),Frequency (Hz),AC Voltage (Vrms),Re[Impedance] (Ohm),-Im[Impedance] (Ohm),Re[Cp] (F),Im[Cp] (F),Re[Modulus],Im[Modulus],Re[Permittivity],Im[Permittivity],Loss Factor,Re[Sp.Impedance] (Ohm-cm),-Im[Sp.Impedance] (Ohm-cm)
,666861.295,35.9736,-0.019,4.474074e+03,0.5,10568.73,8734647,4.07261268409038E-12,-4.92777142026764E-15,0.0395384285605059,4.7840625508996E-05,25.2918128606269,0.0306025350920871,0.00120997791897028,19220.6124842363,15885093.5896363
,666862.107,35.9736,-0.019,3.390107e+03,0.5,15396.2,11525330,4.07334663790767E-12,-5.44141117925076E-15,0.039531291681056,5.28081775515212E-05,25.2963708738816,0.0337923500019917,0.0013358576283716,27999.9956408952,20960314.2177862
,666862.902,35.9736,-0.019,2.568774e+03,0.5,24491.02,15207500,4.07411208363979E-12,-6.56118103058779E-15,0.0395238325499958,6.36514202504421E-05,25.3011244587946,0.0407463649608961,0.00161045668255795,44540.1107572699,27656820.10554
,666863.698,35.9736,-0.019,1.946446e+03,0.5,36187.2,20063040,4.07549329320099E-12,-7.35086461970483E-15,0.0395104116179708,7.1263934443725E-05,25.3097020713624,0.0456504722513042,0.00180367481697689,65811.1379597696,36487252.2143845
,666864.509,35.9736,-0.019,1.474880e+03,0.5,53567.61,26463400,4.07771927656276E-12,-8.25418033572391E-15,0.039488809970163,7.99338396368495E-05,25.3235259134471,0.0512602598289119,0.00202421495348292,97419.6780045191,48127140.7648165
,666865.305,35.9736,-0.019,1.117550e+03,0.5,65505.09,34894110,4.08129041369017E-12,-7.66161669877558E-15,0.0394542798055149,7.40656847114151E-05,25.3457034537467,0.0475803104263439,0.00187725349636371,119129.540695526,63459485.3205933
,666866.1,35.9736,-0.019,8.467957e+02,0.5,108525.3,45997200,4.08605071435556E-12,-9.6405842005742E-15,0.0394082345750271,9.29793656945463E-05,25.3752659589316,0.059870130155158,0.00235938926717278,197367.397599852,83651901.0855527
,666866.896,35.9736,-0.019,6.416440e+02,0.5,159023.2,60670440,4.08831027027755E-12,-1.07158639655885E-14,0.0393864028187271,0.000103235641817053,25.3892982939362,0.0665478519762881,0.00262109851189476,289204.408022838,110337099.773398
,666867.707,35.9736,-0.019,4.861923e+02,0.5,227699.4,80025940,4.09049707435094E-12,-1.16387727470801E-14,0.0393652983642004,0.000112006867002742,25.4028788240963,0.0722793167630326,0.0028453199050208,414101.025411105,145537598.313775
,666868.503,35.9736,-0.019,3.684033e+02,0.5,293360.9,105534700,4.09353173065653E-12,-1.13790265446716E-14,0.0393361302094255,0.000109344912723059,25.421724701505,0.0706662362046392,0.00277975774792556,533515.018069985,191928601.860406
,666869.298,35.9736,-0.019,2.791500e+02,0.5,404545.1,139201400,4.09577354077326E-12,-1.19030779620713E-14,0.0393145714277875,0.000114255440173098,25.4356468311892,0.0739207097837243,0.00290618556997272,735717.971742737,253155882.179143
,666870.109,35.9736,-0.019,2.115173e+02,0.5,542312.5,183601600,4.09816431175402E-12,-1.21049366308251E-14,0.0392916252971787,0.000116057482854051,25.4504940403221,0.0751742961349039,0.00295374604578609,986265.938088814,333903430.694677
,666870.905,35.9736,-0.019,1.602760e+02,0.5,699543.2,242155900,4.10069386816751E-12,-1.18461392464866E-14,0.039267402739124,0.000113436197787523,25.4662031372564,0.0735671079436281,0.00288881336362236,1272210.45132032,440392054.170319
,666871.716,35.9736,-0.019,1.214445e+02,0.5,951553.1,319431100,4.10262089375925E-12,-1.22212947630377E-14,0.0392489378582395,0.000116918635945952,25.4781703863971,0.0758969055095272,0.00297889936202204,1730523.2883491,580927073.40554
,666872.527,35.9736,-0.019,9.202165e+01,0.5,1246081,421355000,4.10465725431234E-12,-1.21387794522689E-14,0.0392294711023897,0.000116014046542077,25.4908166294898,0.0753844674359894,0.00295731865054408,2266160.64796524,766288965.02185
,666873.323,35.9736,-0.019,6.972812e+01,0.5,1613492,555780800,4.10684260932849E-12,-1.19226099487615E-14,0.0392086085630177,0.000113826847288644,25.5043881606885,0.0740420076803043,0.00290310856366395,2934345.42072845,1010759796.39738
,666874.134,35.9736,-0.019,5.283509e+01,0.5,2118162,733134000,4.10879698431734E-12,-1.18710871926491E-14,0.0391899619030046,0.000113227170045847,25.5165252555492,0.0737220401295596,0.00288918806111843,3852153.56819929,1333299697.60019
,666874.961,35.9736,-0.019,4.003407e+01,0.5,2545150,967172000,4.11037416530486E-12,-1.08166063604257E-14,0.0391749801471856,0.000103090454150461,25.526319893409,0.0671734842165714,0.0026315381338583,4628686.87763374,1758928292.95514
,666875.757,35.9736,-0.019,3.033521e+01,0.5,3064372,1275780000,4.11240799678109E-12,-9.87783780739003E-15,0.0391556510260412,9.40502913088243E-05,25.5389504303829,0.0613435267900838,0.00240195958550847,5572959.7330563,2320172148.89007
,666876.537,35.9736,-0.019,2.298591e+01,0.5,4235890,1683170000,4.11367680677094E-12,-1.03525386318868E-14,0.0391435519014378,9.85092296463109E-05,25.5468300171023,0.0642915224256276,0.00251661448338552,7703517.85085357,3061063941.93929
,666877.364,35.9736,-0.019,1.741690e+01,0.5,5409614,2220683000,4.11488939126801E-12,-1.00239265394723E-14,0.0391320326158515,9.53261638366064E-05,25.5543604312508,0.0622507696730873,0.00243601360482338,9838087.86706628,4038601363.9606
,666878.19,35.9736,-0.019,1.319742e+01,0.5,7531237,2928964000,4.11734080263673E-12,-1.05869069727137E-14,0.0391087074182753,0.000100560110786848,25.5695842304164,0.0657470009295877,0.00257129722318199,13696535.7146925,5326702643.01185
,666878.986,35.9736,-0.019,1.000008e+01,0.5,10448880,3864342000,4.11852210512309E-12,-1.11361632210034E-14,0.039097462639749,0.000105716495959007,25.5769203764569,0.0691580020047794,0.00270392216837951,19002649.6442133,7027809404.58869
,666967.594,33.9755,-0.019,5.000000e+05,0.5,-238.9075,77857.84,4.0883087571665E-12,1.25450131213858E-14,0.0393863171351216,-0.000120857277326973,25.3892888971866,-0.0779072671063647,-0.00306850922142202,-434.484415542613,141594.625986251
,666968.39,33.9755,-0.019,3.788642e+05,0.5,-333.3644,102791,4.08673877791522E-12,1.32538181422152E-14,0.0394014045279775,-0.000127783809668419,25.3795389836793,-0.0823091008509584,-0.00324312828944168,-606.266594798045,186938.82593908
,666969.186,33.9755,-0.019,2.870762e+05,0.5,-146.3158,135622.4,4.08781296829966E-12,4.41012417349302E-15,0.0393914191384238,-4.24973087364166E-05,25.3862099402095,-0.0273878328091061,-0.00107884685715634,-266.094345500455,246647.004378207
,666969.997,33.9755,-0.019,2.175258e+05,0.5,-9.502919,179281.3,4.08107301165417E-12,2.16319863046707E-16,0.0394565205032932,-2.09141789112771E-06,25.3443533396955,-0.00134339352121223,-5.3005634162626E-05,-17.2822963182981,326046.402261209
,666970.793,33.9755,-0.019,1.648255e+05,0.5,-397.8447,237029.3,4.07373253273191E-12,6.83760571948264E-15,0.0395275061567101,-6.63454215519537E-05,25.29876736489,-0.0424630225573567,-0.00167846211417745,-723.532421360678,431068.664135595
,666971.588,33.9755,-0.019,1.248930e+05,0.5,-394.7374,313005.5,4.07126638655342E-12,5.13435421465594E-15,0.0395514982381584,-4.98791733072909E-05,25.2834520593426,-0.0318854592936211,-0.00126111969278495,-717.881391466616,569241.282626637
,666972.399,33.9755,-0.019,9.463495e+04,0.5,-334.5037,413173.8,4.07038538649488E-12,3.29536619264936E-15,0.0395600958089897,-3.20276804106687E-05,25.2779808568642,-0.0204649426588768,-0.000809595622955763,-608.338560285222,751410.386909245
,666973.195,33.9755,-0.019,7.170755e+04,0.5,-238.8677,545465.6,4.06899868740489E-12,1.78187654320167E-15,0.0395735960866515,-1.7329880890651E-05,25.2693691531254,-0.0110658418973773,-0.000437915241584437,-434.412034057149,992000.261250069
,666973.991,33.9755,-0.019,5.433485e+04,0.5,-45.5096,720134.1,4.06750440805962E-12,2.57050039164969E-16,0.0395881416747892,-2.50181249903731E-06,25.260089352542,-0.0015963367967139,-6.31960075213769E-05,-82.7651369570989,1309657.68571856
,666974.786,33.9755,-0.019,4.117107e+04,0.5,-238.021,949896.1,4.06959966390266E-12,1.01974329782149E-15,0.0395677571752334,-9.91472344249674E-06,25.2731013482282,-0.00633282824932815,-0.00025057582613509,-432.872199792256,1727509.81796179
,666975.597,33.9755,-0.019,3.119651e+04,0.5,-131.1041,1253784,4.06903572530229E-12,4.25485782745356E-16,0.0395732430291068,-4.13804483979084E-06,25.2695991665449,-0.00264235949421162,-0.000104566735578058,-238.429887147705,2280169.5570741
,666976.393,33.9755,-0.019,2.363846e+04,0.5,81.71093,1654736,4.06885229729969E-12,-2.00920089515786E-16,0.0395750273673999,1.9542164375258E-06,25.2684600386497,0.00124775756944062,4.93800400789008E-05,148.601972162839,3009353.00832884
,666977.189,33.9755,-0.019,1.791157e+04,0.5,749.085,2183614,4.06921962679492E-12,-1.39593874381538E-15,0.0395714503592084,1.35749174956414E-05,25.2707412349165,0.00866908400383835,0.000343048267688337,1362.3086693249,3971186.55781283
,666978,33.9755,-0.019,1.357207e+04,0.5,1395.228,2881666,4.06939378862305E-12,-1.97029501576969E-15,0.0395697521616556,1.91586485626726E-05,25.2718228178478,0.0122359616994128,0.000484174085407539,2537.40389953722,5240685.0676476
,666978.795,33.9755,-0.019,1.028394e+04,0.5,2898.544,3802284,4.07019360903666E-12,-3.102775927393E-15,0.0395619627230676,3.01587387157748E-05,25.2767898770288,0.0192689151145266,0.000762316544476951,5271.37990964933,6914948.8461728
,666979.591,33.9755,-0.019,7.792469e+03,0.5,4738.371,5017050,4.07096591521275E-12,-3.84483846775148E-15,0.039554445095578,3.73573385878114E-05,25.2815860667949,0.0238772853076818,0.000944453613179059,8617.34501662387,9124159.08666771
,666980.387,33.9755,-0.019,5.904585e+03,0.5,9430.612,6620616,4.07130288300293E-12,-5.79929085512315E-15,0.0395511263396322,5.63378583914324E-05,25.2836787102526,0.0360148608300274,0.00142443120096378,17150.7966180599,12040452.783157
,666981.198,33.9755,-0.019,4.474074e+03,0.5,9895.713,8735448,4.07223998052205E-12,-4.6131255219391E-15,0.0395420543831953,4.47941332380999E-05,25.2894982901941,0.0286485154503526,0.00113282260967039,17996.6433836629,15886550.312497
,666981.993,33.9755,-0.019,3.390107e+03,0.5,14732.99,11526420,4.07296205438606E-12,-5.20603181366368E-15,0.0395350303252364,5.05334012148963E-05,25.2939825263483,0.0323305928138021,0.00127819305560616,26793.8618475567,20962296.5248001
,666982.789,33.9755,-0.019,2.568774e+03,0.5,24296.42,15209630,4.07354170349334E-12,-6.50722470668844E-15,0.0395293683555741,6.31456607361084E-05,25.2975822737055,0.04041128442352,0.00159743662403359,44186.2053032151,27660693.7880535
,666983.6,33.9755,-0.019,1.946446e+03,0.5,35278.85,20066440,4.0748034147342E-12,-7.16392037889608E-15,0.039517107283209,6.94751087028012E-05,25.3054177756456,0.0444895077499714,0.00175810208487405,64159.1851376182,36493435.5573639
,666984.396,33.9755,-0.019,1.474880e+03,0.5,49492.89,26468990,4.07686055157861E-12,-7.62309445221067E-15,0.0394971513944597,7.38535232843921E-05,25.3181930440381,0.0473410788748397,0.00186984429704345,90009.2687971907,48137306.9081267
,666985.191,33.9755,-0.019,1.117550e+03,0.5,60956.81,34900560,4.08053807940172E-12,-7.12700840341404E-15,0.0394615727298722,6.8923008432988E-05,25.341031293758,0.0442602763330348,0.00174658544160896,110857.900928988,63471215.4859513
,666985.987,33.9755,-0.019,8.467957e+02,0.5,103874.7,46007420,4.08514496338679E-12,-9.2233645687655E-15,0.0394169905896835,8.89949506493996E-05,25.3696410479033,0.0572791052608175,0.00225778146220762,188909.675582241,83670487.4870966
,666986.798,33.9755,-0.019,6.416440e+02,0.5,150325.4,60684810,4.08734516900156E-12,-1.0124968628364E-14,0.0393957316221527,9.75891514596939E-05,25.3833048045579,0.0628782630788015,0.00247715037749974,273386.325503425,110363233.490638
,666987.594,33.9755,-0.019,4.861923e+02,0.5,219890.1,80046220,4.08946297972702E-12,-1.12339149001473E-14,0.0393752742326604,0.000108165419785558,25.3964568709824,0.0697650612484388,0.00274703914813217,399898.795902626,145574480.136017
,666988.389,33.9755,-0.019,3.684033e+02,0.5,286750.9,105564500,4.09237758593685E-12,-1.11163597223235E-14,0.0393472376146699,0.000106881156056444,25.4145572111178,0.0690350179595367,0.00271635729814474,521493.871865966,191982797.04299
,666989.201,33.9755,-0.019,2.791500e+02,0.5,390830.8,139237100,4.09472571757961E-12,-1.14936674778648E-14,0.0393246541582771,0.000110382118303259,25.4291396206636,0.0713781813988918,0.00280694441352197,710776.730383315,253220807.280426
,666989.996,33.9755,-0.019,2.115173e+02,0.5,525605.4,183668800,4.09666708474974E-12,-1.17234410076546E-14,0.0393060064203278,0.000112482083113512,25.4411959341334,0.0728051251243464,0.00286170215082801,955881.900003313,334025642.650034
,666990.807,33.9755,-0.019,1.602760e+02,0.5,708587.4,242238400,4.09929641378084E-12,-1.19911202669366E-14,0.03928078073539,0.000114902782924838,25.4575246407799,0.0744674716958426,0.00292516545683921,1288658.50737151,440542091.169083
,666991.603,33.9755,-0.019,1.214445e+02,0.5,949695.7,319540700,4.10121389317971E-12,-1.21890738773903E-14,0.0392624045607279,0.000116690414657612,25.4694326059812,0.0756968067834242,0.00297206490440811,1727145.36445207,581126395.28511
,666992.414,33.9755,-0.019,9.202165e+01,0.5,1243115,421483100,4.10340993140849E-12,-1.21025266182271E-14,0.0392413976138782,0.000115737902646099,25.48307048226,0.0751593294311317,0.00294938278664079,2260766.59053088,766521931.56175
,666993.21,33.9755,-0.019,6.972812e+01,0.5,1558120,555993500,4.10527386075712E-12,-1.15046476405262E-14,0.0392236138871335,0.000109920524736027,25.4946458899719,0.0714463706034028,0.00280240686267016,2833644.22441847,1011146619.05964
,666994.021,33.9755,-0.019,5.283509e+01,0.5,2070024,733449900,4.1070288766655E-12,-1.15913143397942E-14,0.0392068484598484,0.000110653934612643,25.5055449214697,0.0719845897047915,0.00282231138077734,3764608.34339308,1333874202.90819
,666994.848,33.9755,-0.019,4.003407e+01,0.5,2463406,967579500,4.10864488540788E-12,-1.04603915880639E-14,0.0391914857991379,9.97794406211697E-05,25.5155806881541,0.0649613128023928,0.00254594687051555,4480024.76336727,1759669384.79752
,666995.659,33.9755,-0.019,3.033521e+01,0.5,3331690,1276413000,4.11036427728259E-12,-1.07288624911997E-14,0.0391750787699308,0.000102254692005637,25.5262584866344,0.0666285756548508,0.00261019748310304,6059112.3443976,2321323341.86241
,666996.439,33.9755,-0.019,2.298591e+01,0.5,4304524,1683892000,4.11191216366712E-12,-1.05112587947428E-14,0.0391603426263632,0.000100105371771707,25.5358711986215,0.065277209248203,0.00255629458421324,7828337.72204368,3062376993.00726
,666997.25,33.9755,-0.019,1.741690e+01,0.5,5630743,2221462000,4.11344440531735E-12,-1.04263535865704E-14,0.0391457598580593,9.92228151102509E-05,25.545386753397,0.0647499293906369,0.00253470147137336,10240239.7640328,4040018076.95499
,666998.077,33.9755,-0.019,1.319742e+01,0.5,7527422,2930480000,4.11521086982352E-12,-1.05705989585831E-14,0.0391289496610772,0.000100509171369771,25.5563568831836,0.0656457246056372,0.0025686652016052,13689597.6401436,5329459686.52854
,666998.888,33.9755,-0.019,1.000008e+01,0.5,10336740,3866100000,4.1166499926266E-12,-1.10066321731934E-14,0.0391152491967672,0.000104581920018156,25.5652941496123,0.0683535859517509,0.00267368666097618,18798708.4437113,7031006556.63508
,667087.762,31.9749,-0.019,5.000000e+05,0.5,-239.7811,77863.49,4.08801182127436E-12,1.25890577383337E-14,0.039389175327589,-0.000121299209528653,25.3874448605452,-0.0781807937821806,-0.00307950619732046,-436.073170962255,141604.901247379
,667088.558,31.9749,-0.019,3.788642e+05,0.5,-328.6648,102792.7,4.08667239559478E-12,1.3066544273705E-14,0.0394020561646742,-0.000125982379185987,25.3791267349938,-0.0811460892897198,-0.00319735545422973,-597.719759896319,186941.91761057
,667089.369,31.9749,-0.019,2.870762e+05,0.5,-147.9218,135632.2,4.0875175022169E-12,4.45788644923128E-15,0.0393942655406962,-4.29637701700463E-05,25.3843750314049,-0.0276844469566996,-0.00109060975196155,-269.015065743065,246664.82695503
,667090.164,31.9749,-0.019,2.175258e+05,0.5,-5.024719,179300.4,4.08063828304532E-12,1.14355911715452E-16,0.0394607240624018,-1.10584834138746E-06,25.3416535802356,-0.000710175148722635,-2.80240256017276E-05,-9.13810616234678,326081.138099711
,667090.96,31.9749,-0.019,1.648255e+05,0.5,-395.266,237033.1,4.07366737327676E-12,6.79306901848566E-15,0.0395281398527274,-6.59153920993657E-05,25.2983627104646,-0.0421864399322901,-0.00166755613456517,-718.84271943688,431075.57493069
,667091.756,31.9749,-0.019,1.248930e+05,0.5,-398.3336,313019.4,4.07108547918483E-12,5.18066974389261E-15,0.0395532546476321,-5.03335905554353E-05,25.2823285851342,-0.0321730888299556,-0.00127255243604709,-724.421549708507,569266.561587641
,667092.567,31.9749,-0.019,9.463495e+04,0.5,-345.2805,413185,4.07027487806946E-12,3.40134938353827E-15,0.0395611681738712,-3.30595252191109E-05,25.2772945754443,-0.0211231213854731,-0.000835655941043358,-627.937575173493,751430.755568471
,667093.362,31.9749,-0.019,7.170755e+04,0.5,-259.8859,545496.4,4.06876879899177E-12,1.9384465987638E-15,0.0395758306304238,-1.8854753874884E-05,25.2679414959494,-0.0120381760847957,-0.000476420925967614,-472.636369177468,992056.275062941
,667094.158,31.9749,-0.019,5.433485e+04,0.5,65.72762,720186.2,4.06721013738483E-12,-3.71192953114317E-16,0.0395910057832674,3.61326360258E-06,25.2582618674815,0.00230518918286176,9.1264759030373E-05,119.534240493526,1309752.43635656
,667094.969,31.9749,-0.019,4.117107e+04,0.5,-276.117,949945.7,4.06938708751723E-12,1.18283282343822E-15,0.0395698232546245,-1.15016057103023E-05,25.2717812025194,-0.00734564976745096,-0.000290666087545846,-502.154739245858,1727600.02202408
,667095.765,31.9749,-0.019,3.119651e+04,0.5,-169.1169,1253827,4.06889614817789E-12,5.48815030304648E-16,0.0395746002401178,-5.33784462397762E-06,25.2687323621656,-0.00340826101529089,-0.000134880569647966,-307.561116561341,2280247.75817648
,667096.561,31.9749,-0.019,2.363846e+04,0.5,61.38237,1654753,4.06881050052629E-12,-1.50930822668513E-16,0.0395754339431106,1.46803415930146E-06,25.2682004715724,0.000937313321432404,3.70945814873881E-05,111.631837234371,3009383.92504373
,667097.356,31.9749,-0.019,1.791157e+04,0.5,687.2812,2183834,4.06880976839448E-12,-1.28050779509518E-15,0.0395754371989516,1.2454909104181E-05,25.2681959248743,0.00795223264088877,0.000314713114641497,1249.91040672823,3971586.6564762
,667098.167,31.9749,-0.019,1.357207e+04,0.5,1541.462,2881900,4.06906315811955E-12,-2.17644825769155E-15,0.0395729653452813,2.11666686238481E-05,25.2697695303223,0.0135162182864602,0.000534876990874076,2803.34948108011,5241110.62713501
,667098.963,31.9749,-0.019,1.028394e+04,0.5,2759.427,3802693,4.06975605994902E-12,-2.9532215078201E-15,0.0395662182817669,2.87112556850109E-05,25.2740726017806,0.0183401495564627,0.000725650742776238,5018.3775198665,6915692.66596062
,667099.759,31.9749,-0.019,7.792469e+03,0.5,4550.17,5017370,4.07070655852056E-12,-3.69165655739631E-15,0.0395569679770383,3.5873561044946E-05,25.2799754051799,0.0229259922408328,0.000906883486766972,8275.07697778233,9124741.04835989
,667100.57,31.9749,-0.019,5.904585e+03,0.5,7311.386,6619642,4.0719052203408E-12,-4.49741403256047E-15,0.0395453077274283,4.36777410748212E-05,25.2874193564692,0.0279299218687383,0.00110449870249781,13296.7080272342,12038681.4372564
,667101.365,31.9749,-0.019,4.474074e+03,0.5,9248.579,8736521,4.07174049928504E-12,-4.31039010552794E-15,0.0395469114465484,4.1864803474908E-05,25.2863964027931,0.026768462498579,0.001058611202331,16819.7458908351,15888501.7027961
,667102.161,31.9749,-0.019,3.390107e+03,0.5,13878.85,11527860,4.07245403183877E-12,-4.90298968236824E-15,0.0395399694514932,4.76037447559093E-05,25.2908275955479,0.0304486350957134,0.00120393984659772,25240.4969733206,20964915.3524149
,667102.957,31.9749,-0.019,2.568774e+03,0.5,21461.96,15211010,4.07317442163223E-12,-5.74704155148764E-15,0.0395329549338361,5.57789849241958E-05,25.2953013732568,0.0356903812607304,0.00141094904283148,39031.3704969452,27663203.497851
,667103.768,31.9749,-0.019,1.946446e+03,0.5,32408,20069940,4.07409477892287E-12,-6.57865761409015E-15,0.0395239998797778,6.38215056001083E-05,25.301016992729,0.040854898355469,0.00161475320803151,58938.1703751661,36499800.7633721
,667104.563,31.9749,-0.019,1.474880e+03,0.5,46824.57,26471860,4.07642004865909E-12,-7.21054795234793E-15,0.0395014340219609,6.98718436279766E-05,25.3154574248498,0.0447790751489279,0.00176884321691033,85156.5812269777,48142526.3770534
,667105.359,31.9749,-0.019,1.117550e+03,0.5,58854.64,34906210,4.0798784414333E-12,-6.87899880606683E-15,0.0394679611054721,6.65461143560576E-05,25.3369347981305,0.0427200826514091,0.00168607935378834,107034.830896355,63481490.7470788
,667106.17,31.9749,-0.019,8.467957e+02,0.5,97674.59,46017320,4.08426851919646E-12,-8.66911095783981E-15,0.0394254724434114,8.36829884153729E-05,25.36419813836,0.0538370694739084,0.00212256146164096,177633.967746991,83688491.9269483
,667106.966,31.9749,-0.019,6.416440e+02,0.5,147748.6,60696220,4.08657766942529E-12,-9.94767267959767E-15,0.0394031388348935,9.59163288662976E-05,25.3785384648248,0.0617772165750028,0.00243423066543518,268700.078977175,110383984.062224
,667107.761,31.9749,-0.019,4.861923e+02,0.5,211337.8,80069420,4.0882804333136E-12,-1.07907387434497E-14,0.0393866864687684,0.000103958485868878,25.3891129998837,0.06701284067434,0.00263943213276679,384345.324090126,145616672.3587
,667108.557,31.9749,-0.019,3.684033e+02,0.5,277367.1,105592500,4.09129436716112E-12,-1.07468849952962E-14,0.0393576741028189,0.000103383516145976,25.4078301863089,0.0667404993353595,0.00262676894665814,504428.20896895,192033718.691056
,667109.368,31.9749,-0.019,2.791500e+02,0.5,374186.7,139284600,4.09333200851417E-12,-1.09966959467902E-14,0.0393380695559873,0.000105681334702655,25.4204843834486,0.068291879819048,0.00268649010730547,680507.266005961,253307192.219108
,667110.164,31.9749,-0.019,2.115173e+02,0.5,521028.9,183708800,4.09577568918106E-12,-1.16163052721522E-14,0.0393145666126785,0.000111502690106193,25.4356601732701,0.0721397888443707,0.00283616734745423,947558.938490046,334098387.861556
,667110.975,31.9749,-0.019,1.602760e+02,0.5,678231.6,242311000,4.09807116253363E-12,-1.14705537985442E-14,0.039292553372104,0.000109980361360597,25.4499155633509,0.0712346404100366,0.00279901283887236,1233452.53007349,440674123.727996
,667111.771,31.9749,-0.019,1.214445e+02,0.5,890938.9,319647800,4.09984411956929E-12,-1.1427297826109E-14,0.0392755640847837,0.000109470885964417,25.4609260131615,0.0709660113886204,0.002787251781492,1620288.4683431,581321170.58896
,667112.582,31.9749,-0.019,9.202165e+01,0.5,1198623,421613300,4.1021452709127E-12,-1.16621692699381E-14,0.0392535196419484,0.000111595558000165,25.4752166648035,0.0724246142719331,0.00284294399631131,2179852.0917549,766758717.225254
,667113.377,31.9749,-0.019,6.972812e+01,0.5,1542664,556120200,4.10433921330614E-12,-1.13853378247287E-14,0.0392325521784615,0.000108830151959656,25.4888415254879,0.0707054306300602,0.00277397584191331,2805535.47468635,1011377039.51714
,667114.189,31.9749,-0.019,5.283509e+01,0.5,2083758,733674500,4.10577117553835E-12,-1.16610752223192E-14,0.039218854539833,0.000111388090901637,25.4977343232101,0.0724178199976469,0.0028401668587364,3789585.41176918,1334282667.27088
,667115.015,31.9749,-0.019,4.003407e+01,0.5,2358173,967842200,4.10753192125527E-12,-1.00081096622386E-14,0.0392021263752553,9.55170129600828E-05,25.5086689380683,0.0621525434163662,0.00243652632629575,4288644.84226477,1760147138.97419
,667115.827,31.9749,-0.019,3.033521e+01,0.5,3135497,1276838000,4.10899934463838E-12,-1.00903600285358E-14,0.0391881226738061,9.62332269867838E-05,25.5177819572704,0.0626633361269602,0.00245567331172788,5702309.81229395,2322096259.73483
,667116.607,31.9749,-0.019,2.298591e+01,0.5,4120214,1684402000,4.11066943276375E-12,-1.00551042721662E-14,0.0391722031107289,9.58190857453676E-05,25.528153568716,0.0624443901918744,0.00244609897162316,7493145.97365295,3063304494.45417
,667117.418,31.9749,-0.019,1.741690e+01,0.5,5826858,2222085000,4.11228927338731E-12,-1.07834424204974E-14,0.0391567381275014,0.000102678679173901,25.5382131322181,0.0669675289177373,0.00262224802381547,10596900.442974,4041151083.62445
,667118.26,31.9749,-0.019,1.319742e+01,0.5,7065753,2932018000,4.11305547380922E-12,-9.91188800792966E-15,0.039149485656743,9.43447808736471E-05,25.5429714039193,0.0615549859605764,0.00240986003496568,12849992.4136893,5332256739.91156
,667119.056,31.9749,-0.019,1.000008e+01,0.5,10312050,3866459000,4.11626790827831E-12,-1.09783035287743E-14,0.0391188813776372,0.000104332119055255,25.5629213224904,0.0681776588924355,0.00266705272188325,18753806.4618993,7031659444.90849
,667207.805,29.9758,-0.019,5.000000e+05,0.5,-238.0083,77870.12,4.08766433829103E-12,1.2493855667967E-14,0.0393925292773339,-0.000120402394731104,25.385286915445,-0.0775895681650074,-0.00305647788907992,-432.849103187597,141616.958766188
,667208.6,29.9758,-0.019,3.788642e+05,0.5,-326.858,102803.8,4.08623161364474E-12,1.29919078163715E-14,0.0394063109689884,-0.000125289804372033,25.3763893829651,-0.0806825806141135,-0.00317943500142991,-594.433858691868,186962.104406767
,667209.396,29.9758,-0.019,2.870762e+05,0.5,-145.1768,135644.5,4.08714703306111E-12,4.37436775828954E-15,0.0393978380659974,-4.21664870845459E-05,25.3820743371612,-0.0271657776734861,-0.0010702741357003,-264.022925602364,246687.196107573
,667210.207,29.9758,-0.019,2.175258e+05,0.5,-17.38408,179307.6,4.08047439206529E-12,3.95606729829714E-16,0.0394623086501286,-3.82591664022343E-06,25.3406357815108,-0.00245680406004345,-9.69511610216187E-05,-31.6152144179066,326094.232237785
,667211.003,29.9758,-0.019,1.648255e+05,0.5,-393.6076,237054.6,4.07329800317531E-12,6.76334081310646E-15,0.0395317252380885,-6.56388338164434E-05,25.2960688415881,-0.0420018212942177,-0.00166040903656795,-715.826702967176,431114.675481883
,667211.798,29.9758,-0.019,1.248930e+05,0.5,-385.21,313048.9,4.07070227093833E-12,5.00904242688012E-15,0.0395569822792489,-4.86752872915045E-05,25.2799487783592,-0.0311072457654755,-0.0012305106326839,-700.554573260237,569320.211181139
,667212.61,29.9758,-0.019,9.463495e+04,0.5,-335.8406,413220.1,4.06992929197489E-12,3.30779527756376E-15,0.0395645288888122,-3.2155684393707E-05,25.275148410437,-0.020542129986538,-0.000812740232142628,-610.769887117317,751494.589491582
,667213.405,29.9758,-0.019,7.170755e+04,0.5,-217.1968,545517.7,4.06861021048114E-12,1.61990915815166E-15,0.0395773759480326,-1.57576544414776E-05,25.2669566267159,-0.0100599891168728,-0.000398148034426747,-395.000678947818,992095.011888076
,667214.201,29.9758,-0.019,5.433485e+04,0.5,-103.6415,720251.4,4.06684190713261E-12,5.85203438019119E-16,0.039594590041862,-5.69751437320863E-06,25.2559750773172,-0.00363424096221927,-0.000143896283991951,-188.485570999068,1309871.01105134
,667214.996,29.9758,-0.019,4.117107e+04,0.5,-289.7865,950019,4.06907307363338E-12,1.24119880155287E-15,0.0395728765534021,-1.20710063602333E-05,25.2698311078254,-0.00770811521909334,-0.000305032320406223,-527.014505968375,1727733.3276242
,667215.808,29.9758,-0.019,3.119651e+04,0.5,-160.4573,1253926,4.06857490797409E-12,5.20630838327996E-16,0.0395777249817479,-5.0645212641845E-06,25.2667373904489,-0.00323323103714292,-0.000127963930885874,-291.812505718932,2280427.802575
,667216.603,29.9758,-0.019,2.363846e+04,0.5,81.22784,1654949,4.06832861630312E-12,-1.99680803403906E-16,0.039580121521893,1.9426627516382E-06,25.2652078654647,0.00124006133244149,4.90817783508737E-05,147.723410056984,3009740.37658019
,667217.399,29.9758,-0.019,1.791157e+04,0.5,566.3757,2184288,4.06796420362401E-12,-1.05480416199809E-15,0.0395836645864216,1.02638597743062E-05,25.2629447832619,0.00655056386139618,0.000259295340174922,1030.02800243625,3972412.31462697
,667218.21,29.9758,-0.019,1.357207e+04,0.5,1365.189,2882180,4.0686681051572E-12,-1.92718738656554E-15,0.0395768101803889,1.87461664133937E-05,25.267316165279,0.0119682539218096,0.000473665419925196,2482.77406431445,5241619.84361566
,667219.006,29.9758,-0.019,1.028394e+04,0.5,2624.001,3802860,4.06957754473745E-12,-2.80803804162357E-15,0.0395679558815293,2.73021767304315E-05,25.2729639833889,0.0174385285720159,0.000690007257695524,4772.08769447687,6915996.37721872
,667219.801,29.9758,-0.019,7.792469e+03,0.5,4353.851,5017983,4.07020956178924E-12,-3.53151574463398E-15,0.0395618008718358,3.43257811530336E-05,25.276888947101,0.0219314828725456,0.000867649611407611,7918.04529826239,9125855.86872647
,667220.597,29.9758,-0.019,5.904585e+03,0.5,5297.856,6621198,4.07095067118445E-12,-3.25731241371102E-15,0.0395546031695118,3.16490447392174E-05,25.2814913980549,0.0202286203934898,0.000800135564591181,9634.84138333425,12041511.2259846
,667221.408,29.9758,-0.019,4.474074e+03,0.5,8737.967,8737192,4.07142828775835E-12,-4.07178942860578E-15,0.0395499488086266,3.95534569391938E-05,25.2844575011301,0.0252867002645447,0.00100008870126695,15891.1314421927,15889722.0037194
,667222.204,29.9758,-0.019,3.390107e+03,0.5,13572.12,11529290,4.07194917693642E-12,-4.79344199541189E-15,0.039544874278262,4.65516765637334E-05,25.2876923365134,0.0297683200712481,0.00117718610599612,24682.6685050666,20967515.9937268
,667222.999,29.9758,-0.019,2.568774e+03,0.5,21153.66,15213060,4.07262578400731E-12,-5.66295940081246E-15,0.0395382828218339,5.49777225487124E-05,25.2918942139676,0.0351682127697017,0.00139049343130179,38470.686779139,27666931.6899415
,667223.811,29.9758,-0.019,1.946446e+03,0.5,32087.28,20071180,4.07384329132826E-12,-6.5127486458181E-15,0.0395264418282764,6.31899074368133E-05,25.2994551999259,0.0404455892900905,0.00159867431810188,58354.8992691823,36502055.8649293
,667224.606,29.9758,-0.019,1.474880e+03,0.5,44551.37,26476490,4.07570840856895E-12,-6.8580991408705E-15,0.0395083429297415,6.64797638943001E-05,25.3110379847065,0.0425902911730639,0.00168267659346084,81022.4708561795,48150946.635287
,667225.402,29.9758,-0.019,1.117550e+03,0.5,55737.55,34913100,4.07907448904883E-12,-6.51210056646599E-15,0.039475751531646,6.30216644979304E-05,25.3319420785094,0.0404415645759907,0.0015964652236553,101365.996611773,63494021.1097634
,667226.197,29.9758,-0.019,8.467957e+02,0.5,95182.05,46026530,4.08345218290779E-12,-8.4445068930058E-15,0.0394333631376371,8.15474975375013E-05,25.3591285119933,0.0524422292531063,0.00206798231367865,173100.959008812,83705241.5119013
,667227.009,29.9758,-0.019,6.416440e+02,0.5,140300.9,60709460,4.08568882490036E-12,-9.44211691643218E-15,0.0394117340580915,9.10813859802227E-05,25.3730185464995,0.0586376050419584,0.00231102203841049,255155.466180855,110408062.727238
,667227.804,29.9758,-0.019,4.861923e+02,0.5,200604.8,80085580,4.08745831237793E-12,-1.02385942296093E-14,0.0393946356815058,9.86788509487142E-05,25.3840074495977,0.0635839028402498,0.00250488040418762,364825.965208471,145646061.424154
,667228.6,29.9758,-0.019,3.684033e+02,0.5,267390.7,105622200,4.09014594086216E-12,-1.03545181432435E-14,0.0393687442348913,9.96649954184684E-05,25.4006982085613,0.0643038156228136,0.00253157669505085,486284.825763236,192087732.010611
,667229.411,29.9758,-0.019,2.791500e+02,0.5,366887.3,139315500,4.09242526638678E-12,-1.07773999047947E-14,0.0393467966252346,0.000103619769354318,25.4148533171092,0.066930003577565,0.00263349950292681,667232.356081359,253363387.895009
,667230.207,29.9758,-0.019,2.115173e+02,0.5,505504.4,183776900,4.09425992303012E-12,-1.12618419716264E-14,0.0393291403401555,0.000108180372452501,25.4262469349379,0.0699384944522279,0.00275064167476979,919325.612583194,334222236.584173
,667231.018,29.9758,-0.019,1.602760e+02,0.5,650330.1,242392300,4.09669924821287E-12,-1.09913014223645E-14,0.0393057367793334,0.000105455923023452,25.4413956762531,0.0682583786460101,0.00268296517669909,1182710.01709142,440821978.370414
,667231.813,29.9758,-0.019,1.214445e+02,0.5,898857,319745000,4.0985972499804E-12,-1.15218465599951E-14,0.0392875071822461,0.000110443793783522,25.4531826811164,0.0715531796437794,0.00281116827471892,1634688.56482692,581497941.452959
,667232.625,29.9758,-0.019,9.202165e+01,0.5,1140333,421814800,4.10018885857249E-12,-1.10844395731552E-14,0.0392722799234857,0.000106168576308817,25.4630669175467,0.0688367868725487,0.00270339732034059,2073844.13226439,767125171.228297
,667233.42,29.9758,-0.019,6.972812e+01,0.5,1474612,556354200,4.10261569530534E-12,-1.08739474523345E-14,0.0392490601513957,0.000104029294805306,25.4781381028647,0.0675295849013839,0.00265049135964103,2681774.04632389,1011802599.00454
,667234.231,29.9758,-0.019,5.283509e+01,0.5,1918978,734093300,4.10343389441503E-12,-1.07267010444541E-14,0.0392412416560286,0.000102579712184545,25.4832192977561,0.066615152599226,0.00261407916405176,3489911.51290409,1335044309.63552
,667235.058,29.9758,-0.019,4.003407e+01,0.5,2377676,968177000,4.10611113034123E-12,-1.00839018980468E-14,0.03921568733789,9.63069754877516E-05,25.499845516668,0.062623229728334,0.00245582780834496,4324113.58877263,1760756016.39463
,667235.869,29.9758,-0.019,3.033521e+01,0.5,2969733,1277177000,4.10791125824139E-12,-9.55184725740518E-15,0.0391985271053679,9.1145674793866E-05,25.5110247034721,0.0593190543876975,0.00232523213305595,5400846.38122542,2322712775.40248
,667236.649,29.9758,-0.019,2.298591e+01,0.5,4100956,1684986000,4.10924496031785E-12,-1.00011707963658E-14,0.0391857845281202,9.537122455338E-05,25.5193072842,0.0621094515461754,0.00243382200208192,7458122.79156566,3064366574.54239
,667237.461,29.9758,-0.019,1.741690e+01,0.5,5362746,2222998000,4.11060467194703E-12,-9.9163961290407E-15,0.0391728266668284,9.45002737367409E-05,25.5277513899221,0.0615829823757373,0.00241239353341748,9752852.30272589,4042811493.07744
,667238.287,29.9758,-0.019,1.319742e+01,0.5,6506796,2932301000,4.11266215097751E-12,-9.1260254773749E-15,0.0391532643867648,8.68813618038338E-05,25.5405287833647,0.0566746082770773,0.00221900684820556,11833456.283771,5332771412.28308
,667239.099,29.9758,-0.019,1.000008e+01,0.5,10071610,3868543000,4.11405183666225E-12,-1.07107832635299E-14,0.0391399662381752,0.000101899468446924,25.5491590345081,0.0665162997085833,0.00260346337109346,18316534.9954402,7035449470.42879
,667326.927,27.9903,-0.019,5.000000e+05,0.5,-237.0271,77874.53,4.08743317415371E-12,1.24409409817748E-14,0.0393947601850827,-0.000119906030403851,25.3838513357436,-0.0772609564249367,-0.00304370504708022,-431.064663148961,141624.978925759
,667327.723,27.9903,-0.019,3.788642e+05,0.5,-326.3753,102807.5,4.08608467670706E-12,1.29717881690117E-14,0.0394077292370932,-0.000125104777881721,25.3754768725403,-0.0805576332166273,-0.00317462539211633,-593.556005851826,186968.833338833
,667328.518,27.9903,-0.019,2.870762e+05,0.5,-142.6966,135653.3,4.08688205387482E-12,4.2990784130497E-15,0.0394003940190584,-4.14461149502442E-05,25.3804287586319,-0.02669821442161,-0.00105192133180689,-259.512358761939,246703.200054108
,667329.33,27.9903,-0.019,2.175258e+05,0.5,-6.940316,179323.9,4.08010352152721E-12,1.57910951926161E-16,0.0394658959806767,-1.52743604912132E-06,25.3383325945956,-0.000980661446241096,-3.87026826875838E-05,-12.621868886247,326123.87591148
,667330.125,27.9903,-0.019,1.648255e+05,0.5,-393.0916,237067.9,4.07306951340355E-12,6.75371660159399E-15,0.0395339431741491,-6.55527845677772E-05,25.29464987028,-0.041942052842026,-0.00165813929258242,-714.888289738542,431138.863264714
,667330.921,27.9903,-0.019,1.248930e+05,0.5,-388.7864,313054.8,4.07062543753965E-12,5.05535711194802E-15,0.0395577278055722,-4.91272026038518E-05,25.2794716261988,-0.0313948700593378,-0.00124191163975125,-707.058722622423,569330.941099838
,667331.716,27.9903,-0.019,9.463495e+04,0.5,-341.4962,413242.7,4.06970661893914E-12,3.36313102562383E-15,0.039566692767948,-3.26971903601001E-05,25.2737655623279,-0.0208857770487557,-0.000826381688049178,-621.05533257442,751535.690536092
,667332.528,27.9903,-0.019,7.170755e+04,0.5,-217.9359,545551.4,4.06835887849124E-12,1.62522074676553E-15,0.03957982088716,-1.58112762369999E-05,25.265395800252,-0.0100929752404341,-0.000399478215984782,-396.344828593717,992156.299728784
,667333.323,27.9903,-0.019,5.433485e+04,0.5,-78.15689,720237,4.06692325352593E-12,4.4132427709805E-16,0.0395937984264669,-4.29654148328889E-06,25.2564802561586,-0.00274071999795589,-0.000108515516420289,-142.138487373893,1309844.8227752
,667334.119,27.9903,-0.019,4.117107e+04,0.5,-281.7682,950098.2,4.06873389721824E-12,1.20665403481258E-15,0.0395761756156556,-1.17370054654426E-05,25.267724748325,-0.00749358468464731,-0.000296567449554162,-512.432182729693,1727877.36314301
,667334.93,27.9903,-0.019,3.119651e+04,0.5,-210.0198,1254003,4.06832503630057E-12,6.81361057715842E-16,0.039580155336349,-6.6288647696289E-06,25.2651856328682,-0.00423140074910335,-0.000167479503637551,-381.948369370474,2280567.83710718
,667335.726,27.9903,-0.019,2.363846e+04,0.5,88.67824,1655027,4.06813687759305E-12,-2.1797542782326E-16,0.0395819869869186,2.12084814429181E-06,25.2640171262637,0.0013536749394946,5.35811439934213E-05,161.272933155081,3009882.22974266
,667336.521,27.9903,-0.019,1.791157e+04,0.5,223.826,2184123,4.06827174957885E-12,-4.16911040550937E-16,0.0395806744566142,4.05617451074236E-06,25.2648547107063,0.00258910847533704,0.000102478660771394,407.056742853368,3972112.24062944
,667337.317,27.9903,-0.019,1.357207e+04,0.5,1221.965,2882203,4.06863581865569E-12,-1.72497584942615E-15,0.0395771260061299,1.67794783296251E-05,25.2671156590641,0.0107124761810075,0.000423969095861742,2222.30255993859,5241661.67211229
,667338.128,27.9903,-0.019,1.028394e+04,0.5,2511.507,3803209,4.06920426441228E-12,-2.68716102494007E-15,0.0395715871528889,2.61317003971095E-05,25.2706458311704,0.0166878559394199,0.000660365233675036,4567.50269885283,6916631.07918925
,667338.924,27.9903,-0.019,7.792469e+03,0.5,4216.703,5018129,4.07009133120295E-12,-3.42007276547842E-15,0.0395629519365021,3.32445056951514E-05,25.2761547093783,0.0212393976702272,0.000840293862513299,7668.62379151673,9126121.38874852
,667339.719,27.9903,-0.019,5.904585e+03,0.5,4916.591,6622786,4.06997490839872E-12,-3.02144777210965E-15,0.0395640897774992,2.93713926017305E-05,25.2754316983763,0.0187638495354299,0.000742375036729256,8941.46130656037,12044399.210882
,667340.53,27.9903,-0.019,4.474074e+03,0.5,8060.101,8737795,4.07114792401083E-12,-3.75539406148434E-15,0.0395526783605388,3.64850150874972E-05,25.2827163811206,0.0233218160401093,0.000922441073520265,14658.3438033525,15890818.6377831
,667341.326,27.9903,-0.019,3.390107e+03,0.5,13250.71,11530660,4.07146563906378E-12,-4.67881374164175E-15,0.0395495733081035,4.5449256723329E-05,25.2846894608819,0.0290564536189777,0.00114917186006699,24098.1425441841,20970007.5172215
,667342.122,27.9903,-0.019,2.568774e+03,0.5,20421.39,15215300,4.07202674890318E-12,-5.46531756388529E-15,0.0395441045140852,5.30745749661785E-05,25.2881740753426,0.033940813863707,0.00134216150848159,37138.9583781077,27671005.4217868
,667342.917,27.9903,-0.019,1.946446e+03,0.5,30702.41,20076090,4.07284783714988E-12,-6.22861544074512E-15,0.0395361111566057,6.04626645196193E-05,25.2932732124049,0.0386810601272096,0.00152930226951563,55836.3327421687,36510985.3396436
,667343.728,27.9903,-0.019,1.474880e+03,0.5,42998.75,26480270,4.07512740347985E-12,-6.61720535479355E-15,0.0395139834635235,6.41629370264043E-05,25.3074298164066,0.0410942882311326,0.00162380330714151,78198.8290983453,48157821.0577759
,667344.524,27.9903,-0.019,1.117550e+03,0.5,52881.01,34918350,4.07846223812302E-12,-6.17650039016178E-15,0.0394816876328671,5.97918148632601E-05,25.3281398667499,0.0383574142986424,0.0015144189230018,96171.0064487431,63503568.9187757
,667345.32,27.9903,-0.019,8.467957e+02,0.5,90097.03,46034060,4.08278605498516E-12,-7.99075505570396E-15,0.0394398144869877,7.71908918967513E-05,25.3549917123349,0.0496243313962746,0.00195718192138603,163853.187621466,83718935.7979703
,667346.131,27.9903,-0.019,6.416440e+02,0.5,136810.8,60725880,4.08458515638842E-12,-9.20226043514932E-15,0.0394223936929035,8.88156617745364E-05,25.3661645243694,0.0571480439889978,0.00225292412394847,248808.264612527,110437924.636568
,667346.927,27.9903,-0.019,4.861923e+02,0.5,200632.7,80102890,4.08657502855504E-12,-1.02355930195724E-14,0.0394031505869812,9.86925751464476E-05,25.3785220644447,0.0635652646714633,0.00250468740890622,364876.704993508,145677541.914441
,667347.722,27.9903,-0.019,3.684033e+02,0.5,258655.5,105647300,4.0891758877654E-12,-1.00114989577387E-14,0.0393780998010535,9.64091093013394E-05,25.3946739672962,0.0621735916805065,0.00244829257349691,470398.72647105,192133379.630841
