Repository: AlexiLJ/BunchOfScripts

ScriptCutter.py:                filters out a threshold values from an CSV file

From_dat_to_csv.py:             converts .dat file from PPMS to .csv 
                    
Convert_all_files_to_csv.py     Converts all files in a rectory from .dat to .csv
                                and removes LCR head

temp_script.py:                 Script for measuring RaspberryPi CPU and GPU temperatures
                                Run in bash with "watch python3 temp_script.py"

File: Scripts/Data_examples/Nb-PrO2/Jan 31 2019 Pr0.994Nb0.006O2 1300C 10h air.dat (part 40 of 45)
Comment,Time Stamp (sec),Temperature (K),Magnetic Field (Oe),Frequency (Hz),AC Voltage (Vrms),Re[Impedance] (Ohm),-Im[Impedance] (Ohm),Re[Cp] (F),Im[Cp] (F),Re[Modulus],Im[Modulus],Re[Permittivity],Im[Permittivity],Loss Factor,Re[Sp.Impedance] (Ohm-cm),-Im[Sp.Impedance] (Ohm-cm)
,667348.518,27.9903,-0.019,2.791500e+02,0.5,351173.2,139357700,4.09118840115342E-12,-1.03095539222873E-14,0.0393587151469898,9.91816451194077E-05,25.4071721142936,0.0640245780055731,0.00251994112991245,638654.217871893,253440134.093165
,667349.329,27.9903,-0.019,2.115173e+02,0.5,467708.2,183828800,4.09310847200531E-12,-1.04139307651813E-14,0.0393402471897304,0.00010009180389941,25.4190961729832,0.0646727809608335,0.00254425965898706,850588.298489949,334316623.496123
,667350.14,27.9903,-0.019,1.602760e+02,0.5,626355.9,242463400,4.09550008111944E-12,-1.05799087171905E-14,0.0393172661797517,0.000101568325955826,25.4339485871071,0.065703540236717,0.00258330081983508,1139109.81083962,440951282.983895
,667350.936,27.9903,-0.019,1.214445e+02,0.5,845814,319839200,4.0973938445601E-12,-1.08355482293689E-14,0.0392990816655893,0.000103926327541773,25.4457092710363,0.0672911173532584,0.00264449761004905,1538222.95845781,581669256.426093
,667351.747,27.9903,-0.019,9.202165e+01,0.5,1113528,421926000,4.0991096470512E-12,-1.08181846273082E-14,0.0392826329920065,0.000103672946797123,25.4563647786617,0.0671832855980754,0.00263915473329446,2025095.74739317,767327402.916328
,667352.543,27.9903,-0.019,6.972812e+01,0.5,1504215,556540900,4.10123826299422E-12,-1.10847991832583E-14,0.0392622312562967,0.000106117694475267,25.4695839478435,0.0688390201297074,0.00270279327179728,2735610.95874107,1012142137.27932
,667353.354,27.9903,-0.019,5.283509e+01,0.5,2006752,734353600,4.1019767843942E-12,-1.12093821233213E-14,0.0392551560933393,0.000107271705348242,25.4741703267827,0.0696127073546202,0.00273267809948777,3649539.9678075,1335517699.0995
,667354.181,27.9903,-0.019,4.003407e+01,0.5,2281994,968536200,4.10459027042757E-12,-9.67093472559322E-15,0.0392302366144084,9.24314079046919E-05,25.4904006449586,0.0600586135338996,0.00235612669923953,4150103.40555131,1761409268.3941
,667354.976,27.9903,-0.019,3.033521e+01,0.5,2865337,1277617000,4.10649807770086E-12,-9.20972473164113E-15,0.0392120313823211,8.79416009374687E-05,25.5022485441508,0.0571943988979104,0.00224271984483613,5210988.65367401,2323512972.72922
,667355.756,27.9903,-0.019,2.298591e+01,0.5,3742225,1685800000,4.1072648732171E-12,-9.11751648485874E-15,0.0392047147914018,8.7028629618136E-05,25.5070105115176,0.0566217655780424,0.00221985110926563,6805723.72970273,3065846939.59686
,667356.583,27.9903,-0.019,1.741690e+01,0.5,5191654,2223636000,4.10942678217566E-12,-9.59452086195286E-15,0.039184069260575,9.14853554776687E-05,25.520436437586,0.0595840667775386,0.00233475892637104,9441699.20948262,4043971779.20121
,667357.41,27.9903,-0.019,1.319742e+01,0.5,8016791,2934106000,4.11012168294597E-12,-1.12299918669421E-14,0.0391773654740059,0.000107043423426325,25.5247519229028,0.06974069835676,0.00273227722515819,14579578.925577,5336054039.95301
,667358.221,27.9903,-0.019,1.000008e+01,0.5,9812668,3870154000,4.11234074798842E-12,-1.04267257744477E-14,0.0391562655233608,9.92796239375968E-05,25.5385328007158,0.0647522407585162,0.00253547223185434,17845615.2313917,7038379283.82284
,667446.83,25.9859,-0.019,5.000000e+05,0.5,-236.3197,77880.41,4.0871248027745E-12,1.24019391687104E-14,0.0393977347287479,-0.000119548174589441,25.3819362822338,-0.0770187466608946,-0.00303439208910174,-429.778164083194,141635.672471852
,667447.625,25.9859,-0.019,3.788642e+05,0.5,-325.5575,102819.1,4.08562390198767E-12,1.29363659424305E-14,0.0394121756992594,-0.000124791302299005,25.3726153610543,-0.0803376534652263,-0.00316631345732456,-592.068730002257,186989.929450174
,667448.421,25.9859,-0.019,2.870762e+05,0.5,-143.8891,135663,4.08658976369356E-12,4.33438537528345E-15,0.0394032113764097,-4.17924756349288E-05,25.3786135728681,-0.0269174783562783,-0.00106063628255309,-261.681075380441,246720.840767902
,667449.216,25.9859,-0.019,2.175258e+05,0.5,-11.79629,179338.3,4.0797758973647E-12,2.68354387324538E-16,0.0394690651561303,-2.59614671607018E-06,25.3362979771032,-0.00166653926386234,-6.57767470752204E-05,-21.4530902806365,326150.064187628
,667450.028,25.9859,-0.019,1.648255e+05,0.5,-394.6463,237093,4.07263822897201E-12,6.77899224482526E-15,0.0395381289031055,-6.58120496199114E-05,25.2919714999122,-0.0420990200982138,-0.0016645210950977,-717.715714247375,431184.510884944
,667450.823,25.9859,-0.019,1.248930e+05,0.5,-393.3743,313086.8,4.07020923901808E-12,5.1139674692522E-15,0.0395617713381735,-4.97069314545169E-05,25.2768869426217,-0.0317588531590376,-0.00125643847009839,-715.402416520974,569389.137269056
,667451.619,25.9859,-0.019,9.463495e+04,0.5,-355.1631,413261.6,4.06952026940158E-12,3.49740560069821E-15,0.0395685023836855,-3.4005753181392E-05,25.2726082910634,-0.0217196514404914,-0.000859414714553687,-645.910370858188,751570.062648536
,667452.43,25.9859,-0.019,7.170755e+04,0.5,-237.1254,545573.9,4.06819097610335E-12,1.76817734954861E-15,0.0395814532649157,-1.72034768122604E-05,25.2643530898097,-0.0109807669174833,-0.000434634794663014,-431.243434506277,992197.218910265
,667453.226,25.9859,-0.019,5.433485e+04,0.5,-110.3711,720295.8,4.06659121026018E-12,6.23124756699605E-16,0.039597030855997,-6.06746263453199E-06,25.2544181950714,-0.00386974062052013,-0.000153230242353211,-200.724225385538,1309951.75823613
,667454.021,25.9859,-0.019,4.117107e+04,0.5,-298.2089,950128.2,4.06860538526915E-12,1.27697960809414E-15,0.0395774252604486,-1.24218399703857E-05,25.2669266610972,-0.00793032183023983,-0.000313861750445887,-542.331737706458,1727931.92205165
,667454.817,25.9859,-0.019,3.119651e+04,0.5,-218.6452,1254101,4.0680071130833E-12,7.09233330362961E-16,0.0395832485149323,-6.90110867322255E-06,25.2632112603611,-0.00440449364019637,-0.000174344171641678,-397.634783057031,2280746.06287541
,667455.628,25.9859,-0.019,2.363846e+04,0.5,4.618951,1655131,4.06788126824368E-12,-1.13521795264758E-17,0.0395844742736195,1.10467840328414E-07,25.2624297364648,7.04995103672604E-05,2.79068605445732E-06,8.40016418762479,3010071.36729262
,667456.424,25.9859,-0.019,1.791157e+04,0.5,469.0331,2184228,4.06807603514406E-12,-8.73563709374354E-16,0.0395825772664917,8.49981729072794E-06,25.2636392813879,0.0054250211284862,0.000214736327892509,852.997801758589,3972303.19680969
,667457.219,25.9859,-0.019,1.357207e+04,0.5,1199.553,2882428,4.06831825092084E-12,-1.69307381237167E-15,0.0395802156057699,1.64717267423672E-05,25.2651434941804,0.010514357574196,0.000416160611817537,2181.54341792279,5242070.8639271
,667458.03,25.9859,-0.019,1.028394e+04,0.5,2420.282,3803598,4.06878822733143E-12,-2.58902620845372E-15,0.0395756346158084,2.51825235209446E-05,25.2680621501754,0.0160784173293158,0.000636313827065847,4401.59815082535,6917338.5263713
,667458.826,25.9859,-0.019,7.792469e+03,0.5,4253.591,5018659,4.06966145566669E-12,-3.44926310810731E-15,0.0395671304589208,3.35353308554917E-05,25.2734850885574,0.0214206760633313,0.000847555293156997,7735.70942558237,9127085.26280119
,667459.622,25.9859,-0.019,5.904585e+03,0.5,8264.706,6622936,4.06987863455108E-12,-5.07876723710543E-15,0.0395649858676743,4.93728123132223E-05,25.2748338167885,0.0315402520414836,0.00124789156953955,15030.4446534392,12044672.0054252
,667460.417,25.9859,-0.019,4.474074e+03,0.5,7888.038,8739231,4.07047911455164E-12,-3.67401822125879E-15,0.0395591785869834,3.57061512555179E-05,25.2785629285355,0.0228164543271232,0.00090260092678635,14345.4248200995,15893430.1908767
,667461.228,25.9859,-0.019,3.390107e+03,0.5,12701.17,11531440,4.07119067776301E-12,-4.48416545554443E-15,0.0395522486681593,4.35643626655964E-05,25.2829818912447,0.0278476453164237,0.00110143832860423,23098.7324556884,20971426.0488461
,667462.024,25.9859,-0.019,2.568774e+03,0.5,19515.25,15216470,4.07171428676847E-12,-5.22200761640895E-15,0.0395471453086986,5.07195445123331E-05,25.2862336173492,0.0324298060326064,0.0012825083610062,35491.0247288929,27673133.2192238
,667462.82,25.9859,-0.019,1.946446e+03,0.5,28914.38,20077340,4.07259534287485E-12,-5.86514793942394E-15,0.0395385727982374,5.69414732502364E-05,25.2917051678969,0.0364238476846303,0.00144014994018132,52584.5672282244,36513258.6275036
,667463.631,25.9859,-0.019,1.474880e+03,0.5,40786.5,26484100,4.0745391584831E-12,-6.27494199868868E-15,0.0395196986075408,6.08618071694511E-05,25.3037766867014,0.0389687581542188,0.0015400372298851,74175.5642436039,48164786.4117791
,667464.426,25.9859,-0.019,1.117550e+03,0.5,49781.15,34924570,4.077736938946E-12,-5.81236745987744E-15,0.0394887204994566,5.62868467239975E-05,25.3236356006986,0.0360960693970954,0.00142539049156511,90533.5071640244,63514880.7991674
,667465.222,25.9859,-0.019,8.467957e+02,0.5,87128.55,46042650,4.08202536414924E-12,-7.72459775971941E-15,0.0394471739944142,7.46476380427934E-05,25.3502676563642,0.0479714365487414,0.0018923443806992,158454.619983991,83734557.8321446
,667466.018,25.9859,-0.019,6.416440e+02,0.5,132679.9,60735350,4.08394951712522E-12,-8.92162494391194E-15,0.0394285414847226,8.61339391530443E-05,25.3622170659345,0.0554052363917634,0.00218455808684728,241295.684755616,110455147.065396
,667466.829,25.9859,-0.019,4.861923e+02,0.5,188522.9,80115450,4.08593736884405E-12,-9.61478418947718E-15,0.0394093289354949,9.27356830420775E-05,25.3745620585884,0.0597099064601779,0.00235314037429734,342853.455931264,145700383.910859
,667467.624,25.9859,-0.019,3.684033e+02,0.5,247977.2,105665400,4.08847742004284E-12,-9.59490223749163E-15,0.0393848462451784,9.2428968179838E-05,25.3903363304281,0.0595864352027989,0.00234681551387682,450978.846666152,192166296.839055
,667468.42,25.9859,-0.019,2.791500e+02,0.5,342040.6,139386900,4.09033268654856E-12,-1.00372405606745E-14,0.0393669620862138,9.66023301482837E-05,25.4018579399964,0.0623334526480691,0.00245389344335802,622045.394903235,253493238.097576
,667469.231,25.9859,-0.019,2.115173e+02,0.5,471195,183862300,4.09236231455299E-12,-1.04877436038046E-14,0.0393474163508241,0.000100837995866616,25.4144623724938,0.0651311747846471,0.00256276028310317,856929.498578327,334377547.610772
,667470.027,25.9859,-0.019,1.602760e+02,0.5,631253.4,242536800,4.09426022940504E-12,-1.0656179558305E-14,0.0393291685424901,0.000102362492461432,25.426248837593,0.0661771987920044,0.00260271183589459,1148016.55267535,441084770.447038
,667470.838,25.9859,-0.019,1.214445e+02,0.5,825790,319963000,4.09580984329605E-12,-1.05708435365822E-14,0.0393142931415754,0.000101465951167421,25.435872277772,0.065647243488345,0.00258089216565665,1501806.70556987,581894402.855754
,667471.649,25.9859,-0.019,9.202165e+01,0.5,1079198,422052900,4.09787890349007E-12,-1.04783611648887E-14,0.0392944477797339,0.000100476716200726,25.4487215927655,0.0650729077930026,0.00255702069574691,1962662.16960437,767558187.099881
,667472.445,25.9859,-0.019,6.972812e+01,0.5,1497839,556710700,4.09998763296202E-12,-1.10310819895651E-14,0.0392742101187079,0.000105667887486257,25.4618172626255,0.0685054246430573,0.0026905159178726,2724015.37202445,1012450940.70223
,667473.256,25.9859,-0.019,5.283509e+01,0.5,1700797,734474400,4.10131076082261E-12,-9.49726367328095E-15,0.0392616135041236,9.09167623309578E-05,25.470034175167,0.0589800784275416,0.00231566546090647,3093120.93802677,1335737389.6383
,667474.083,25.9859,-0.019,4.003407e+01,0.5,2301048,968857600,4.10322828440973E-12,-9.74521460881809E-15,0.0392432548145003,9.32031838367128E-05,25.4819424147869,0.0605199078065349,0.00237501156000634,4184755.58705984,1761993776.16868
,667474.879,25.9859,-0.019,3.033521e+01,0.5,2975637,1278286000,4.10434731629781E-12,-9.55423726398198E-15,0.0392325640215978,9.13268776373482E-05,25.4888918468331,0.0593338968497151,0.00232783352082398,5411583.57444607,2324729636.39193
,667475.659,25.9859,-0.019,2.298591e+01,0.5,4135158,1686405000,4.10578693248974E-12,-1.00676158337887E-14,0.0392187845816787,9.61666211931329E-05,25.4978321773142,0.0625220897178782,0.00245205511131668,7520323.58467759,3066947210.92113
,667476.485,25.9859,-0.019,1.741690e+01,0.5,5609808,2225912000,4.10522118755002E-12,-1.03460975365098E-14,0.0392241760683606,9.88539064894289E-05,25.4943187778697,0.0642515218187617,0.00252022901174889,10202166.7389524,4048110981.73682
,667477.312,25.9859,-0.019,1.319742e+01,0.5,6709019,2935069000,4.10878235185219E-12,-9.39190828748523E-15,0.0391902238380021,8.95815247762178E-05,25.5164343847498,0.0583257985074761,0.00228581304221468,12201225.1565116,5337805380.92041
,667478.108,25.9859,-0.019,1.000008e+01,0.5,10130740,3870873000,4.11157516543311E-12,-1.07606989409004E-14,0.0391635400025964,0.000102497715953456,25.5337783661009,0.066826286949893,0.00261717188861531,18424070.6043727,7039686878.99995
,667567.918,23.9735,-0.019,5.000000e+05,0.5,-237.3225,77886.12,4.08682485234519E-12,1.24527385755086E-14,0.0394006232737016,-0.000120055465811791,25.3800735246593,-0.0773342220546606,-0.00304704483931155,-431.601886536052,141646.056850797
,667568.729,23.9735,-0.019,3.788642e+05,0.5,-326.9256,102824.9,4.08539310565301E-12,1.29892622536124E-14,0.0394143989303425,-0.000125315716513622,25.3711820654876,-0.0806661510924763,-0.00317943999945538,-594.55679809934,187000.477505845
,667569.524,23.9735,-0.019,2.870762e+05,0.5,-141.4055,135671.3,4.08633991514479E-12,4.25905065309322E-15,0.0394056221048649,-4.10711159733081E-05,25.3770619588971,-0.0264496333036451,-0.00104226538700521,-257.164325197036,246735.935399293
,667570.32,23.9735,-0.019,2.175258e+05,0.5,-10.33586,179350.2,4.07950520573708E-12,2.35099791780381E-16,0.0394716841275121,-2.27473290303656E-06,25.3346169230675,-0.00146002097388493,-5.7629486892125E-05,-18.7971080490578,326171.705888056
,667571.131,23.9735,-0.019,1.648255e+05,0.5,-400.6488,237108.9,4.07236478255761E-12,6.88117596300252E-15,0.0395407804206516,-6.68130391840946E-05,25.2902733380499,-0.0427336032707404,-0.00168972484794961,-728.632042551403,431213.427106524
,667571.927,23.9735,-0.019,1.248930e+05,0.5,-389.5617,313102.6,4.07000396987987E-12,5.0638917259491E-15,0.0395637678323953,-4.92251698171565E-05,25.2756121765115,-0.0314478718733812,-0.00124419822767361,-708.468706684749,569417.871627607
,667572.722,23.9735,-0.019,9.463495e+04,0.5,-352.81,413294.1,4.06920029674523E-12,3.47368751863306E-15,0.039571614156779,-3.37804512347338E-05,25.2706211910928,-0.0215723569787941,-0.000853653608894973,-641.630951927375,751629.168132898
,667573.518,23.9735,-0.019,7.170755e+04,0.5,-232.8392,545637.9,4.06771382979971E-12,1.73580910336232E-15,0.0395860964727542,-1.68925124773021E-05,25.2613899072154,-0.0107797530502997,-0.000426728421907642,-423.448421365631,992313.6112487
,667574.329,23.9735,-0.019,5.433485e+04,0.5,-24.10422,720370.6,4.06616904488152E-12,1.36057514305851E-16,0.0396011428581883,-1.32508830830298E-06,25.2517964560106,-0.000844946833159072,-3.346086028497E-05,-43.8366645618516,1310087.79178168
,667575.125,23.9735,-0.019,4.117107e+04,0.5,-326.8173,950212.8,4.06824306589866E-12,1.39923627059194E-15,0.0395809492587649,-1.3613517906922E-05,25.2646765787975,-0.00868956236419444,-0.00034394116770475,-594.359840439144,1728085.77817402
,667575.92,23.9735,-0.019,3.119651e+04,0.5,-199.1033,1254217,4.0676308924448E-12,6.4572457068251E-16,0.0395869098283574,-6.28430676958484E-06,25.2608748481557,-0.00401009039357209,-0.000158747090814428,-362.095291830962,2280957.02398882
,667576.716,23.9735,-0.019,2.363846e+04,0.5,-39.91857,1655228,4.06764287912356E-12,9.80979581092729E-17,0.0395867941467924,-9.54701233439938E-07,25.2609492880447,-0.000609209711545033,-2.41166594571866E-05,-72.5971204576955,3010247.77443056
,667577.527,23.9735,-0.019,1.791157e+04,0.5,327.9027,2184340,4.06786754424106E-12,-6.10648869223204E-16,0.0395846069303609,5.94225234666035E-06,25.2623445074158,0.00379226263874297,0.000150115229314118,596.333781753795,3972506.88340195
,667578.323,23.9735,-0.019,1.357207e+04,0.5,1128.218,2882611,4.06806005873213E-12,-1.59218797935019E-15,0.0395827284801438,1.54921863409287E-05,25.2635400643859,0.00988783455150951,0.000391387530263362,2051.81142632465,5242403.67326981
,667579.118,23.9735,-0.019,1.028394e+04,0.5,2311.271,3803686,4.06869423919806E-12,-2.47230055344357E-15,0.03957655023724,2.40482870676959E-05,25.2674784633717,0.015353525557976,0.000607639799920393,4203.34744449459,6917498.56583665
,667579.93,23.9735,-0.019,7.792469e+03,0.5,3934.933,5019146,4.06926700474516E-12,-3.19024252786886E-15,0.0395709699691432,3.10230297292788E-05,25.271035462319,0.0198121017768459,0.000783984566298729,7156.18833525252,9127970.93575147
,667580.725,23.9735,-0.019,5.904585e+03,0.5,4933.8,6623198,4.06972171772326E-12,-3.03164619431625E-15,0.0395665510385136,2.94741980405566E-05,25.2738593290698,0.0188271839612472,0.000744927148486275,8972.75811518745,12045148.4865607
,667581.521,23.9735,-0.019,4.474074e+03,0.5,7848.774,8739484,4.07036131105664E-12,-3.65551856709472E-15,0.0395603238218653,3.55284180444334E-05,25.2778313431427,0.0227015674406457,0.000898082083564659,14274.0181204695,15893890.3043396
,667582.316,23.9735,-0.019,3.390107e+03,0.5,11403.83,11532480,4.07082449553002E-12,-4.02541261782896E-15,0.0395558158149003,3.91145529031426E-05,25.2807078197265,0.0249986901564826,0.000988844550348234,20739.3506377879,20973317.4243457
,667583.128,23.9735,-0.019,2.568774e+03,0.5,18363.12,15218670,4.07112645171497E-12,-4.9122941471243E-15,0.0395528630421598,4.77251934884418E-05,25.282583033481,0.0305064178508224,0.00120661792390531,33395.7262151204,27677134.2058575
,667583.923,23.9735,-0.019,1.946446e+03,0.5,27221.57,20079460,4.07216631766517E-12,-5.52060466107976E-15,0.0395427477424448,5.36077999937898E-05,25.2890408277896,0.0342841587934403,0.00135569233435561,49505.9716903083,36517114.1237143
,667584.719,23.9735,-0.019,1.474880e+03,0.5,39823.23,26488100,4.07392431118168E-12,-6.12489475827936E-15,0.0395256674263577,5.94244111439987E-05,25.2999583508832,0.038036932071294,0.00150343852522453,72423.7322460327,48172060.9329313
,667585.53,23.9735,-0.019,1.117550e+03,0.5,49457.84,34928900,4.07723154702241E-12,-5.77318683083598E-15,0.0394936163696065,5.59212846505152E-05,25.320497006645,0.035852749146842,0.00141595755949944,89945.5258055945,63522755.4683146
,667586.326,23.9735,-0.019,8.467957e+02,0.5,84814.06,46047320,4.08161214472329E-12,-7.51787720413023E-15,0.0394511750304657,7.26646920190886E-05,25.3477014736205,0.046687656820109,0.00184188916966286,154245.418368599,83743050.8355898
,667587.121,23.9735,-0.019,6.416440e+02,0.5,125909,60745290,4.08328318764166E-12,-8.46357146163553E-15,0.0394349943939815,8.17383653802924E-05,25.3580790145388,0.0525606243816034,0.00207273683276514,228981.92093825,110473224.250459
,667587.917,23.9735,-0.019,4.861923e+02,0.5,184090.9,80134290,4.0849778042905E-12,-9.38433772198969E-15,0.0394185964582654,9.0555552420055E-05,25.3686029534639,0.0582787836448769,0.00229727997839626,334793.286494621,145734646.905485
,667588.728,23.9735,-0.019,3.684033e+02,0.5,237075.4,105692300,4.08743879819453E-12,-9.16841802153505E-15,0.0393948727284359,8.83655215190041E-05,25.3838862622635,0.0569378752206227,0.00224307163341133,431152.502991874,192215217.993803
,667589.524,23.9735,-0.019,2.791500e+02,0.5,328522.1,139417100,4.0894485721708E-12,-9.6363662188609E-15,0.0393754914548632,9.27843079599541E-05,25.3963673969165,0.0598439355689262,0.00235639745770067,597460.241354214,253548160.732275
,667590.319,23.9735,-0.019,2.115173e+02,0.5,448705.5,183912900,4.0912388990689E-12,-9.98168913559712E-15,0.0393582449941477,9.60251347198675E-05,25.4074857173605,0.0619884661845423,0.00243977176152407,816029.412715197,334469570.303348
,667591.13,23.9735,-0.019,1.602760e+02,0.5,605656,242598100,4.09322790249744E-12,-1.02189095401612E-14,0.0393391087991095,9.82116812903047E-05,25.4198378623829,0.0634616566262447,0.00249654057472008,1101464.34573999,441196252.483695
,667591.926,23.9735,-0.019,1.214445e+02,0.5,788697.6,320041300,4.09481018657746E-12,-1.00910943887842E-14,0.0393239139700867,9.69083570489617E-05,25.4296641915598,0.0626678966642405,0.00246436194328669,1434349.34347336,582036801.607309
,667592.737,23.9735,-0.019,9.202165e+01,0.5,1064234,422158200,4.09685750974937E-12,-1.03279174845606E-14,0.0393042515397631,9.90835209008571E-05,25.4423785149061,0.0641386197317322,0.00252093646410279,1935448.18597397,767749688.869213
,667593.548,23.9735,-0.019,6.972812e+01,0.5,1401074,556879700,4.09874710783019E-12,-1.03121877226914E-14,0.0392861325436048,9.88414173966093E-05,25.4541133310423,0.0640409344804214,0.0025159365658328,2548035.61220117,1012758289.22091
,667594.36,23.9735,-0.019,5.283509e+01,0.5,1712690,734562900,4.10081633244042E-12,-9.56136925021312E-15,0.0392663443058984,9.15525072519579E-05,25.4669636670963,0.0593781880394438,0.00233157705078762,3114749.90804256,1335898338.41879
,667595.187,23.9735,-0.019,4.003407e+01,0.5,2262322,969209700,4.10173842880672E-12,-9.57424702387407E-15,0.0392575165078804,9.16346000882379E-05,25.4726900866076,0.0594581618220641,0.00233419248693033,4114327.31052477,1762634115.8931
,667595.982,23.9735,-0.019,3.033521e+01,0.5,2928928,1278566000,4.10344918537785E-12,-9.40014611340391E-15,0.0392411576523863,8.98933065641417E-05,25.4833142579696,0.0583769572028088,0.00229079140224283,5326637.17232148,2325238852.87258
,667596.762,23.9735,-0.019,2.298591e+01,0.5,3747603,1686825000,4.1047690582625E-12,-9.11952623244956E-15,0.0392285520393916,8.71536995885643E-05,25.4915109564008,0.0566342465488361,0.00222169045395936,6815504.32339187,3067711035.64211
,667597.589,23.9735,-0.019,1.741690e+01,0.5,5000406,2225520000,4.10594962645394E-12,-9.22544625427677E-15,0.0392172683932059,8.81152558399823E-05,25.4988425423097,0.0572920329817843,0.00224684837700852,9093889.80415339,4047398078.6639
,667598.416,23.9735,-0.019,1.319742e+01,0.5,6653199,2936302000,4.10705738198726E-12,-9.30594675438025E-15,0.0392066873507823,8.88361936461363E-05,25.5057219457338,0.0577919586417317,0.00226584288673304,12099709.2138325,5340047752.06557
,667599.211,23.9735,-0.019,1.000008e+01,0.5,9308679,3872747000,4.10959000378691E-12,-9.87796366942152E-15,0.0391825001890878,9.41805175183553E-05,25.5214500793847,0.0613443084207454,0.0024036372631623,16929045.571147,7043094992.15976
,667686.931,21.9879,-0.019,5.000000e+05,0.5,-237.4934,77894.24,4.08639877900982E-12,1.24591078850361E-14,0.0394047309768583,-0.000120141919810494,25.3774275163351,-0.0773737768557467,-0.00304892120392984,-431.91269045228,141660.824128736
,667687.726,21.9879,-0.019,3.788642e+05,0.5,-328.5973,102834.6,4.08500733041074E-12,1.30532172950853E-14,0.0394181170926711,-0.000125956505375968,25.3687863171092,-0.0810633258463496,-0.00319539629657722,-597.597002351876,187018.118219639
,667688.538,21.9879,-0.019,2.870762e+05,0.5,-136.761,135672.8,4.08629502342846E-12,4.11907024620336E-15,0.0394060577786821,-3.97221246106098E-05,25.3767831715494,-0.0255803244520956,-0.00100802076761149,-248.717696824182,246738.663344725
,667689.333,21.9879,-0.019,2.175258e+05,0.5,-6.45431,179360.8,4.0792641203234E-12,1.46792583465531E-16,0.0394740169927766,-1.42047505707294E-06,25.3331197300763,-0.000911613953578646,-3.59850647410137E-05,-11.7380036544723,326190.983369109
,667690.129,21.9879,-0.019,1.648255e+05,0.5,-398.8896,237121.6,4.07214677381227E-12,6.85022789044637E-15,0.0395428982994463,-6.65196712805026E-05,25.2889194562013,-0.0425414089914894,-0.00168221536966687,-725.432708148663,431236.523711182
,667690.94,21.9879,-0.019,1.248930e+05,0.5,-398.23,313133.9,4.06959686135723E-12,5.17553531603666E-15,0.0395677229127209,-5.03204996186387E-05,25.27308394381,-0.0321412029133334,-0.0012717562678458,-724.233139610664,569474.794755623
,667691.736,21.9879,-0.019,9.463495e+04,0.5,-343.1722,413314.9,4.06899567502302E-12,3.37845598498417E-15,0.0395736056915589,-3.28576621048619E-05,25.2693504455771,-0.0209809483882136,-0.000830292350941135,-624.103356937194,751666.995642889
,667692.531,21.9879,-0.019,7.170755e+04,0.5,-226.9693,545670.4,4.06747159468389E-12,1.69184764395372E-15,0.0395884543517347,-1.6466650513378E-05,25.2598855743232,-0.0105067428009367,-0.000415945779723437,-412.773243437799,992372.716733062
,667693.327,21.9879,-0.019,5.433485e+04,0.5,-82.59274,720366.7,4.06619100985265E-12,4.66204027569705E-16,0.0396009284623521,-4.54039475762782E-06,25.2519328632711,-0.0028952286737763,-0.000114653745099544,-150.205658537145,1310080.69912356
,667694.138,21.9879,-0.019,4.117107e+04,0.5,-306.0281,950279.2,4.06795885999798E-12,1.31004626935257E-15,0.03958371513924,-1.27475473892335E-05,25.2629115981791,-0.00813567300732111,-0.000322040196186552,-556.551971654788,1728206.53522515
,667694.934,21.9879,-0.019,3.119651e+04,0.5,-198.0347,1254166,4.06779630160237E-12,6.42311161559901E-16,0.0395853001129722,-6.25057849780844E-06,25.2619020750941,-0.00398889237857719,-0.000157901505861266,-360.15190350515,2280864.27384413
,667695.729,21.9879,-0.019,2.363846e+04,0.5,-4.460932,1655350,4.06734309444708E-12,1.09609091521418E-17,0.0395897119254222,-1.06688623432445E-07,25.2590875598313,-6.80696360204509E-05,-2.69485728093757E-06,-8.11278604813721,3010469.6473257
,667696.54,21.9879,-0.019,1.791157e+04,0.5,585.6118,2184571,4.06743720085142E-12,-1.09034644357064E-15,0.0395887931120913,1.06124563560532E-05,25.2596719811235,0.00677128918047311,0.000268067185731203,1065.01135652023,3972926.98699849
,667697.336,21.9879,-0.019,1.357207e+04,0.5,1105.231,2882942,4.06759301672085E-12,-1.55938964344874E-15,0.0395872736245032,1.51765391101463E-05,25.2606396316506,0.00968414973340734,0.000383369141661539,2010.00657189321,5243005.63989516
,667698.132,21.9879,-0.019,1.028394e+04,0.5,2181.988,3804141,4.06820776057212E-12,-2.33345202374866E-15,0.0395812844162332,2.27031247319192E-05,25.2644573250208,0.0144912459106294,0.000573582314640809,3968.22946496445,6918326.04261772
,667698.927,21.9879,-0.019,7.792469e+03,0.5,3680.66,5019512,4.0689706053827E-12,-2.98365605031085E-15,0.0395738555148135,2.90183402368902E-05,25.269194757644,0.0185291547020248,0.000733270485258328,6693.75975601885,9128636.5544369
,667699.738,21.9879,-0.019,5.904585e+03,0.5,7203.446,6625361,4.06839051266811E-12,-4.42337124949373E-15,0.039579472658839,4.30329145847937E-05,25.2655922553887,0.0274701000397881,0.00108725335872264,13100.4050739419,12049082.1838738
,667700.534,21.9879,-0.019,4.474074e+03,0.5,7542.146,8740405,4.0699326582417E-12,-3.51196841778236E-15,0.0395644928389651,3.41404295804862E-05,25.275169315688,0.0218100897102181,0.000862905780681788,13716.3751525049,15895565.2628349
,667701.33,21.9879,-0.019,3.390107e+03,0.5,11338.19,11533480,4.07047158472668E-12,-4.00154855405586E-15,0.0395592457636897,3.88894110646057E-05,25.2785161666804,0.0248504891165454,0.000983067556366335,20619.9757456802,20975136.0546338
,667702.141,21.9879,-0.019,2.568774e+03,0.5,17469.61,15219280,4.0709638411445E-12,-4.6728984964398E-15,0.0395544484137104,4.54029880226028E-05,25.2815731863788,0.0290197186563684,0.00114786047697394,31770.7618664437,27678243.5703332
,667702.936,21.9879,-0.019,1.946446e+03,0.5,26752.34,20082620,4.07152582037519E-12,-5.42373669697758E-15,0.0395489707724897,5.26837391115157E-05,25.2850631999491,0.0336825876128974,0.00133211403691351,48652.615800246,36522860.9954246
,667703.732,21.9879,-0.019,1.474880e+03,0.5,37089.5,26491340,4.07342727611774E-12,-5.70304790008995E-15,0.0395305021695994,5.53451263778789E-05,25.2968716547504,0.0354171710920952,0.00140006130305224,67452.0880686782,48177953.2950646
,667704.528,21.9879,-0.019,1.117550e+03,0.5,44961.57,34933860,4.07665407159333E-12,-5.24685126137589E-15,0.039499224571903,5.08374153481847E-05,25.3169107583035,0.0325840904853691,0.00128704843953688,81768.4730003382,63531775.8745434
,667705.339,21.9879,-0.019,8.467957e+02,0.5,81964.14,46054660,4.0809625532875E-12,-7.26294768113398E-15,0.0394574635967649,7.02230147891689E-05,25.3436673691514,0.0451044888912122,0.00177971436549526,149062.467538076,83756399.5819041
,667706.134,21.9879,-0.019,6.416440e+02,0.5,118990.1,60755060,4.0826284360574E-12,-7.99591615693102E-15,0.0394413369416133,7.72467120733032E-05,25.3540128644224,0.0496563829603479,0.00195852164412314,216398.999838252,110490992.268373
,667706.93,21.9879,-0.019,4.861923e+02,0.5,175928.6,80151350,4.08411020504041E-12,-8.96443778699263E-15,0.0394269883870587,8.65404621276059E-05,25.3632149729282,0.0556711134832576,0.00219495491966137,319949.08049446,145765672.7382
,667707.741,21.9879,-0.019,3.684033e+02,0.5,232590.3,105711900,4.08668172580707E-12,-8.99163224395726E-15,0.0394021782701402,8.66937824833855E-05,25.3791846776467,0.0558399969911547,0.00220022816731134,422995.764286936,192250863.147449
,667708.537,21.9879,-0.019,2.791500e+02,0.5,319699.1,139448100,4.08854068017433E-12,-9.37339967891368E-15,0.0393842467670531,9.02924331389583E-05,25.3907291896394,0.0582108560121755,0.00229260276762466,581414.466322738,253604538.271205
,667709.332,21.9879,-0.019,2.115173e+02,0.5,438137.3,183957200,4.09025480420615E-12,-9.74190298736288E-15,0.039367725407176,9.3763489099864E-05,25.4013742736667,0.0604993419151507,0.00238173499053041,796809.764105014,334550135.625108
,667710.144,21.9879,-0.019,1.602760e+02,0.5,578537,242656600,4.09224334543914E-12,-9.75664452704077E-15,0.0393485950146436,9.38141312207739E-05,25.4137235483539,0.0605908900911576,0.00238417994812422,1052144.91095833,441302642.355546
,667710.939,21.9879,-0.019,1.214445e+02,0.5,767025.3,320121100,4.093790788862E-12,-9.80891640058751E-15,0.0393337191056577,9.42454517903782E-05,25.4233335094524,0.0609155098245251,0.00239604730834675,1394935.44228163,582181928.304295
,667711.75,21.9879,-0.019,9.202165e+01,0.5,1030603,422258600,4.0958850348326E-12,-9.99679202401936E-15,0.0393135990944347,9.59523693952514E-05,25.4363392336106,0.0620822584150489,0.00244069155725899,1874285.83075652,767932279.350134
,667712.562,21.9879,-0.019,6.972812e+01,0.5,1366517,557056900,4.09744457424337E-12,-1.00514465708285E-14,0.0392986334530233,9.64035284193143E-05,25.4460243134317,0.0624216750689522,0.00245310129001185,2485189.20533698,1013080550.50796
,667713.357,21.9879,-0.019,5.283509e+01,0.5,1683930,734684400,4.10013890060786E-12,-9.3977045094473E-15,0.0392728391354538,9.0015130313594E-05,25.4627566676922,0.0583617943098111,0.002292045400719,3062446.10095821,1336119301.99879
,667714.2,21.9879,-0.019,4.003407e+01,0.5,2169194,969492200,4.10054503812829E-12,-9.17478004819188E-15,0.0392689590764118,8.78624814256349E-05,25.4652788702583,0.0569773847934941,0.00223745379282061,3944961.90905913,1763147878.94948
,667714.995,21.9879,-0.019,3.033521e+01,0.5,2775844,1279010000,4.10202690449423E-12,-8.90265656302835E-15,0.0392547846954937,8.51949230797867E-05,25.4744815835333,0.055287438610145,0.00217030672160499,5048233.97330544,2326046324.72048
,667715.775,21.9879,-0.019,2.298591e+01,0.5,3763986,1687424000,4.10331178868709E-12,-9.15289110872736E-15,0.0392424822945583,8.75347002069221E-05,25.4824609945587,0.0568414497062178,0.00223061068231814,6845298.94340102,3068800395.18466
,667716.586,21.9879,-0.019,1.741690e+01,0.5,5091629,2226335000,4.1044458040625E-12,-9.38686913015918E-15,0.0392316300137443,8.97227529079185E-05,25.4895034773285,0.0582945042416198,0.00228700038403924,9259790.71492029,4048880262.34866
,667717.429,21.9879,-0.019,1.319742e+01,0.5,6636105,2936606000,4.10663232838782E-12,-9.28011565990674E-15,0.039210746481265,8.86079476709013E-05,25.5030822701922,0.0576315419122054,0.00225978731910239,12068621.5476886,5340600615.67314
,667718.224,21.9879,-0.019,1.000008e+01,0.5,8831189,3873509000,4.10878394298897E-12,-9.36759087450185E-15,0.0391902097206281,8.93495146113006E-05,25.5164442660561,0.0581747820700838,0.00227989376041207,16060667.7949054,7044480788.43926
,667807.519,19.9804,-0.019,5.000000e+05,0.5,-238.9547,77898.73,4.08616277888648E-12,1.25343224591721E-14,0.039407002354589,-0.000120881154616258,25.3759619041059,-0.0778408757627635,-0.00306750443813397,-434.570254892209,141668.98977873
,667808.331,19.9804,-0.019,3.788642e+05,0.5,-329.1505,102840.3,4.08478077993571E-12,1.307374284309E-14,0.0394203019921838,-0.000126168555623411,25.3673793892566,-0.0811907939753532,-0.00320059840354414,-598.603068627226,187028.484412281
,667809.126,19.9804,-0.019,2.870762e+05,0.5,-142.7754,135686.3,4.08588808847959E-12,4.29936040844145E-15,0.0394099788430371,-4.14690023481085E-05,25.3742560167789,-0.026699965674486,-0.00105224624741039,-259.655666828638,246763.214853613
,667809.922,19.9804,-0.019,2.175258e+05,0.5,-9.70715,179374,4.07896392362987E-12,2.2074054573831E-16,0.0394769220702757,-2.13636538224312E-06,25.3312554431472,-0.00137084692472123,-5.41168173759854E-05,-17.6537170006571,326214.989288912
,667810.717,19.9804,-0.019,1.648255e+05,0.5,-394.5983,237139.9,4.07183277605433E-12,6.77548692276297E-15,0.039545950046056,-6.58040450386401E-05,25.2869694616527,-0.0420772512838205,-0.00166398948468815,-717.628419993549,431269.804645454
,667811.529,19.9804,-0.019,1.248930e+05,0.5,-400.1894,313150.3,4.06938366819639E-12,5.20045552741068E-15,0.0395697952231791,-5.05680901742291E-05,25.2717599677913,-0.0322959628601807,-0.00127794672398526,-727.796563797072,569504.620292347
,667812.324,19.9804,-0.019,9.463495e+04,0.5,-340.3869,413362.3,4.06852913177566E-12,3.35026686934152E-15,0.0395781440929322,-3.2590978363403E-05,25.2664531102745,-0.0208058878330261,-0.000823458985011454,-619.037925995885,751753.198718543
,667813.12,19.9804,-0.019,7.170755e+04,0.5,-233.0699,545681.4,4.0673895631336E-12,1.73725195460317E-15,0.039589252403082,-1.69092497905574E-05,25.2593761405078,-0.01078871347114,-0.000427117178632074,-423.867979373085,992392.72166623
,667813.931,19.9804,-0.019,5.433485e+04,0.5,-68.8465,720438.8,4.06578409032534E-12,3.88534049491204E-16,0.0396048920366569,-3.78471870143821E-06,25.2494058042718,-0.00241288117284049,-9.55618992203085E-05,-125.206330126323,1310211.82236732
,667814.727,19.9804,-0.019,4.117107e+04,0.5,-296.2143,950353.6,4.0676404198094E-12,1.26783679212195E-15,0.0395868142583267,-1.23387552535817E-05,25.2609340151675,-0.00787354294932857,-0.000311688512570479,-538.704297733911,1728341.84131858
,667815.522,19.9804,-0.019,3.119651e+04,0.5,-232.9024,1254317,4.06730656421204E-12,7.55220139997097E-16,0.0395900661330342,-7.35110934360483E-06,25.2588606991058,-0.004690081756117,-0.000185680653295778,-423.563358799836,2281138.88701763
,667816.318,19.9804,-0.019,2.363846e+04,0.5,-96.11848,1655460,4.06707281888081E-12,2.36140321964976E-16,0.0395923427094327,-2.29879054816773E-06,25.2574090896272,-0.001466482893234,-5.80614934821741E-05,-174.803978969452,3010669.69665739
,667817.129,19.9804,-0.019,1.791157e+04,0.5,503.8899,2184551,4.06747451493158E-12,-9.3820621563947E-16,0.0395884306721147,9.13149217964185E-06,25.2599037096982,0.00582646518863119,0.000230660625455757,916.389433983135,3972890.61439273
,667817.925,19.9804,-0.019,1.357207e+04,0.5,1160.18,2883158,4.06728822057685E-12,-1.63667285932607E-15,0.0395902396401577,1.59310742684647E-05,25.2587467811311,0.0101640953567348,0.00040239903605699,2109.93848759134,5243398.46403738
,667818.72,19.9804,-0.019,1.028394e+04,0.5,2180.129,3804376,4.06795646587261E-12,-2.33117595684191E-15,0.0395837295416473,2.26837822291756E-05,25.2628967301384,0.014477111038809,0.000573058236094434,3964.84863125897,6918753.42073541
,667819.532,19.9804,-0.019,7.792469e+03,0.5,3483.56,5019843,4.06870253259473E-12,-2.82350850304396E-15,0.039576465120324,2.74644029374138E-05,25.2675299671735,0.0175346035109956,0.000693957958446111,6335.30772624395,9129238.52106224
,667820.327,19.9804,-0.019,5.904585e+03,0.5,5244.474,6622776,4.06998074466269E-12,-3.22295487509831E-15,0.0395640300381542,3.13301441676902E-05,25.2754679428482,0.0200152525865439,0.000791884551130825,9537.75926129749,12044381.0245792
,667821.123,19.9804,-0.019,4.474074e+03,0.5,6763.287,8741166,4.06957892661576E-12,-3.14874814754168E-15,0.0395679375968511,3.06148307863727E-05,25.2729725651546,0.0195544126265611,0.000773728241747154,12299.9185849835,15896949.2404841
,667821.918,19.9804,-0.019,3.390107e+03,0.5,11034.48,11534670,4.07005185410109E-12,-3.89355792433085E-15,0.0395633274027491,3.78477013177739E-05,25.2759095479671,0.0241798437570258,0.000956635950573358,20067.6395408962,20977300.2246766
,667822.73,19.9804,-0.019,2.568774e+03,0.5,17552.37,15219680,4.07085679838841E-12,-4.69478890110231E-15,0.0395554880016124,4.56180787595311E-05,25.2809084275212,0.0291556628428436,0.00115326800563481,31921.2717090828,27678971.0224484
,667823.525,19.9804,-0.019,1.946446e+03,0.5,24618.84,20083820,4.0712836554842E-12,-4.99059844735616E-15,0.0395513339484562,4.84822091745301E-05,25.2835593031685,0.0309927046306537,0.00122580465270053,44772.5680806886,36525043.3517702
,667824.321,19.9804,-0.019,1.474880e+03,0.5,36704.83,26493890,4.07303538067102E-12,-5.64281316301665E-15,0.0395343072915953,5.47711199942992E-05,25.2944378985678,0.0350431002398095,0.0013854073524122,66752.5155557736,48182590.8022991
,667825.116,19.9804,-0.019,1.117550e+03,0.5,43658.91,34937140,4.07627173028233E-12,-5.09387948206237E-15,0.0395029332218087,4.93645159926358E-05,25.3145363353871,0.031634102378111,0.00124964178521768,79399.4160693053,63537740.9818882
,667825.928,19.9804,-0.019,8.467957e+02,0.5,79980.99,46060760,4.08042271714494E-12,-7.08534224219797E-15,0.039462689789466,6.8523945271949E-05,25.340314868987,0.0440015203859706,0.00173642358484749,145455.850882327,83767493.2266612
,667826.723,19.9804,-0.019,6.416440e+02,0.5,118053.8,60759680,4.08231825195549E-12,-7.93179263703665E-15,0.039444336181128,7.66388791820439E-05,25.3520865535094,0.0492581619187377,0.00194296283324731,214696.216299549,110499394.340304
,667827.519,19.9804,-0.019,4.861923e+02,0.5,171208.2,80163000,4.08351771281708E-12,-8.72137666104723E-15,0.0394327191004491,8.42184656049987E-05,25.3595354670198,0.0541616508881231,0.00213575090752592,311364.418082743,145786859.781055
,667828.33,19.9804,-0.019,3.684033e+02,0.5,225425.8,105724600,4.08619202397977E-12,-8.71257120820754E-15,0.0394069119629793,8.40233460782464E-05,25.3761435225125,0.0541069671058316,0.00213219818282595,409966.187588192,192273959.752107
,667829.126,19.9804,-0.019,2.791500e+02,0.5,307379.7,139467800,4.08796479835501E-12,-9.00965952950375E-15,0.039389810626735,8.68130720747198E-05,25.387152837962,0.0559519503655102,0.00220394743446157,559010.032352119,253640365.287879
,667829.921,19.9804,-0.019,2.115173e+02,0.5,416151.8,183986900,4.08959681326769E-12,-9.25007745179474E-15,0.0393740813499964,8.90584863767334E-05,25.3972880064543,0.0574449980895617,0.00226185559950192,756826.267907062,334604148.944664
,667830.732,19.9804,-0.019,1.602760e+02,0.5,553963.6,242700900,4.09149833308332E-12,-9.33882464378515E-15,0.0393557785932446,8.98293693608746E-05,25.4090968591635,0.0579961375044381,0.0022824950381313,1007454.98143793,441383207.677307
,667831.528,19.9804,-0.019,1.214445e+02,0.5,740625.1,320169100,4.09317864091958E-12,-9.46846788228135E-15,0.0393396169315651,9.10016229670573E-05,25.4195319372422,0.0588012502860931,0.00231323103947258,1346923.23895101,582269222.558122
,667832.339,19.9804,-0.019,9.202165e+01,0.5,999091.8,422364400,4.09486051808868E-12,-9.68628408494217E-15,0.039323449406031,9.30185779134804E-05,25.4299767612201,0.0601539364026076,0.00236547351055155,1816978.60802368,768124690.43461
,667833.15,19.9804,-0.019,6.972812e+01,0.5,1313897,557193100,4.09644487000801E-12,-9.65967924830533E-15,0.0393082419398338,9.26913509159065E-05,25.4398159321301,0.0599887145655212,0.00235806401766282,2389492.87957972,1013328247.95319
,667833.962,19.9804,-0.019,5.283509e+01,0.5,1995110,735104000,4.0977898696603E-12,-1.11216121077534E-14,0.0392952690159592,0.000106649377729451,25.4481686732675,0.0690676364184154,0.00271405134511579,3628367.47399401,1336882399.26765
,667834.788,19.9804,-0.019,4.003407e+01,0.5,2222567,969701500,4.09965896496777E-12,-9.39646553789131E-15,0.0392774367032918,9.00243370370419E-05,25.4597761627103,0.0583541000262726,0.00229201151075872,4042027.66342329,1763528518.26877
,667835.584,19.9804,-0.019,3.033521e+01,0.5,2833262,1279314000,4.10105135286355E-12,-9.08248714398255E-15,0.0392641149232069,8.69571698391129E-05,25.4684231951736,0.0564042257325441,0.00221467286373791,5152656.08718477,2326599188.32805
