Repository: AlexiLJ/BunchOfScripts

ScriptCutter.py:                filters out a threshold values from an CSV file

From_dat_to_csv.py:             converts .dat file from PPMS to .csv 
                    
Convert_all_files_to_csv.py     Converts all files in a rectory from .dat to .csv
                                and removes LCR head

temp_script.py:                 Script for measuring RaspberryPi CPU and GPU temperatures
                                Run in bash with "watch python3 temp_script.py"

File: Scripts/Data_examples/Nb-PrO2/Jan 31 2019 Pr0.994Nb0.006O2 1300C 10h air.dat (part 43 of 45)
Comment,Time Stamp (sec),Temperature (K),Magnetic Field (Oe),Frequency (Hz),AC Voltage (Vrms),Re[Impedance] (Ohm),-Im[Impedance] (Ohm),Re[Cp] (F),Im[Cp] (F),Re[Modulus],Im[Modulus],Re[Permittivity],Im[Permittivity],Loss Factor,Re[Sp.Impedance] (Ohm-cm),-Im[Sp.Impedance] (Ohm-cm)
,668847.781,11.9901,-0.019,1.028394e+04,0.5,2146.053,3805748,4.06648998015457E-12,-2.29308483414579E-15,0.0395980049121499,2.23292286393461E-05,25.2537895340409,0.0142405568605428,0.000563897819824119,3902.87698556333,6921248.58149061
,668848.577,11.9901,-0.019,7.792469e+03,0.5,3479.892,5021524,4.06734050352057E-12,-2.81864742247118E-15,0.0395897181319953,2.74354844086746E-05,25.2590714696127,0.0175044151406094,0.000692995194287631,6328.63699034737,9132295.63857646
,668849.372,11.9901,-0.019,5.904585e+03,0.5,5208.354,6625233,4.06847140932267E-12,-3.19838401738193E-15,0.0395787079952229,3.11143656535176E-05,25.2660946412542,0.0198626622020923,0.000786138993149373,9472.07033529308,12048849.3991969
,668850.168,11.9901,-0.019,4.474074e+03,0.5,6812.466,8743999,4.06826037500901E-12,-3.16958927876091E-15,0.0395807615115568,3.08374454356169E-05,25.2647840721473,0.0196838405961443,0.000779101873181825,12389.3570039196,15902101.4200902
,668850.979,11.9901,-0.019,3.390107e+03,0.5,10354.75,11538820,4.06858848454654E-12,-3.6510853458463E-15,0.0395775616902251,3.55162622271479E-05,25.2668217039244,0.0226740361699646,0.000897383787943655,18831.4619751991,20984847.540372
,668851.775,11.9901,-0.019,2.568774e+03,0.5,16347.4,15226270,4.06909563438346E-12,-4.36870842126931E-15,0.0395726152122982,4.24863981737828E-05,25.2699712150031,0.0271306319564898,0.00107363129643701,29729.8767708896,27690955.7960467
,668852.57,11.9901,-0.019,1.946446e+03,0.5,24197.91,20092630,4.06949873536792E-12,-4.90096936755153E-15,0.0395686835986764,4.76532661249049E-05,25.2724745600186,0.0304360885001426,0.00120431770256059,44007.0520335391,36541065.484608
,668853.381,11.9901,-0.019,1.474880e+03,0.5,33870.51,26505380,4.07127089845527E-12,-5.20256724026738E-15,0.039551452723647,5.05417343569801E-05,25.283480079237,0.0323090770575104,0.00127787302049622,61597.935357744,48203486.8643088
,668854.177,11.9901,-0.019,1.117550e+03,0.5,37620.59,34950840,4.07467555890287E-12,-4.38592315905729E-15,0.0395184236192808,4.25370724259354E-05,25.3046237630523,0.027237539232077,0.00107638586082623,68417.9444283594,63562656.2168345
,668854.973,11.9901,-0.019,8.467957e+02,0.5,70429.01,46082950,4.07846067083494E-12,-6.23315016444998E-15,0.0394817011363571,6.03402586889403E-05,25.3281301335491,0.0387092217502793,0.00152830949407536,128084.330743467,83807848.6327531
,668855.768,11.9901,-0.019,6.416440e+02,0.5,105566.9,60792010,4.08015031997597E-12,-7.08528671471582E-15,0.0394653243658705,6.85325579923976E-05,25.3386232231675,0.0440011755481979,0.00173652590200587,191987.161755682,110558190.657517
,668856.579,11.9901,-0.019,4.861923e+02,0.5,155532.1,80199100,4.0816828672263E-12,-7.91570862857225E-15,0.0394504769333586,7.65072865337246E-05,25.3481406757863,0.0491582767188218,0.00193932475551471,282855.387824222,145852512.334454
,668857.375,11.9901,-0.019,3.684033e+02,0.5,205701.5,105779800,4.0840628137492E-12,-7.94194966224583E-15,0.0394274867539017,7.66714738211616E-05,25.3629206626754,0.0493212392601738,0.00194461986125895,374094.978197582,192374348.144008
,668858.171,11.9901,-0.019,2.791500e+02,0.5,270705.6,139550800,4.08553788924942E-12,-7.92527155438735E-15,0.0394132522690497,7.64552270817828E-05,25.3720812031935,0.0492176645734687,0.00193983552942728,492313.403305097,253791311.601788
,668858.982,11.9901,-0.019,2.115173e+02,0.5,381292,184104100,4.08699676940341E-12,-8.4644457793138E-15,0.0393991627135838,8.15983215441035E-05,25.3811411670798,0.0525660540850431,0.00207106740154076,693429.179791652,334817292.414423
,668859.793,11.9901,-0.019,1.602760e+02,0.5,511974.1,242881200,4.08846419107244E-12,-8.61815477940056E-15,0.039385015595993,8.30204557340976E-05,25.3902541756371,0.0535206204940648,0.00210791983899948,931091.604957799,441711106.718242
,668860.589,11.9901,-0.019,1.214445e+02,0.5,662360.3,320402200,4.09020516569652E-12,-8.45558963269384E-15,0.0393682582486277,8.13851195280136E-05,25.4010660076975,0.0525110554833216,0.00206727762793139,1204588.50318274,582693145.278266
,668861.4,11.9901,-0.019,9.202165e+01,0.5,900387.2,422678000,4.09182672190823E-12,-8.71639499814074E-15,0.0393526465489098,8.38288702955029E-05,25.4111362253761,0.0541307136751498,0.00213019650892642,1637471.43289369,768695012.892942
,668862.195,11.9901,-0.019,6.972812e+01,0.5,1177264,557574300,4.09364874318494E-12,-8.64334187210004E-15,0.0393351344154001,8.30523173008719E-05,25.4224513748227,0.0536770378321405,0.00211140291078696,2141007.96743241,1014021509.819
,668863.007,11.9901,-0.019,5.283509e+01,0.5,1660314,735798800,4.09392972023372E-12,-9.2378634342977E-15,0.039332409819046,8.87527278874327E-05,25.4241963035668,0.057369146377461,0.00225647826552585,3019497.32807559,1338145983.59179
,668863.833,11.9901,-0.019,4.003407e+01,0.5,1839898,970653500,4.09564489102712E-12,-7.76339738507203E-15,0.0393159971466257,7.45244564801778E-05,25.4348478882117,0.0482123906830037,0.00189552502515058,3346094.22972499,1765259854.30299
,668864.629,11.9901,-0.019,3.033521e+01,0.5,2176145,1280406000,4.09756201438321E-12,-6.96411067254446E-15,0.0392976300832818,6.67892381147724E-05,25.4467536423097,0.0432486459021154,0.00169957419755921,3957603.20819137,2328585132.6026
,668865.409,11.9901,-0.019,2.298591e+01,0.5,3275337,1689646000,4.09792064415534E-12,-7.94371786093999E-15,0.0392941567970298,7.61707515308611E-05,25.448980811399,0.049332220159646,0.00193847527825355,5956627.07177504,3072841391.68471
,668866.236,11.9901,-0.019,1.741690e+01,0.5,4463136,2229074000,4.09940742670517E-12,-8.2079880994508E-15,0.0392798956317252,7.86476879054691E-05,25.458214055248,0.050973395968767,0.00200223770049805,8116794.30929207,4053861490.70764
,668867.063,11.9901,-0.019,1.319742e+01,0.5,6028623,2941085000,4.10038201851205E-12,-8.40494489128609E-15,0.0392705518938704,8.04966032501885E-05,25.4642664828927,0.0521965405953571,0.00204979556864218,10963836.3830426,5348746260.73332
,668867.858,11.9901,-0.019,1.000008e+01,0.5,8275322,3879327000,4.10262447234033E-12,-8.75165680895071E-15,0.0392490733092127,8.37255327626005E-05,25.478192610166,0.0543496972096304,0.00213318495708147,15049751.2325772,7055061579.45514
,668956.67,10.9907,-0.019,5.000000e+05,0.5,-245.6408,77925.96,4.084732781032E-12,1.28760303770261E-14,0.0394207773246574,-0.000124263483935914,25.3670813055977,-0.079962956447018,-0.00315223322240753,-446.729798861149,141718.511081473
,668957.481,10.9907,-0.019,3.788642e+05,0.5,-335.5284,102876.5,4.08334182839814E-12,1.33176882022182E-14,0.0394341780206679,-0.000128613304851836,25.358443186424,-0.0827057478513728,-0.00326146787653157,-610.202110741388,187094.318828708
,668958.276,10.9907,-0.019,2.870762e+05,0.5,-153.353,135737.5,4.08434620610452E-12,4.61439722806701E-15,0.0394248498426646,-4.45412579274124E-05,25.3646805909998,-0.028656413022721,-0.00112977622248826,-278.892410563529,246856.328724362
,668959.072,10.9907,-0.019,2.175258e+05,0.5,-23.60841,179443.4,4.07738631967211E-12,5.36439946875786E-16,0.039492195735309,-5.19577732432302E-06,25.3214581785501,-0.00333140904863073,-0.000131564660500191,-42.9349694787329,326341.202230903
,668959.883,10.9907,-0.019,1.648255e+05,0.5,-399.3297,237230.7,4.0702740198742E-12,6.85147960729433E-15,0.0395610920456275,-6.65930632850336E-05,25.2772892458647,-0.0425491824260703,-0.00168329689201271,-726.233087338434,431434.936275609
,668960.679,10.9907,-0.019,1.248930e+05,0.5,-411.4672,313276.6,4.0677426891521E-12,5.34269937373518E-15,0.0395857545409146,-5.1993157423304E-05,25.2615691300869,-0.0331793281641952,-0.00131343100633753,-748.306712459657,569734.313297728
,668961.474,10.9907,-0.019,9.463495e+04,0.5,-361.4819,413517.4,4.06700277851627E-12,3.55522619285994E-15,0.0395929944316032,-3.4610758468266E-05,25.2569741236902,-0.0220787299264368,-0.000874163699036606,-657.401931922327,752035.26827622
,668962.27,10.9907,-0.019,7.170755e+04,0.5,-286.3814,545931.9,4.06552287071252E-12,2.13266550543515E-15,0.0396074262087623,-2.07770056449569E-05,25.2477835735134,-0.013244317847482,-0.000524573486180236,-520.821887974531,992848.288553387
,668963.081,10.9907,-0.019,5.433485e+04,0.5,-79.51012,720761.2,4.06396543292965E-12,4.48312671725516E-16,0.0396226154257812,-4.37093299031318E-06,25.2381115452599,-0.00278411945251354,-0.000110314095708815,-144.599512438592,1310798.14877219
,668963.877,10.9907,-0.019,4.117107e+04,0.5,-330.0235,950737.6,4.06599741740132E-12,1.41140383916839E-15,0.0396028097116771,-1.37470716114327E-05,25.2507306119327,-0.00876512561836954,-0.000347123643789832,-600.190732868694,1729040.19534919
,668964.672,10.9907,-0.019,3.119651e+04,0.5,-315.793,1254864,4.06553349247694E-12,1.02311247927247E-15,0.0396073311196164,-9.96738922804145E-06,25.2478495369867,-0.00635375160083773,-0.000251655159443573,-574.31071455458,2282133.67778519
,668965.468,10.9907,-0.019,2.363846e+04,0.5,-40.39671,1656247,4.06514027644216E-12,9.91508469791969E-17,0.039611164773217,-9.66136534047073E-07,25.2454075796643,-0.000615748381024992,-2.43905105941324E-05,-73.4666803436243,3012100.95869408
,668966.279,10.9907,-0.019,1.791157e+04,0.5,374.0843,2185513,4.06568422676686E-12,-6.95904640233722E-16,0.0396058640349918,6.77915524795555E-06,25.2487856297969,0.00432171956797907,0.000171165442621481,680.321038264465,3974640.13672984
,668967.075,10.9907,-0.019,1.357207e+04,0.5,1049.456,2884309,4.06566526604624E-12,-1.47929254717294E-15,0.0396060446587608,1.44106616882603E-05,25.2486678795872,0.00918672929919787,0.00036385005906094,1908.57246757715,5245491.70749892
,668967.871,10.9907,-0.019,1.028394e+04,0.5,2181.576,3805880,4.06634889830559E-12,-2.3308798922115E-15,0.0395993783442974,2.26988379588528E-05,25.2529133849937,0.014475272412893,0.000573211977256246,3967.48018928578,6921488.64068864
,668968.682,10.9907,-0.019,7.792469e+03,0.5,3390.013,5022035,4.06692674515924E-12,-2.74528842115547E-15,0.0395937468583273,2.6726877962507E-05,25.2565019399628,0.0170488397454417,0.000675027752693878,6165.18031868761,9133224.95865365
,668969.477,10.9907,-0.019,5.904585e+03,0.5,5667.113,6626031,4.06798096500572E-12,-3.47926350035737E-15,0.0395834751949546,3.38549618712175E-05,25.2630488750974,0.021606985041226,0.000855280182057705,10306.3833476092,12050300.6661668
,668970.273,10.9907,-0.019,4.474074e+03,0.5,6306.665,8744636,4.0679643773446E-12,-2.93383150080186E-15,0.039583644968552,2.85478764691398E-05,25.2629458621047,0.0182197333846063,0.00072120383284107,11469.491985593,15903259.8875837
,668971.069,10.9907,-0.019,3.390107e+03,0.5,10040.1,11539510,4.06834540151384E-12,-3.53971656211911E-15,0.0395799283548898,3.44370288405599E-05,25.2653121052835,0.0219824117374358,0.000870062940280827,18259.2299550637,20986102.3952707
,668971.88,10.9907,-0.019,2.568774e+03,0.5,16193.29,15227460,4.06877773023676E-12,-4.32684753276421E-15,0.0395757079863067,4.20858709448313E-05,25.2679969609284,0.0268706667104975,0.00106342686173531,29449.607657198,27693119.9660895
,668972.675,10.9907,-0.019,1.946446e+03,0.5,24585.63,20093110,4.06940132962075E-12,-4.97925883109005E-15,0.039569628869063,4.84168082796591E-05,25.2718696490879,0.0309222831408729,0.00122358509956896,44712.1713688224,36541938.4271462
,668973.471,10.9907,-0.019,1.474880e+03,0.5,34047.38,26506040,4.07116945459251E-12,-5.22947424303683E-15,0.0395524375787518,5.08056606030188E-05,25.2828500907279,0.032476175412172,0.00128451402020068,61919.5964967917,48204687.160299
,668974.282,10.9907,-0.019,1.117550e+03,0.5,39161.64,34953690,4.07434293047682E-12,-4.56483853578487E-15,0.0395216460742294,4.42795160043585E-05,25.3025580679921,0.0283486427366553,0.00112038643130382,71220.5446337608,63567839.3131554
,668975.078,10.9907,-0.019,8.467957e+02,0.5,71020.08,46083780,4.07838705478965E-12,-6.28523473773474E-15,0.0394824122412656,6.08466596266118E-05,25.3276729618548,0.0390326783081763,0.00154110795598799,129159.268547826,83809358.0958922
,668975.873,10.9907,-0.019,6.416440e+02,0.5,109667.6,60788920,4.08035674484305E-12,-7.36125812649328E-15,0.0394633183810003,7.1194675195417E-05,25.339905166606,0.0457150181949159,0.00180407218947137,199444.818977893,110552571.089927
,668976.669,10.9907,-0.019,4.861923e+02,0.5,158301.7,80205150,4.08137443035084E-12,-8.05544919074486E-15,0.0394534529690679,7.78696714097971E-05,25.3462252155305,0.0500260960823757,0.00197370991762998,287892.266270009,145863515.047697
,668977.48,10.9907,-0.019,3.684033e+02,0.5,203905.4,105793200,4.08354578968088E-12,-7.87061018726342E-15,0.0394324813589445,7.60020103795718E-05,25.3597098304666,0.048878205563923,0.00192739608972977,370828.536337213,192398717.789868
,668978.276,10.9907,-0.019,2.791500e+02,0.5,280188.3,139560700,4.08524698044096E-12,-8.20172445774409E-15,0.0394160483203619,7.91334205947667E-05,25.370274596056,0.0509344973878902,0.00200764470226934,509558.928737601,253809316.041639
,668979.071,10.9907,-0.019,2.115173e+02,0.5,374153.3,184103800,4.08700407945015E-12,-8.30599946030303E-15,0.0393990985121411,8.00706054157638E-05,25.3811865640641,0.051582067892462,0.00203229536815644,680446.52375434,334816746.825337
,668979.883,10.9907,-0.019,1.602760e+02,0.5,502197.7,242875800,4.08855577869588E-12,-8.45396415938838E-15,0.0393841399453284,8.1435138852953E-05,25.3908229547507,0.0525009609396366,0.00206771403326309,913311.947809694,441701286.114687
,668980.678,10.9907,-0.019,1.214445e+02,0.5,661359.7,320435900,4.08977505836085E-12,-8.44104048786361E-15,0.0393723990139001,8.12621744321198E-05,25.3983949473518,0.0524207021212733,0.0020639375925107,1202768.78171651,582754433.118974
,668981.489,10.9907,-0.019,9.202165e+01,0.5,875106.7,422723800,4.09138442474706E-12,-8.46982810613407E-15,0.0393569106724552,8.14751765118668E-05,25.4083894635559,0.0525994795082916,0.00207016188821164,1591495.54989661,768778306.160135
,668982.301,10.9907,-0.019,6.972812e+01,0.5,1205512,557696300,4.09275235092007E-12,-8.84686176340485E-15,0.0393437411363316,8.50451259309795E-05,25.4168845833865,0.0549409407376155,0.00216159225011893,2192380.63580928,1014243382.71414
,668983.112,10.9907,-0.019,5.283509e+01,0.5,1657570,735594600,4.09506624654268E-12,-9.22771722125441E-15,0.0393214942289621,8.86060463047182E-05,25.4312543797815,0.0573061361819328,0.00225337434505365,3014507.00656517,1337774619.28697
,668983.939,10.9907,-0.019,4.003407e+01,0.5,1784851,970796200,4.09504373224671E-12,-7.5289158533421E-15,0.039321777162659,7.22947960555976E-05,25.4311145610939,0.0467562092388527,0.00183854345536169,3245984.08825863,1765519372.8451
,668984.734,10.9907,-0.019,3.033521e+01,0.5,2569404,1280754000,4.09644399140925E-12,-8.21814304488051E-15,0.0393083107386903,7.8858961865615E-05,25.4398104758402,0.051036460394319,0.00200616511835997,4672795.93664013,2329218015.94284
,668985.514,10.9907,-0.019,2.298591e+01,0.5,3064092,1689998000,4.09706903919492E-12,-7.42829072368419E-15,0.0393023428568273,7.12580691390532E-05,25.44369215889,0.0461313052409041,0.00181307433499921,5572450.51657565,3073481549.5461
,668986.341,10.9907,-0.019,1.741690e+01,0.5,4540677,2229205000,4.09916594964046E-12,-8.34960828937472E-15,0.0392822040639835,8.00140859645643E-05,25.4567144300186,0.0518528882305366,0.00203690418781584,8257812.72045786,4054099731.27537
,668987.168,10.9907,-0.019,1.319742e+01,0.5,5823496,2941001000,4.10050028398524E-12,-8.11942838570503E-15,0.0392694302920265,7.77576648997723E-05,25.4650009372707,0.0504234208346723,0.00198010677317009,10590786.2079455,5348593495.78913
,668987.963,10.9907,-0.019,1.000008e+01,0.5,8261080,3881244000,4.10059821200481E-12,-8.72796708406602E-15,0.039268468548009,8.35814393922634E-05,25.4656090916269,0.0542025788522074,0.00212846190551277,15023850.3000147,7058547893.71733
,669076.744,9.9800,-0.019,5.000000e+05,0.5,-245.8284,77927.21,4.08466719871181E-12,1.28854504349868E-14,0.0394214096681236,-0.000124358386043326,25.3666740250882,-0.0800214570611342,-0.00315459003344275,-447.070973903187,141720.784369333
,669077.539,9.9800,-0.019,3.788642e+05,0.5,-338.8452,102879.7,4.08321395875752E-12,1.34484981050487E-14,0.0394354046309206,-0.000129884686378802,25.3576490880719,-0.083518105872952,-0.00329360602723375,-616.234143680796,187100.13844563
,669078.35,9.9800,-0.019,2.870762e+05,0.5,-157.1882,135740.9,4.08424363881148E-12,4.72956128879524E-15,0.0394258373699836,-4.56551887432635E-05,25.3640436257437,-0.0293716069530416,-0.00115800175186698,-285.867221444263,246862.512067341
,669079.146,9.9800,-0.019,2.175258e+05,0.5,-24.15302,179456,4.07710003413802E-12,5.48737733296943E-16,0.0394949687638308,-5.31563598014099E-06,25.3196802829546,-0.0034077809840173,-0.000134590205955777,-43.9254137199085,326364.116972532
,669079.942,9.9800,-0.019,1.648255e+05,0.5,-404.2209,237245.8,4.0700146761259E-12,6.93451684032686E-15,0.0395636101534857,-6.74087301165759E-05,25.275678664634,-0.0430648617506786,-0.00170380634767823,-735.128371803351,431462.397592958
,669080.753,9.9800,-0.019,1.248930e+05,0.5,-415.2362,313286.4,4.06761531625645E-12,5.39130050645072E-15,0.0395869928727738,-5.24694097474951E-05,25.2607781166294,-0.0334811517965425,-0.00132542044595616,-755.161130015322,569752.135874551
,669081.548,9.9800,-0.019,9.463495e+04,0.5,-363.4194,413546,4.06672147991052E-12,3.57378739051083E-15,0.0395957327919255,-3.47962680180727E-05,25.2552271980072,-0.022193999011388,-0.000878788333099583,-660.925528105426,752087.281102458
,669082.344,9.9800,-0.019,7.170755e+04,0.5,-275.7732,545995.6,4.06504863746726E-12,2.05318773797808E-15,0.039612047651564,-2.0007379435703E-05,25.2448384816469,-0.0127507435802906,-0.000505083191146595,-501.529494152825,992964.135302736
,669083.14,9.9800,-0.019,5.433485e+04,0.5,-409.4097,720491.4,4.06548598920258E-12,2.31015859341782E-15,0.0396077836317808,-2.25065987107581E-05,25.2475545312942,-0.0143465886288036,-0.000568236761743443,-744.564880641992,1310307.48232048
,669083.951,9.9800,-0.019,4.117107e+04,0.5,-349.8108,950778.1,4.06582415890806E-12,1.49590025441999E-15,0.0396044967321476,-1.45713081585177E-05,25.249654638908,-0.00928986678275417,-0.000367920548443428,-636.176515967451,1729113.84987586
,669084.746,9.9800,-0.019,3.119651e+04,0.5,-287.228,1254910,4.06538451070597E-12,9.30498810465335E-16,0.0396087830197677,-9.06579079711042E-06,25.2469243277013,-0.00577860052178802,-0.000228883346216063,-522.361540376395,2282217.33477844
,669085.542,9.9800,-0.019,2.363846e+04,0.5,-60.84422,1656318,4.06496601640283E-12,1.49325000751388E-16,0.0396128628247147,-1.4551636464355E-06,25.2443253868201,-0.000927340817154234,-3.67346246312604E-05,-110.653141344856,3012230.08144453
,669086.353,9.9800,-0.019,1.791157e+04,0.5,472.0139,2185708,4.06532143242739E-12,-8.77925241648765E-16,0.0396093978247642,8.55383534484865E-06,25.2465325978363,0.00545210719500584,0.000215954692941601,858.418774921212,3974994.769636
,669087.149,9.9800,-0.019,1.357207e+04,0.5,1031.983,2884527,4.06535801860633E-12,-1.45444309036297E-15,0.0396090381375232,1.41707302459903E-05,25.2467598059856,0.0090324087536225,0.000357765068588368,1876.79554055403,5245888.16890172
,669087.944,9.9800,-0.019,1.028394e+04,0.5,2091.225,3806116,4.06609687096642E-12,-2.23406838598371E-15,0.0396018338745004,2.17587548682705E-05,25.2513482402593,0.0138740518480614,0.000549438062318647,3803.16512413005,6921917.83743662
,669088.74,9.9800,-0.019,7.792469e+03,0.5,3340.837,5022332,4.06668629746916E-12,-2.70514495058829E-15,0.0395960884076827,2.63391741540897E-05,25.2550087073743,0.0167995400393519,0.000665196366946669,6075.7473556424,9133765.0918492
,669089.551,9.9800,-0.019,5.904585e+03,0.5,5668.081,6629419,4.06590200362301E-12,-3.47630190437466E-15,0.0396037148850437,3.38607446398143E-05,25.250138071563,0.0215885928843543,0.000854989102363269,10308.143781728,12056462.1855827
,669090.347,9.9800,-0.019,4.474074e+03,0.5,6489.71,8745683,4.06747725202292E-12,-3.01826030022191E-15,0.0395883843397828,2.93764516429113E-05,25.2599207076323,0.0187440546399324,0.000742047247767842,11802.3831666693,15905163.9934953
,669091.142,9.9800,-0.019,3.390107e+03,0.5,10302.3,11539790,4.06824652489994E-12,-3.63198083964064E-15,0.0395808887405509,3.53363614131433E-05,25.2646980599497,0.022555393020412,0.000892763213195387,18736.0748165908,20986611.6117514
,669091.938,9.9800,-0.019,2.568774e+03,0.5,15345.77,15228090,4.06860987054336E-12,-4.10005137171426E-15,0.0395773453372524,3.98831920980272E-05,25.2669545156282,0.025462213094176,0.00100772782404097,27908.2821154688,27694265.7031709
,669092.749,9.9800,-0.019,1.946446e+03,0.5,24848.83,20093530,4.06931613909233E-12,-5.0323534469335E-15,0.0395704559806512,4.89351315416298E-05,25.2713405973294,0.0312520122833139,0.00123665826761151,45190.8348606375,36542702.2518672
,669093.545,9.9800,-0.019,1.474880e+03,0.5,33671.45,26506490,4.07110048619186E-12,-5.17155822841066E-15,0.0395531090708687,5.02446960885542E-05,25.2824217819203,0.0321165043319142,0.00127030964869358,61235.9188126045,48205505.5439286
,669094.341,9.9800,-0.019,1.117550e+03,0.5,38070.23,34955270,4.07415904915658E-12,-4.43721853837697E-15,0.0395234325580255,4.30454740550858E-05,25.3014161248954,0.0275560947233557,0.0010891127432287,69235.6733510788,63570712.7490105
,669095.152,9.9800,-0.019,8.467957e+02,0.5,71817.61,46085680,4.07821869491387E-12,-6.35529126891549E-15,0.039484040071779,6.15299457683905E-05,25.3266274103129,0.0394677446436543,0.00155834979542452,130609.680761455,83812813.4934395
,669095.947,9.9800,-0.019,6.416440e+02,0.5,106070.6,60798580,4.07970929686103E-12,-7.11755460314415E-15,0.0394695895181674,6.88595530018255E-05,25.3358843734522,0.0442015661718202,0.00174462298297098,192903.205831773,110570139.058509
,669096.743,9.9800,-0.019,4.861923e+02,0.5,152642.4,80208020,4.08122950826616E-12,-7.76691242462494E-15,0.0394548647413795,7.50858236595236E-05,25.3453252177823,0.0482342198451328,0.00190308151229765,277600.09188084,145868734.516623
,669097.539,9.9800,-0.019,3.684033e+02,0.5,200602.8,105799900,4.0832876798499E-12,-7.74215232512879E-15,0.0394349786614658,7.47710266023909E-05,25.3581069121316,0.0480804542279619,0.00189605850289083,364822.327947895,192410902.612797
,669098.35,9.9800,-0.019,2.791500e+02,0.5,272600.9,139567600,4.08504589354695E-12,-7.97883740296603E-15,0.0394179970833977,7.6990515571892E-05,25.3690258025943,0.0495503201739546,0.00195318182730089,495760.25329004,253821864.590627
,669099.145,9.9800,-0.019,2.115173e+02,0.5,383693.5,184122700,4.08658368474723E-12,-8.51603630102948E-15,0.0394031432030268,8.21122540923557E-05,25.3785758212858,0.0528864424749611,0.00208390111594062,697796.620428407,334851118.937781
,669099.957,9.9800,-0.019,1.602760e+02,0.5,496233.7,242890100,4.0883154822826E-12,-8.35258381688006E-15,0.0393864587980145,8.04680313410727E-05,25.3893306616241,0.0518713669052018,0.00204303798302195,902465.636771757,441727292.527806
,669100.752,9.9800,-0.019,1.214445e+02,0.5,667908.9,320430800,4.08983980419825E-12,-8.52489961888268E-15,0.0393717723698975,8.20668836286294E-05,25.3987970331208,0.0529414856116048,0.00208440917664594,1214679.35519902,582745158.104505
,669101.563,9.9800,-0.019,9.202165e+01,0.5,894008.2,422746000,4.09116880694556E-12,-8.65185823400706E-15,0.039358977562034,8.3234965402569E-05,25.40705042999,0.0537299262966996,0.00211476442118908,1625870.39028621,768818679.75253
,669102.359,9.9800,-0.019,6.972812e+01,0.5,1140700,557718800,4.09258923964732E-12,-8.37055617573892E-15,0.0393453284414214,8.04728407095644E-05,25.4158716268139,0.0519829791728496,0.00204529594483815,2074511.5695801,1014284301.89562
,669103.17,9.9800,-0.019,5.283509e+01,0.5,1717845,735693600,4.09451365269401E-12,-9.5606918501291E-15,0.0393267863123034,9.18280697734205E-05,25.4278226514801,0.0593739812372051,0.00233500060351211,3124124.94717747,1337954663.68549
,669104.013,9.9800,-0.019,4.003407e+01,0.5,1788426,970751100,4.09523392655417E-12,-7.5446969159567E-15,0.0393199504021607,7.24396002414365E-05,25.4322957092179,0.0468542130789796,0.00184231158738836,3252485.69153841,1765437352.6191
,669104.808,9.9800,-0.019,3.033521e+01,0.5,2446425,1280749000,4.0964615241251E-12,-7.8248633293157E-15,0.0393081572809977,7.50845471487112E-05,25.4399193578289,0.0485941076003,0.0019101517939893,4449142.60244587,2329208922.7914
,669105.588,9.9800,-0.019,2.298591e+01,0.5,3164282,1689918000,4.09726209614444E-12,-7.67190638842366E-15,0.0393004823886915,7.35880729206113E-05,25.4448910846454,0.0476442116428749,0.00187244706547892,5754659.08513551,3073336059.12306
,669106.399,9.9800,-0.019,1.741690e+01,0.5,4490161,2229871000,4.09794202973738E-12,-8.25178653033633E-15,0.0392939400630983,7.9123912193872E-05,25.4491136205269,0.051245393775451,0.00201364159630759,8165942.79282666,4055310939.04721
,669107.242,9.9800,-0.019,1.319742e+01,0.5,6380970,2941915000,4.09922311996496E-12,-8.89115414680669E-15,0.0392816343882804,8.52012823560796E-05,25.4570694702006,0.0552160060971393,0.00216898516782436,11604625.3091466,5350255723.87241
,669108.037,9.9800,-0.019,1.000008e+01,0.5,8080388,3880839000,4.10102694597614E-12,-8.53884660557736E-15,0.0392643709623478,8.17532889026583E-05,25.4682716230805,0.053028099440322,0.00208212399432185,14695238.3560062,7057811348.45067
,669149.144,10.0013,-0.019,5.000000e+05,0.5,-243.7416,77926.1,4.08472606784305E-12,1.27764339205706E-14,0.0394208481471256,-0.000123302726567061,25.3670396152305,-0.0793444407339731,-0.00312785575051234,-443.275856218082,141718.765689713
,669149.939,10.0013,-0.019,3.788642e+05,0.5,-335.8596,102879.1,4.08323854903089E-12,1.33301600206659E-14,0.0394351746414983,-0.000128740259012994,25.3578017990318,-0.0827832005635945,-0.00326460476423297,-610.80444109279,187099.047267457
,669150.75,10.0013,-0.019,2.870762e+05,0.5,-156.6914,135741.3,4.08423163803321E-12,4.71458556303585E-15,0.0394259535496682,-4.55108935750025E-05,25.3639690982938,-0.029278604430401,-0.00115433843642281,-284.96372591716,246863.239519456
,669151.546,10.0013,-0.019,2.175258e+05,0.5,-22.93617,179454,4.07714548033383E-12,5.21103468586203E-16,0.0394945286005734,-5.04782965023133E-06,25.3199625137409,-0.00323616617411029,-0.000127810859607476,-41.7124134538933,326360.479711956
,669152.342,10.0013,-0.019,1.648255e+05,0.5,-403.6099,237243.6,4.07005245353278E-12,6.92416344957302E-15,0.0395632432768441,-6.7306838467477E-05,25.2759132705687,-0.0430005649363898,-0.001701246735423,-734.017188697351,431458.396606325
,669153.153,10.0013,-0.019,1.248930e+05,0.5,-405.1406,313299.2,4.06744947552471E-12,5.25979294228573E-15,0.0395886102858143,-5.11937257559578E-05,25.2597482095213,-0.032664461145941,-0.00129314278491614,-736.800966079272,569775.414342238
,669153.948,10.0013,-0.019,9.463495e+04,0.5,-347.5405,413540.7,4.06677386800547E-12,3.41772556721396E-15,0.0395952253335441,-3.32759131326919E-05,25.2555525395008,-0.0212248210571641,-0.000840402165977859,-632.047679624489,752077.642361931
,669154.744,10.0013,-0.019,7.170755e+04,0.5,-296.5276,545999.1,4.06502241747137E-12,2.2076800884818E-15,0.0396123015769927,-2.15131136976267E-05,25.2446756497548,-0.0137101747662226,-0.000543091737697004,-539.274074603157,992970.500508744
,669155.54,10.0013,-0.019,5.433485e+04,0.5,-83.98728,720776.3,4.06388028861549E-12,4.7353700681672E-16,0.0396234455224802,-4.61705721131687E-06,25.237582780502,-0.00294076807396303,-0.000116523365155042,-152.741811219044,1310825.61008954
,669156.351,10.0013,-0.019,4.117107e+04,0.5,-325.9016,950782.4,4.06580584351562E-12,1.39364446553816E-15,0.0396046758479013,-1.3575374582357E-05,25.249540896327,-0.00865483603543609,-0.000342772015973371,-592.694520684376,1729121.6699861
,669157.147,10.0013,-0.019,3.119651e+04,0.5,-253.9615,1254913,4.06537483845875E-12,8.2272531405543E-16,0.039608877708908,-8.01579870179912E-06,25.2468642609369,-0.00510930360750421,-0.000202373790055566,-461.862075898937,2282222.79066931
,669157.942,10.0013,-0.019,2.363846e+04,0.5,-162.1791,1656252,4.06512796777648E-12,3.9805464095972E-16,0.0396112843543084,-3.87871075562524E-06,25.2453311401663,-0.00247200612196341,-9.79193383615537E-05,-294.943823348899,3012110.05184552
,669158.753,10.0013,-0.019,1.791157e+04,0.5,461.0043,2185614,4.06549628456798E-12,-8.57521624962077E-16,0.0396076943568739,8.35431938649944E-06,25.2476184677584,0.00532539628607614,0.000210926677812276,838.396382901882,3974823.81838893
,669159.549,10.0013,-0.019,1.357207e+04,0.5,973.1993,2884444,4.06547505702472E-12,-1.37167422202127E-15,0.0396078984185449,1.33635386977175E-05,25.2474866400858,0.00851839603226508,0.000337395803142651,1769.88972329031,5245737.22258781
,669160.345,10.0013,-0.019,1.028394e+04,0.5,1934.98,3806148,4.06606286204486E-12,-2.06711623320995E-15,0.0396021668277483,2.01330586115822E-05,25.2511370374403,0.0128372425729914,0.000508382753376905,3519.01323477348,6921976.03360583
,669161.14,10.0013,-0.019,7.792469e+03,0.5,3569.78,5022406,4.06662612400434E-12,-2.89043948357585E-15,0.0395966718240204,2.81441618108834E-05,25.2546350170361,0.0179502594953724,0.000710770893472173,6492.11002967973,9133899.67049052
,669161.951,10.0013,-0.019,5.904585e+03,0.5,4096.941,6628368,4.06654811580364E-12,-2.51350071452108E-15,0.0395974362798832,2.44748571880652E-05,25.2541505690989,0.0156093875425617,0.000618091964718917,7450.82099095913,12054550.8051499
,669162.747,10.0013,-0.019,4.474074e+03,0.5,6661.38,8745560,4.067534338033E-12,-3.09818832512569E-15,0.0395878275655121,3.01535365131965E-05,25.2602752242033,0.0192404251040532,0.000761687073212007,12114.5874282191,15904940.3019698
,669163.543,10.0013,-0.019,3.390107e+03,0.5,10620.86,11539810,4.06823927048463E-12,-3.74427306327569E-15,0.0395809573395266,3.64290058994979E-05,25.2646530084487,0.0232527522161381,0.000920366973113076,19315.4176811524,20986647.9843571
,669164.338,10.0013,-0.019,2.568774e+03,0.5,16678.01,15227010,4.0688976939192E-12,-4.45662782306975E-15,0.0395745384499169,4.33456435645014E-05,25.2687419615562,0.0276766306137747,0.00109529119636751,30331.1341304223,27692301.5824598
,669165.149,10.0013,-0.019,1.946446e+03,0.5,23772.48,20093270,4.06936932196117E-12,-4.81449763124346E-15,0.0395699439591918,4.68154611654056E-05,25.2716708745422,0.0298990801612498,0.00118310658245273,43233.3521500935,36542229.4079923
,669165.945,10.0013,-0.019,1.474880e+03,0.5,33331.52,26507710,4.07091324901806E-12,-5.11887772945722E-15,0.0395549295606078,4.97374509434422E-05,25.2812589982412,0.0317893469456644,0.0012574273673584,60617.7118187873,48207724.27288
,669166.741,10.0013,-0.019,1.117550e+03,0.5,38314.15,34955970,4.07407740141324E-12,-4.46546935099662E-15,0.0395242240381883,4.33212709712462E-05,25.3009090746048,0.0277315384302243,0.00109606885461911,69679.2736509403,63571985.7902122
,669167.552,10.0013,-0.019,8.467957e+02,0.5,71166.8,46085000,4.07827904882858E-12,-6.29788585032384E-15,0.0394834574798058,6.0972362412365E-05,25.3270022212844,0.0391112444761137,0.00154425084083758,129426.097983688,83811576.8248436
,669168.347,10.0013,-0.019,6.416440e+02,0.5,109103.1,60801020,4.07954485535201E-12,-7.3204526882601E-15,0.0394711735321102,7.08282096746267E-05,25.3348631558224,0.0454616075252685,0.00179442877767511,198418.202180288,110574576.516412
,669169.143,10.0013,-0.019,4.861923e+02,0.5,153462,80210820,4.0810868825628E-12,-7.80807072127991E-15,0.0394562420802201,7.54889904144446E-05,25.3444394810628,0.0484898218425253,0.00191323315233531,279090.641264927,145873826.68143
,669169.939,10.0013,-0.019,3.684033e+02,0.5,200138.2,105798300,4.083349499361E-12,-7.72445510724663E-15,0.0394343822907145,7.45978554454606E-05,25.3584908247761,0.047970550645778,0.0018916958022955,363977.392316066,192407992.804337
,669170.75,10.0013,-0.019,2.791500e+02,0.5,279382.5,139561200,4.08523243909079E-12,-8.17807851977686E-15,0.0394161895350747,7.89058389637162E-05,25.3701842911005,0.050787650956773,0.00200186369850646,508093.476451489,253810225.356783
,669171.545,10.0013,-0.019,2.115173e+02,0.5,373096.9,184123200,4.0865735541067E-12,-8.28080287904617E-15,0.0394032502054312,7.98445307357832E-05,25.378512907799,0.0514255916283759,0.0020263437741686,678525.322718043,334852028.252925
,669172.357,10.0013,-0.019,1.602760e+02,0.5,503891.3,242898200,4.08817861845109E-12,-8.4809094455353E-15,0.0393877722740115,8.17097688466016E-05,25.3884807073852,0.0526682970424205,0.00207449581758943,916391.980065538,441742023.433139
,669173.152,10.0013,-0.019,1.214445e+02,0.5,678851.5,320455300,4.08952653656794E-12,-8.66324015748516E-15,0.0393747827185377,8.34114159155844E-05,25.396851572824,0.0538006105234926,0.00211839685597336,1234579.89898905,582789714.546562
,669173.963,10.0013,-0.019,9.202165e+01,0.5,904189.9,422748700,4.09114225869502E-12,-8.75028003581141E-15,0.0393592289404963,8.41829135838489E-05,25.4068855595649,0.0543411471482099,0.00213883543580382,1644387.13829007,768823590.054308
,669174.759,10.0013,-0.019,6.972812e+01,0.5,1159372,557740000,4.09243311441131E-12,-8.50692502729097E-15,0.0393468240355505,8.17900922934418E-05,25.4149020550529,0.0528298594781992,0.00207869616667264,2108469.0343186,1014322856.85773
,669175.57,10.0013,-0.019,5.283509e+01,0.5,1673272,735787000,4.09399504828324E-12,-9.31025865152687E-15,0.039331779045476,8.9445402795893E-05,25.424602005,0.0578187364632841,0.00227412552817595,3043063.13934815,1338124523.75439
,669176.413,10.0013,-0.019,4.003407e+01,0.5,1803294,970772000,4.0951455277548E-12,-7.60709142757214E-15,0.0393207969497087,7.30418236358569E-05,25.4317467333972,0.0472416966021421,0.00185758756948078,3279525.08666116,1765475361.99213
,669177.208,10.0013,-0.019,3.033521e+01,0.5,2348928,1280890000,4.09601175732448E-12,-7.51136842750641E-15,0.0393124847879304,7.20922142166336E-05,25.4371262079189,0.0466472358979416,0.00183382491861128,4271831.60525174,2329465349.66201
,669177.988,10.0013,-0.019,2.298591e+01,0.5,3179219,1689826000,4.09748502780353E-12,-7.70896071702561E-15,0.0392983428503354,7.39354455774147E-05,25.4462755388618,0.0478743271037283,0.00188138837963199,5781823.96574813,3073168745.13656
,669178.799,10.0013,-0.019,1.741690e+01,0.5,3860134,2229632000,4.09838563230359E-12,-7.09548379479959E-15,0.0392897284958484,6.8021815625894E-05,25.4518684891971,0.0440645016391397,0.00173128749497675,7020156.60833657,4054876286.40837
,669179.642,10.0013,-0.019,1.319742e+01,0.5,6285226,2940946000,4.10057431808056E-12,-8.76351905779032E-15,0.0392686959098668,8.39228698924728E-05,25.4654607051468,0.0544233643616603,0.00213714430662787,11430502.3708474,5348493471.12328
,669180.437,10.0013,-0.019,1.000008e+01,0.5,8150640,3880689000,4.10118515078529E-12,-8.61374970717742E-15,0.0392628533380288,8.24640631936935E-05,25.4692541094442,0.0534932640349691,0.00210030744540467,14823000.7710023,7057538553.90747
,669374.877,8.9999,-0.019,5.000000e+05,0.5,-245.066,77928.51,4.08459931155142E-12,1.28450603621789E-14,0.0394220673053285,-0.000123972707116402,25.3662524310184,-0.0797706259013543,-0.00314475408294089,-445.684450171577,141723.148588708
,669375.673,8.9999,-0.019,3.788642e+05,0.5,-337.0557,102880.2,4.08319458128167E-12,1.33773457655613E-14,0.0394355962887726,-0.000129198742926527,25.3575287497214,-0.0830762343289327,-0.00327619600272939,-612.979704780329,187101.047760774
,669376.484,8.9999,-0.019,2.870762e+05,0.5,-153.3672,135744.6,4.08413257760598E-12,4.6143417701788E-15,0.0394269120320661,-4.45453823062154E-05,25.3633539114391,-0.0286560686171418,-0.0011298217387653,-278.91823511362,246869.240999407
,669377.28,8.9999,-0.019,2.175258e+05,0.5,-20.22507,179457.5,4.07706597766449E-12,4.59490100959184E-16,0.0394952988862739,-4.4511663466047E-06,25.3194687848275,-0.00285353372545562,-0.000112701168800412,-36.7819248799575,326366.844917964
,669378.075,8.9999,-0.019,1.648255e+05,0.5,-404.916,237252.1,4.06990656078483E-12,6.94607248983993E-15,0.0395646607547776,-6.75246464591105E-05,25.2750072447899,-0.0431366248540322,-0.00170669089968013,-736.392501716575,431473.854963773
,669378.871,8.9999,-0.019,1.248930e+05,0.5,-406.9211,313295.1,4.06750264493379E-12,5.28304672026268E-15,0.0395880922081997,-5.14187104370993E-05,25.2600784031461,-0.0328088721780023,-0.00129884284816456,-740.039037307147,569767.957958057
,669379.682,8.9999,-0.019,9.463495e+04,0.5,-378.9642,413558,4.06660320373264E-12,3.72643505825054E-15,0.0395968817542985,-3.6284633876052E-05,25.2544926771507,-0.0231419743150955,-0.000916350789973837,-689.195772207126,752109.104665915
,669380.478,8.9999,-0.019,7.170755e+04,0.5,-276.5858,545986.4,4.0651171283427E-12,2.05930710551832E-15,0.0396113801904373,-2.00663336652273E-05,25.2452638249188,-0.0127887461871326,-0.000506580017377722,-503.007313124896,992947.403904086
,669381.273,8.9999,-0.019,5.433485e+04,0.5,-87.99593,720760.7,4.06396824102955E-12,4.96160049874888E-16,0.0396225879391355,-4.83742589560032E-06,25.2381289841726,-0.00308126210463781,-0.000122087580524299,-160.032063523241,1310797.23945705
,669382.069,8.9999,-0.019,4.117107e+04,0.5,-327.8779,950843.7,4.06554371908428E-12,1.4019148856658E-15,0.0396072292887617,-1.36576970158373E-05,25.2479130464484,-0.0087061971479141,-0.000344828387672969,-596.288679722651,1729233.15202275
,669382.88,8.9999,-0.019,3.119651e+04,0.5,-285.3978,1254971,4.06518690850292E-12,9.24479848757888E-16,0.0396107083656205,-9.00802410891543E-06,25.2456971749304,-0.00574122145706263,-0.000227413860559328,-519.033083223204,2282328.27122601
,669383.676,8.9999,-0.019,2.363846e+04,0.5,-45.57331,1656318,4.06496601881078E-12,1.11846853390913E-16,0.0396128628247147,-1.08994122958164E-06,25.244325401774,-0.000694593349390589,-2.75148310891991E-05,-82.8810018927506,3012230.08144453
,669384.471,8.9999,-0.019,1.791157e+04,0.5,599.7908,2185534,4.06564497399581E-12,-1.11576230407256E-15,0.0396062445969673,1.08694081775029E-05,25.2485418615291,0.00692912721648806,0.000274436728049072,1090.79771537451,3974678.32796588
,669385.282,8.9999,-0.019,1.357207e+04,0.5,944.0355,2884620,4.06522703660987E-12,-1.33040699923024E-15,0.0396103151720411,1.29630744044607E-05,25.2459463792251,0.00826211757981465,0.000327265116375814,1716.85155329564,5246057.30151851
,669386.078,8.9999,-0.019,1.028394e+04,0.5,2002.336,3806207,4.06599975962085E-12,-2.13900549672684E-15,0.0396027807102991,2.08338835792003E-05,25.2507451576267,0.0132836905759307,0.000526071230492719,3641.50889645546,6922083.33279283
,669386.874,8.9999,-0.019,7.792469e+03,0.5,3753.593,5022350,4.0666712504593E-12,-3.03933989845894E-15,0.0395962303197648,2.95933443417239E-05,25.2549152621618,0.0188749635416974,0.000747377821139506,6826.3979188173,9133797.82719439
,669387.669,8.9999,-0.019,5.904585e+03,0.5,5384.766,6625791,4.06812860472402E-12,-3.30615930903123E-15,0.0395820414506744,3.21682393866909E-05,25.2639657499431,0.0205319702652043,0.000812697834869829,9792.89854166878,12049864.1948976
,669388.48,8.9999,-0.019,4.474074e+03,0.5,6717.132,8745757,4.06744267641639E-12,-3.12397764537961E-15,0.0395887193096692,3.04059046362707E-05,25.259705985576,0.0194005824065663,0.000768044664401263,12215.9797040385,15905298.5721366
,669389.276,8.9999,-0.019,3.390107e+03,0.5,10120.2,11540880,4.06786240594054E-12,-3.56710936432919E-15,0.0395846273847313,3.47117677385917E-05,25.2623125974491,0.0221525270125592,0.00087690020171772,18404.9022411366,20988593.9187653
,669390.072,8.9999,-0.019,2.568774e+03,0.5,16239.1,15228850,4.0684063308751E-12,-4.33829588233608E-15,0.0395793205542662,4.22049297493103E-05,25.2656904899035,0.026941763457818,0.00106633790470062,29532.9191106937,27695647.8621899
,669390.883,8.9999,-0.019,1.946446e+03,0.5,24804.39,20095360,4.06894558693667E-12,-5.02243867376131E-15,0.039574059824,4.88476152583396E-05,25.2690393876385,0.0311904393798541,0.00123433419456034,45110.0149306365,36546030.3452943
,669391.678,8.9999,-0.019,1.474880e+03,0.5,33810.98,26508580,4.07077945735917E-12,-5.19216958498651E-15,0.0395562277787005,5.04529034109367E-05,25.2804281228643,0.0322445053508563,0.00127547307324647,61489.6722966963,48209306.4812306
,669392.474,8.9999,-0.019,1.117550e+03,0.5,37921.04,34958190,4.07381877996519E-12,-4.41909163225588E-15,0.0395267341609903,4.28767870186723E-05,25.2993029790162,0.0274435226835083,0.00108475410197153,68964.3518984044,63576023.1494517
,669393.27,8.9999,-0.019,8.467957e+02,0.5,70831.58,46089380,4.07789157202913E-12,-6.26702947871088E-15,0.0394872100575157,6.06851617046211E-05,25.3245959058648,0.0389196196797166,0.00153683082740536,128816.456738528,83819542.4255053
