Repository: AlexiLJ/BunchOfScripts

ScriptCutter.py:                filters out a threshold values from an CSV file

From_dat_to_csv.py:             converts .dat file from PPMS to .csv 
                    
Convert_all_files_to_csv.py     Converts all files in a rectory from .dat to .csv
                                and removes LCR head

temp_script.py:                 Script for measuring RaspberryPi CPU and GPU temperatures
                                Run in bash with "watch python3 temp_script.py"

File: Scripts/Data_examples/Nb-PrO2/Jan 31 2019 Pr0.994Nb0.006O2 1300C 10h air.dat (part 44 of 45)
Comment,Time Stamp (sec),Temperature (K),Magnetic Field (Oe),Frequency (Hz),AC Voltage (Vrms),Re[Impedance] (Ohm),-Im[Impedance] (Ohm),Re[Cp] (F),Im[Cp] (F),Re[Modulus],Im[Modulus],Re[Permittivity],Im[Permittivity],Loss Factor,Re[Sp.Impedance] (Ohm-cm),-Im[Sp.Impedance] (Ohm-cm)
,669394.081,8.9999,-0.019,6.416440e+02,0.5,107134.9,60797400,4.07978822787922E-12,-7.18924993198751E-15,0.0394688234786377,6.95504817064792E-05,25.3363745522872,0.0446468097981466,0.001762162526687,194838.774047346,110567993.074769
,669394.876,8.9999,-0.019,4.861923e+02,0.5,152739.9,80210170,4.08112009452433E-12,-7.77145685049212E-15,0.0394559223408464,7.51337845655812E-05,25.3446457345863,0.0482624417207461,0.00190424605757599,277777.408333925,145872644.571743
,669395.672,8.9999,-0.019,3.684033e+02,0.5,200571,105803800,4.08313717282526E-12,-7.74035437187261E-15,0.0394364323151723,7.47591737337073E-05,25.3571722306883,0.0480692885461712,0.00189568805657264,364764.495504735,192417995.270921
,669396.483,8.9999,-0.019,2.791500e+02,0.5,273992.8,139579300,4.08470331454914E-12,-8.01823263422728E-15,0.0394213015076758,7.73836290892154E-05,25.3668983123136,0.0497949731507901,0.00196299021416499,498291.604787979,253843142.564997
,669397.279,8.9999,-0.019,2.115173e+02,0.5,369818.3,184136900,4.08626980431002E-12,-8.20681434504037E-15,0.0394061820713113,7.91428945697621E-05,25.3766265553245,0.050966106697924,0.00200838778104769,672562.761455638,334876943.487871
,669398.09,8.9999,-0.019,1.602760e+02,0.5,503650.7,242914100,4.08791104484739E-12,-8.47575031369162E-15,0.0393903505787464,8.16707537447642E-05,25.3868190169579,0.0526362577086475,0.00207336955738675,915954.417618233,441770939.654719
,669398.886,8.9999,-0.019,1.214445e+02,0.5,654628,320479000,4.08922539748536E-12,-8.35287629924284E-15,0.0393776947700794,8.04350412100249E-05,25.3949814334535,0.0518731832844547,0.00204265490094515,1190526.30820644,582832816.084389
,669399.697,8.9999,-0.019,9.202165e+01,0.5,892381.8,422802300,4.09062410169089E-12,-8.63381892433012E-15,0.0393642192684884,8.30835424651388E-05,25.4036676915776,0.053617898249872,0.00211063610581116,1622912.56998573,768921068.637747
,669400.492,8.9999,-0.019,6.972812e+01,0.5,1177861,557789400,4.09207010738973E-12,-8.64105662237427E-15,0.0393503090520588,8.3094433795922E-05,25.4126477022899,0.0536628459330115,0.0021116589881414,2142093.68971438,1014412697.19396
,669401.304,8.9999,-0.019,5.283509e+01,0.5,1572409,735762000,4.09413663000217E-12,-8.74964633161958E-15,0.0393304426607939,8.40537320680005E-05,25.4254812583485,0.0543372117069903,0.00213711635012409,2859630.63260444,1338079057.99719
,669402.13,8.9999,-0.019,4.003407e+01,0.5,1811481,970905800,4.09458105332544E-12,-7.63952154890723E-15,0.0393262164742025,7.33734353475948E-05,25.428241224099,0.0474430947274927,0.00186576390830089,3294414.21282944,1765718694.72467
,669402.942,8.9999,-0.019,3.033521e+01,0.5,2300365,1280930000,4.09588441437195E-12,-7.35561595939414E-15,0.0393137124494716,7.06017410309922E-05,25.4363353804147,0.0456799791068736,0.00179585535509356,4183513.4625731,2329538094.87354
,669403.722,8.9999,-0.019,2.298591e+01,0.5,3543764,1689685000,4.09782343263512E-12,-8.59433513283763E-15,0.039295063775246,8.24132500344271E-05,25.4483771066601,0.0533726952946887,0.00209729269064944,6444796.54410579,3072912318.26594
,669404.533,8.9999,-0.019,1.741690e+01,0.5,4226778,2229900000,4.09789062823722E-12,-7.76755637196254E-15,0.0392944510900868,7.44826769763912E-05,25.4487944060021,0.0482382188985214,0.00189550114354904,7686946.49166885,4055363679.32557
,669405.36,8.9999,-0.019,1.319742e+01,0.5,5866755,2941608000,4.09965391392074E-12,-8.17636649674738E-15,0.039277535200589,7.83352764969811E-05,25.4597447946068,0.0507770189204284,0.00199440408103323,10669458.3355763,5349697404.37397
,669406.171,8.9999,-0.019,1.000008e+01,0.5,8310288,3880485000,4.10140003548092E-12,-8.78339060660115E-15,0.039260789368955,8.40793011088446E-05,25.4705885902628,0.0545467710130557,0.00214155910923506,15113341.4592292,7057167553.3287
,669600.86,7.9991,-0.019,5.000000e+05,0.5,-247.6208,77929.05,4.08457016178437E-12,1.29787868723817E-14,0.0394223404777059,-0.000125265115986425,25.3660714046085,-0.0806010966907241,-0.00317751595842629,-450.33068683149,141724.130649063
,669601.671,7.9991,-0.019,3.788642e+05,0.5,-339.3336,102881.3,4.08315033061512E-12,1.34674629989009E-14,0.039436017936047,-0.000130071897768627,25.3572539434326,-0.0836358819993447,-0.00329830202378858,-617.122362713481,187103.048254091
,669602.467,7.9991,-0.019,2.870762e+05,0.5,-157.5112,135751.6,4.08392169529336E-12,4.73853278290415E-15,0.0394289451765464,-4.57490038385701E-05,25.3620442862917,-0.0294273218878227,-0.00116028982347169,-286.454639027304,246881.971411423
,669603.263,7.9991,-0.019,2.175258e+05,0.5,-21.35134,179458.5,4.07704325302509E-12,4.85072240601837E-16,0.0394955189679026,-4.69903768258477E-06,25.3193276598614,-0.00301240439119409,-0.000118976476455559,-38.830193614481,326368.663548252
,669604.074,7.9991,-0.019,1.648255e+05,0.5,-403.8694,237268,4.0696338876109E-12,6.92719033501813E-15,0.0395673122723237,-6.73501132349748E-05,25.2733138849194,-0.0430193625550604,-0.00170216548375676,-734.489123257101,431502.771185353
,669604.869,7.9991,-0.019,1.248930e+05,0.5,-415.2333,313321.2,4.0671635355136E-12,5.39006532750092E-15,0.0395913902144776,-5.24690433023532E-05,25.257972459699,-0.0334734810659155,-0.00132526397830725,-755.155855987487,569815.424208575
,669605.665,7.9991,-0.019,9.463495e+04,0.5,-369.8095,413589.5,4.06629364463732E-12,3.63586120918569E-15,0.0395998977805276,-3.54081000563797E-05,25.2525702476649,-0.0225794909614578,-0.000894146248877208,-672.546757509103,752166.391519988
,669606.461,7.9991,-0.019,7.170755e+04,0.5,-245.8024,546028.6,4.06480317382858E-12,1.82982791680634E-15,0.0396144418056057,-1.78329942249879E-05,25.2433140989238,-0.0113636303839567,-0.000450163965770291,-447.023689515698,993024.150102242
,669607.272,7.9991,-0.019,5.433485e+04,0.5,-93.63782,720882.8,4.06327989573469E-12,5.27792689028541E-16,0.0396293001780067,-5.1475791582129E-06,25.2338542097878,-0.00327770769173901,-0.00012989326420328,-170.292575559095,1311019.29421522
,669608.067,7.9991,-0.019,4.117107e+04,0.5,-359.0866,950888.6,4.06535165186497E-12,1.53520959497524E-15,0.0396090995904685,-1.49576899975483E-05,25.2467202671334,-0.0095339863595757,-0.000377632669063442,-653.045766793358,1729314.80852269
,669608.863,7.9991,-0.019,3.119651e+04,0.5,-300.5895,1255070,4.06486622336648E-12,9.7353622160407E-16,0.0396138331072506,-9.48752044650251E-06,25.243705650303,-0.00604587222989297,-0.000239500187240552,-546.661168970193,2282508.31562453
,669609.674,7.9991,-0.019,2.363846e+04,0.5,-93.29272,1656482,4.06456355703577E-12,2.28915369951948E-16,0.0396167850845122,-2.23120905520831E-06,25.2418260263885,-0.00142161436572723,-5.63197909787127E-05,-169.664966246688,3012528.33681177
,669610.47,7.9991,-0.019,1.791157e+04,0.5,412.0559,2186200,4.06440658501553E-12,-7.66061070969948E-16,0.0396183138481899,7.46727653883375E-06,25.2408511959128,0.00475740630148107,0.000188480422651176,749.377340110233,3975889.53573773
,669611.265,7.9991,-0.019,1.357207e+04,0.5,964.3051,2884758,4.06503254690976E-12,-1.35884244593518E-15,0.039612210126487,1.32414075105236E-05,25.2447385557761,0.00843870790461505,0.000334275908065772,1753.71446178233,5246308.27249826
,669612.061,7.9991,-0.019,1.028394e+04,0.5,1906.035,3806594,4.06558649278752E-12,-2.03571753404231E-15,0.0396068073636405,1.98318919940915E-05,25.2481786804729,0.0126422498042174,0.000500719278178865,3466.37298108584,6922787.1427143
,669612.872,7.9991,-0.019,7.792469e+03,0.5,3622.893,5022544,4.06651432744369E-12,-2.93328366885297E-15,0.0395977598166502,2.85629049452674E-05,25.2539407360156,0.018216331228741,0.000721326284050473,6588.702940169,9134150.64147027
,669613.668,7.9991,-0.019,5.904585e+03,0.5,3893.222,6628750,4.06631392056704E-12,-2.38824255168137E-15,0.0395997183228626,2.32578532254756E-05,25.25269616561,0.014831507036963,0.00058732370356402,7080.33144730761,12055245.52192
,669614.463,7.9991,-0.019,4.474074e+03,0.5,6376.022,8746646,4.06702950369034E-12,-2.96473294908456E-15,0.0395927434749263,2.88618292584937E-05,25.2571400928489,0.0184116381169521,0.000728967652286374,11595.6267264813,15906915.3344626
,669615.259,7.9991,-0.019,3.390107e+03,0.5,10249.84,11541370,4.06768962054003E-12,-3.6124972841349E-15,0.0395863080596381,3.51564262996508E-05,25.2612395624336,0.0224343958920487,0.000888095607367236,18640.6694716796,20989485.0476065
,669616.07,7.9991,-0.019,2.568774e+03,0.5,15736.35,15230310,4.06801661025006E-12,-4.20317992113808E-15,0.0395831150501086,4.08982977049565E-05,25.2632702398377,0.026102663874778,0.00103322585029458,28618.6027333759,27698303.0624104
,669616.866,7.9991,-0.019,1.946446e+03,0.5,24242.98,20095870,4.06884260156001E-12,-4.90851452625676E-15,0.0395750641737858,4.77420230755775E-05,25.268399825992,0.0304829455810336,0.00120636628322138,44089.0177006216,36546957.8467412
,669617.661,7.9991,-0.019,1.474880e+03,0.5,33386.37,26509820,4.07058921204955E-12,-5.12648511198849E-15,0.0395580781125338,4.98192983714697E-05,25.2792466580058,0.0318365904500839,0.00125939632936021,60717.4636900869,48211561.5827878
,669618.473,7.9991,-0.019,1.117550e+03,0.5,39178.74,34960230,4.07358074178467E-12,-4.56512330586466E-15,0.0395290407603219,4.429885073405E-05,25.2978247100075,0.028350411220949,0.00112066596815868,71251.6432116865,63579733.1552393
,669619.268,7.9991,-0.019,8.467957e+02,0.5,68429.73,46090740,4.07777188825659E-12,-6.05416249153275E-15,0.0394883752414622,5.86273697474143E-05,25.3238526435385,0.0375976692705981,0.0014846741449584,124448.379581172,83822015.762697
,669620.064,7.9991,-0.019,6.416440e+02,0.5,103900,60800990,4.07954809127056E-12,-6.97135106982651E-15,0.039471154056529,6.7450429778748E-05,25.3348832515822,0.0432936103481109,0.00170885375386157,188955.686928529,110574521.957503
,669620.859,7.9991,-0.019,4.861923e+02,0.5,151660.6,80220020,4.08061919675071E-12,-7.71464723831696E-15,0.0394607676221251,7.46028696331921E-05,25.3415350501841,0.0479096416409762,0.00189055799288008,275814.560664031,145890558.08008
,669621.671,7.9991,-0.019,3.684033e+02,0.5,197465.8,105811000,4.08285978498806E-12,-7.61948354831251E-15,0.0394391159835535,7.36017671979773E-05,25.3554495917308,0.047318654374222,0.00186621239757681,359117.284734278,192431089.408995
,669622.466,7.9991,-0.019,2.791500e+02,0.5,264801.5,139590400,4.08437954617199E-12,-7.74802443717951E-15,0.0394244364742986,7.47877355108158E-05,25.3648876400891,0.0481169213242963,0.00189698933451011,481576.028221413,253863329.361195
,669623.262,7.9991,-0.019,2.115173e+02,0.5,363092.5,184151500,4.08594643097468E-12,-8.05628248745557E-15,0.0394093065415193,7.7703541026962E-05,25.3746183363958,0.0500312710366616,0.00197170536216105,660331.017864262,334903495.490077
,669624.073,7.9991,-0.019,1.602760e+02,0.5,469179.3,242936700,4.08753307907428E-12,-7.89417946636682E-15,0.0393940153389356,7.60809566480119E-05,25.384471767086,0.0490245759267792,0.00193128209941108,853263.685506702,441812040.699229
,669624.884,7.9991,-0.019,1.214445e+02,0.5,637545.8,320507700,4.08886010768566E-12,-8.13345697604937E-15,0.0393812211784866,7.83361278409697E-05,25.3927129041405,0.0505105414398487,0.00198917467505461,1159460.10189989,582885010.773656
,669625.68,7.9991,-0.019,9.202165e+01,0.5,883151.2,422829300,4.090363269905E-12,-8.54342220430922E-15,0.0393667330531112,8.22241446747774E-05,25.4020478693091,0.0530565149062228,0.0020886707709234,1606125.52124884,768970171.655524
,669626.491,7.9991,-0.019,6.972812e+01,0.5,1192146,557774900,4.09217603919765E-12,-8.74630840581984E-15,0.039349286122112,8.41021961607297E-05,25.4133055619171,0.0543164824598906,0.00213732457304909,2168072.82337919,1014386327.05478
,669627.302,7.9991,-0.019,5.283509e+01,0.5,1419564,736055700,4.09250646219462E-12,-7.89284675534589E-15,0.0393461425080399,7.58833433981738E-05,25.4153575607819,0.0490162995007222,0.00192860947887504,2581662.08622724,1338613189.71279
,669628.129,7.9991,-0.019,4.003407e+01,0.5,1659421,970999400,4.09418864861748E-12,-6.99689682761643E-15,0.0393300077110681,6.72142956276887E-05,25.425804305293,0.0434522550746103,0.0017089825184238,3017873.29122836,1765888918.51963
,669628.925,7.9991,-0.019,3.033521e+01,0.5,2367342,1281156000,4.09516111197106E-12,-7.5671088432133E-15,0.0393206487371795,7.26573682071285E-05,25.4318435147785,0.0469933960344898,0.00184781712765659,4305319.86337591,2329949105.31864
,669629.705,7.9991,-0.019,2.298591e+01,0.5,3260204,1690260000,4.09643219582061E-12,-7.90127236670283E-15,0.039308435889972,7.5818820727125E-05,25.4397372226625,0.0490686243845759,0.00192881805166069,5929105.73962596,3073958030.68157
,669630.532,7.9991,-0.019,1.741690e+01,0.5,4439043,2229719000,4.09822176053542E-12,-8.15895752718276E-15,0.0392912615768138,7.82231302077636E-05,25.4508508097821,0.0506689054231532,0.0019908531074992,8072978.04976205,4055034507.24343
,669631.358,7.9991,-0.019,1.319742e+01,0.5,6243496,2942603000,4.09826552498855E-12,-8.69553399225241E-15,0.0392908208414781,8.33656741193037E-05,25.4511225965796,0.0540011622795376,0.00212175954418588,11354610.9289271,5351506941.51058
,669632.154,7.9991,-0.019,1.000008e+01,0.5,8160860,3881582000,4.10024159165577E-12,-8.62058243151373E-15,0.0392718882614743,8.25674639972917E-05,25.4633944014931,0.0535356967430725,0.00210245719399977,14841587.1725462,7059162590.75469
,669864.471,7.0040,-0.019,5.000000e+05,0.5,-246.4873,77934.34,4.08429329296642E-12,1.29176230425689E-14,0.039425016555255,-0.000124691706931246,25.3643519888737,-0.0802212559699243,-0.00316275598150956,-448.269269399984,141733.751203287
,669865.266,7.0040,-0.019,3.788642e+05,0.5,-335.5405,102889.6,4.08282194142816E-12,1.33147773500701E-14,0.0394391994563901,-0.000128617942971854,25.3552145749715,-0.0826876708247794,-0.00326117022517339,-610.224116167873,187118.142885482
,669866.062,7.0040,-0.019,2.870762e+05,0.5,-160.9471,135756.2,4.08378307249497E-12,4.8415692435937E-15,0.0394302812429192,-4.6746958284279E-05,25.361183408485,-0.0300672007773035,-0.00118555984920026,-292.703270834019,246890.337110748
,669866.873,7.0040,-0.019,2.175258e+05,0.5,-22.43163,179466,4.07687286477332E-12,5.09572307064486E-16,0.0394971695801181,-4.93678966527623E-06,25.3182695116623,-0.00316455514652295,-0.000124990973220554,-40.7948417283599,326382.303275412
,669867.669,7.0040,-0.019,1.648255e+05,0.5,-404.9881,237265.3,4.06968013300436E-12,6.94653632315043E-15,0.0395668620146272,-6.75366700072284E-05,25.2736010788973,-0.0431395053600361,-0.00170689982900997,-736.523624960344,431497.860883575
,669868.464,7.0040,-0.019,1.248930e+05,0.5,-408.3715,313323.5,4.06713391410134E-12,5.30091607301219E-15,0.0395916808433833,-5.1601983552251E-05,25.2577885042694,-0.032919844755249,-0.0013033542010095,-742.676778676937,569819.607058238
,669869.26,7.0040,-0.019,9.463495e+04,0.5,-366.9613,413574.9,4.06643724238777E-12,3.60811329903007E-15,0.0395984998763072,-3.5135393837149E-05,25.2534620210088,-0.022407170388556,-0.000887291032410332,-667.366934722675,752139.839517783
,669870.071,7.0040,-0.019,7.170755e+04,0.5,-274.9742,546081.9,4.06440622422621E-12,2.04659200383976E-15,0.0396183087271337,-1.99494118878443E-05,25.2408489553324,-0.0127097826329958,-0.000503540219882768,-500.076408552673,993121.083096595
,669870.867,7.0040,-0.019,5.433485e+04,0.5,-66.78448,720897.5,4.0631970740687E-12,3.76417595745858E-16,0.0396301082853892,-3.6713626752533E-06,25.2333398691815,-0.00233763535291294,-9.26407429627652E-05,-121.456278099755,1311046.02808045
,669871.662,7.0040,-0.019,4.117107e+04,0.5,-345.3501,950925.5,4.06519394227964E-12,1.47636711234021E-15,0.0396106366535639,-1.43854984742464E-05,25.2457408562176,-0.009168561710953,-0.000363172614468746,-628.064151841541,1729381.91598032
,669872.474,7.0040,-0.019,3.119651e+04,0.5,-288.289,1255078,4.06484033217373E-12,9.3368599762089E-16,0.0396140856116247,-9.09927918973138E-06,25.2435448603501,-0.00579839364903652,-0.000229698074541981,-524.291107112018,2282522.86466683
,669873.269,7.0040,-0.019,2.363846e+04,0.5,-102.5159,1656493,4.06453656348363E-12,2.51543244606788E-16,0.0396170481629132,-2.45179264129966E-06,25.2416583905434,-0.00156213840167094,-6.18873125331649E-05,-186.438520746837,3012548.34174494
,669874.065,7.0040,-0.019,1.791157e+04,0.5,273.248,2185795,4.0651597487227E-12,-5.08188906562134E-16,0.0396109744386626,4.95179993705525E-06,25.2455285067726,0.00315596392773275,0.000125010808424395,496.937088949438,3975152.99047107
,669874.86,7.0040,-0.019,1.357207e+04,0.5,1087.937,2884940,4.06477597545798E-12,-1.53286383093299E-15,0.039614709269307,1.49390656160343E-05,25.2431451911114,0.00951941865334534,0.000377109055994232,1978.55517969165,5246639.26321068
,669875.672,7.0040,-0.019,1.028394e+04,0.5,1944.427,3806610,4.06556936278611E-12,-2.07670416443348E-15,0.0396069738402645,2.02313526532279E-05,25.2480722994287,0.0128967857166774,0.000510802787782305,3536.1938351047,6922816.24079891
,669876.467,7.0040,-0.019,7.792469e+03,0.5,3451.787,5022849,4.06626759384721E-12,-2.79440803794084E-15,0.0396001644380421,2.7213904460416E-05,25.2524084665776,0.0173538832769256,0.000687216955954678,6277.52438610169,9134705.32370812
,669877.263,7.0040,-0.019,5.904585e+03,0.5,6519.824,6627654,4.06698382479025E-12,-4.00081518263917E-15,0.0395931708906496,3.89490015334172E-05,25.2568564169184,0.0248459347201255,0.000983730291291609,11857.1493991637,12053252.3031243
,669878.074,7.0040,-0.019,4.474074e+03,0.5,6503.447,8746695,4.06700663249876E-12,-3.02394928405577E-15,0.0395929652793105,2.94386338230425E-05,25.2569980577618,0.0187793844701064,0.000743531928345507,11827.3656909363,15907004.4473468
,669878.87,7.0040,-0.019,3.390107e+03,0.5,9830.566,11541750,4.06755595341683E-12,-3.46449864697789E-15,0.0395876114401781,3.37183379509196E-05,25.2604094604504,0.0215152920820484,0.000851739640869019,17878.1650762872,20990176.127116
,669879.665,7.0040,-0.019,2.568774e+03,0.5,16852.78,15231660,4.06765542000583E-12,-4.50057983891223E-15,0.0395866236592779,4.37998655085924E-05,25.2610271696583,0.0279495822165328,0.00110643094711936,30648.976145865,27700758.2132993
,669880.461,7.0040,-0.019,1.946446e+03,0.5,24082.53,20097750,4.06846206979922E-12,-4.87511586370622E-15,0.0395787664827998,4.74260467557324E-05,25.2660366407769,0.0302755326035307,0.00119826995559204,43797.2184709038,36550376.8716828
,669881.272,7.0040,-0.019,1.474880e+03,0.5,33987.86,26511070,4.07039704921377E-12,-5.21835161889319E-15,0.0395599433684141,5.07168445790225E-05,25.2780532848917,0.0324071014907901,0.00128202520682869,61811.3516220469,48213834.8706479
,669882.068,7.0040,-0.019,1.117550e+03,0.5,38298.15,34960620,4.07353552682463E-12,-4.46241727511293E-15,0.0395294817278412,4.33031799960962E-05,25.2975439152458,0.0277125843734371,0.00109546541222667,69650.1755663314,63580442.4210516
,669882.863,7.0040,-0.019,8.467957e+02,0.5,68381.3,46094500,4.07743927224788E-12,-6.04889082444465E-15,0.0394915966323729,5.85858772043798E-05,25.3217870255927,0.0375649310684173,0.00148350237013093,124360.303316322,83828853.8125801
,669883.674,7.0040,-0.019,6.416440e+02,0.5,105342.4,60804880,4.07928677018418E-12,-7.06722649003583E-15,0.0394736793902329,6.83868157259363E-05,25.3332603906509,0.0438890176146405,0.00173246620994894,191578.879256014,110581596.429324
,669884.47,7.0040,-0.019,4.861923e+02,0.5,152905.5,80223420,4.08044601426665E-12,-7.7773128848714E-15,0.039462440105003,7.52152443198698E-05,25.3404595491931,0.0482988089712349,0.00190599578028461,278078.573509626,145896741.423059
,669885.266,7.0040,-0.019,3.684033e+02,0.5,195554.9,105817000,4.08262855548588E-12,-7.54489372128472E-15,0.0394413523738711,7.28895141549764E-05,25.3540136060993,0.0468554352829828,0.00184804804521013,355642.064116841,192442001.190723
,669886.061,7.0040,-0.019,2.791500e+02,0.5,265303.2,139601300,4.08406058641183E-12,-7.76149178101446E-15,0.0394275149550363,7.49294303535783E-05,25.3629068304246,0.0482005564662615,0.00190043502460221,482488.435036929,253883152.431334
,669886.872,7.0040,-0.019,2.115173e+02,0.5,358232.2,184156400,4.08583813607687E-12,-7.94802018464043E-15,0.0394103551650822,7.66634134549154E-05,25.3739458014651,0.04935893852801,0.00194526065887474,651491.929075247,334912406.778488
,669887.684,7.0040,-0.019,1.602760e+02,0.5,481026,242949700,4.08731358131827E-12,-8.09263852874568E-15,0.0393961233868321,7.80019882645431E-05,25.3831086381565,0.0502570499810368,0.00197994070377531,874808.452940159,441835682.892974
,669888.479,7.0040,-0.019,1.214445e+02,0.5,630015,320533400,4.08853265003565E-12,-8.03609513864144E-15,0.0393843789727744,7.74108081046546E-05,25.3906793207271,0.0499059031983809,0.00196552059785345,1145764.36092663,582931749.572059
,669889.29,7.0040,-0.019,9.202165e+01,0.5,854536.3,422836900,4.09029088858833E-12,-8.26631271267475E-15,0.039367440636931,7.95600078005317E-05,25.4015983655487,0.0513356045354179,0.00202095961823578,1554085.59741928,768983993.245714
,669890.086,7.0040,-0.019,6.972812e+01,0.5,1137028,557851800,4.0916136248485E-12,-8.33963295741673E-15,0.0393547111781746,8.02137925189047E-05,25.4098128461663,0.0517909392438113,0.00203822592308567,2067833.55916238,1014526179.72393
,669890.897,7.0040,-0.019,5.283509e+01,0.5,1410905,736187100,4.0917761925016E-12,-7.84190253928855E-15,0.0393531665459294,7.54204731996588E-05,25.4108224267423,0.0486999248098789,0.00191650329107913,2565914.566563,1338852157.73264
,669891.724,7.0040,-0.019,4.003407e+01,0.5,1748884,970964900,4.09433279689952E-12,-7.3746364252434E-15,0.0393286103000439,7.08379646843897E-05,25.4266994975581,0.0457981003474867,0.00180118148452122,3180573.41268829,1765826175.77469
,669892.52,7.0040,-0.019,3.033521e+01,0.5,2250704,1281283000,4.09475654832831E-12,-7.19285664630588E-15,0.0393245465625728,6.90775685360446E-05,25.4293310863361,0.0446692082805602,0.00175660178118339,4093198.46383819,2330180071.36522
,669893.3,7.0040,-0.019,2.298591e+01,0.5,3208038,1690594000,4.09562337907233E-12,-7.77177455601549E-15,0.0393162033444389,7.46056559674808E-05,25.4347142942815,0.0482644147413265,0.00189758037707457,5834235.07201948,3074565453.19778
,669894.126,7.0040,-0.019,1.741690e+01,0.5,4177475,2230216000,4.09731034233973E-12,-7.67477747552957E-15,0.0393000195220992,7.36138782311136E-05,25.4451907040389,0.0476620417198849,0.00187312574208059,7597282.56257705,4055938366.49659
,669894.953,7.0040,-0.019,1.319742e+01,0.5,6098761,2942666000,4.09817863079132E-12,-8.49359458548932E-15,0.0392916620428611,8.14331140850445E-05,25.4505829646662,0.0527470745277142,0.00207252912834824,11091391.474186,5351621515.21873
,669895.764,7.0040,-0.019,1.000008e+01,0.5,8437046,3882180000,4.09960876071294E-12,-8.90957856053509E-15,0.0392779385237592,8.53617745983259E-05,25.4594643833401,0.055330425724104,0.00217327532468871,15343867.397282,7060250131.66695
,670116.849,5.9960,-0.019,5.000000e+05,0.5,-248.7798,77933.84,4.08431873253035E-12,1.303793060133E-14,0.0394247636178685,-0.000125851424848315,25.3645099741132,-0.0809683921446433,-0.00319219224922062,-452.438479335342,141732.841888143
,670117.645,5.9960,-0.019,3.788642e+05,0.5,-336.3708,102890.5,4.08278601392424E-12,1.33474907569942E-14,0.0394395444405236,-0.00012893621000087,25.3549914573377,-0.0828908282154119,-0.00326921144323334,-611.734124896042,187119.779652741
,670118.44,5.9960,-0.019,2.870762e+05,0.5,-158.5309,135758.5,4.08371405689225E-12,4.76872435082724E-15,0.0394309492761056,-4.60451748995118E-05,25.3607548065423,-0.0296148181083356,-0.00116774198300659,-288.30909633203,246894.519960411
,670119.251,5.9960,-0.019,2.175258e+05,0.5,-28.57138,179473.9,4.07669337122226E-12,6.48989939220535E-16,0.039498908224985,-6.28803584521856E-06,25.317154817569,-0.00403036904425432,-0.000159195181026322,-51.9607770394228,326396.670454688
,670120.047,5.9960,-0.019,1.648255e+05,0.5,-408.7752,237271.5,4.0695735684682E-12,7.01112754530275E-15,0.0395678959397081,-6.81682147933205E-05,25.2729392898898,-0.0435406309346573,-0.00172281626744046,-743.410959724223,431509.136391361
,670120.843,5.9960,-0.019,1.248930e+05,0.5,-411.17,313325.4,4.06710915613835E-12,5.33717748937496E-15,0.0395919209281315,-5.19556031142699E-05,25.2576347519204,-0.033145036058191,-0.00131227790661083,-747.766215538048,569823.062455785
,670121.654,5.9960,-0.019,9.463495e+04,0.5,-375.1832,413600.2,4.06618835302885E-12,3.68850295065644E-15,0.0396009222719769,-3.59226149816938E-05,25.251916363816,-0.0229064076552885,-0.000907115615514693,-682.319531088004,752185.85086407
,670122.45,5.9960,-0.019,7.170755e+04,0.5,-244.3869,546040.9,4.06471162044187E-12,1.81920854704064E-15,0.0396153341721122,-1.77302995266226E-05,25.2427455324278,-0.0112976817820036,-0.000447561528815882,-444.449418342961,993046.519254785
,670123.245,5.9960,-0.019,5.433485e+04,0.5,-28.58931,720894.6,4.06321344789575E-12,1.61139324469986E-16,0.0396299488628444,-1.57164846750691E-06,25.2334415542181,-0.00100071034373183,-3.96580998109849E-05,-51.9933850804876,1311040.75405262
,670124.041,5.9960,-0.019,4.117107e+04,0.5,-376.5184,950932.7,4.06516306146979E-12,1.6095867684892E-15,0.0396109365683142,-1.56838086009695E-05,25.2455490796544,-0.00999588482612172,-0.000395946421865606,-684.74776624861,1729395.01011839
,670124.852,5.9960,-0.019,3.119651e+04,0.5,-291.0988,1255120,4.06470430649642E-12,9.42723043195823E-16,0.039615411259589,-9.18796503854041E-06,25.2427001112316,-0.00585451567271607,-0.000231929058576072,-529.401094495384,2282599.24713893
,670125.648,5.9960,-0.019,2.363846e+04,0.5,-89.99857,1656502,4.06451448387491E-12,2.20827074940465E-16,0.0396172634088777,-2.15242544476996E-06,25.2415212713584,-0.00137138428993556,-5.43304928095469E-05,-163.674125283304,3012564.70941754
,670126.443,5.9960,-0.019,1.791157e+04,0.5,348.0055,2186102,4.06458882826457E-12,-6.47041751699887E-16,0.0396165378923043,6.30655526479565E-06,25.2419829662302,0.00401827037492048,0.000159189964603664,632.893342708432,3975711.3099695
,670127.254,5.9960,-0.019,1.357207e+04,0.5,899.4819,2885024,4.06465780888349E-12,-1.26726367918754E-15,0.0396158627198392,1.23512842421346E-05,25.2424113509158,0.00786998379303026,0.00031177622785807,1635.82502689392,5246792.02815488
,670128.05,5.9960,-0.019,1.028394e+04,0.5,2034.218,3806849,4.06531401983128E-12,-2.17233070048041E-15,0.0396094605848345,2.11656090619725E-05,25.246486563998,0.0134906473582858,0.000534357417381147,3699.49046729912,6923250.89343776
,670128.846,5.9960,-0.019,7.792469e+03,0.5,3248.527,5023234,4.06595615918615E-12,-2.62945512073148E-15,0.039603199779799,2.5611401692828E-05,25.2504743894195,0.0163294896906729,0.000646700312985618,5907.86959375239,9135405.49636902
,670129.641,5.9960,-0.019,5.904585e+03,0.5,5330.2,6627203,4.06726189954267E-12,-3.27126230733272E-15,0.0395904766461897,3.18422656767146E-05,25.2585833217692,0.0203152522748578,0.000804291041031941,9693.66316137098,12052432.1008644
,670130.452,5.9960,-0.019,4.474074e+03,0.5,6547.356,8747047,4.0668429371186E-12,-3.04412089078761E-15,0.0395945586495811,2.96373931844297E-05,25.2559814737549,0.0189046545466233,0.000748521872581684,11907.2199282543,15907644.6052082
,670131.248,5.9960,-0.019,3.390107e+03,0.5,9809.292,11542940,4.06713662893406E-12,-3.45628850163908E-15,0.0395916930792375,3.36453692203736E-05,25.2578053639726,0.0214643052891528,0.000849808800877419,17839.4755355392,20992340.2971587
,670132.044,5.9960,-0.019,2.568774e+03,0.5,16305.69,15231490,4.06770113742051E-12,-4.35457553787753E-15,0.0395861818344196,4.23779951452994E-05,25.2613110847728,0.0270428636687461,0.00107052494535991,29654.021701575,27700449.0461503
,670132.855,5.9960,-0.019,1.946446e+03,0.5,23707.72,20097850,4.06844200700475E-12,-4.7991941395874E-15,0.0395789634141304,4.66879284357504E-05,25.2659120464483,0.0298040421409167,0.00117961473490946,43115.5776526393,36550558.7347116
,670133.65,5.9960,-0.019,1.474880e+03,0.5,33086.52,26513130,4.07008114122649E-12,-5.07917477418973E-15,0.0395630173101048,4.93718607909036E-05,25.2760914274024,0.0315427829356465,0.00124792961072495,60172.1473982147,48217581.2490412
,670134.446,5.9960,-0.019,1.117550e+03,0.5,38069.91,34961840,4.07339343846128E-12,-4.43551373717205E-15,0.0395308611646964,4.30451122355828E-05,25.296661515525,0.0275455075361165,0.00108889892522819,69235.0913893866,63582661.150003
,670135.242,5.9960,-0.019,8.467957e+02,0.5,70088.94,46094500,4.07743881847238E-12,-6.19994499781062E-15,0.0394915966323729,6.00489027296226E-05,25.3217842075479,0.0385030104245793,0.00152054887242513,127465.869141409,83828853.8125801
,670136.053,5.9960,-0.019,6.416440e+02,0.5,103707.8,60809460,4.0789799083922E-12,-6.95651684036591E-15,0.0394766526623059,6.73256562214479E-05,25.331354712007,0.0432014865483411,0.00170545503939683,188606.146187165,110589925.756043
,670136.848,5.9960,-0.019,4.861923e+02,0.5,151576.9,80231330,4.08004398277175E-12,-7.70821596466362E-15,0.0394663310872277,7.45616970399918E-05,25.3379628459409,0.0478697020291562,0.0018892482525218,275662.341308921,145911126.788638
,670137.644,5.9960,-0.019,3.684033e+02,0.5,194306.7,105824000,4.08235867878223E-12,-7.49574428381591E-15,0.0394439614959084,7.24242704225604E-05,25.3523376129191,0.0465502065585518,0.00183613074538857,353372.049791295,192454731.60274
,670138.44,5.9960,-0.019,2.791500e+02,0.5,269289.8,139614000,4.08368863566084E-12,-7.8766864065164E-15,0.0394311018087399,7.60553635011905E-05,25.3605969351518,0.048915940210492,0.00192881659432435,489738.586543274,253906249.035993
,670139.251,5.9960,-0.019,2.115173e+02,0.5,358401.8,184169100,4.08555637085194E-12,-7.95068639264026E-15,0.0394130730261536,7.66997086704821E-05,25.3721959779753,0.0493754962610944,0.00194604740969033,651800.3687721,334935503.383146
,670140.062,5.9960,-0.019,1.602760e+02,0.5,479373.8,242969500,4.08698061160995E-12,-8.06352824660621E-15,0.0393993341059359,7.7734071592657E-05,25.381040823659,0.0500762687810302,0.00197297932456543,871803.711978241,441871691.772677
,670140.858,5.9960,-0.019,1.214445e+02,0.5,627353.2,320566900,4.08810552513855E-12,-8.00047067595983E-15,0.0393884951637723,7.70837490838171E-05,25.3880267819753,0.0496846675166959,0.00195701178131616,1140923.5308259,582992673.686708
,670141.669,5.9960,-0.019,9.202165e+01,0.5,834500.4,422880800,4.08986704572301E-12,-8.07082205104293E-15,0.0393715278645215,7.76946027144158E-05,25.39896620893,0.0501215648971024,0.00197337027360902,1517647.70283092,769063831.115359
,670142.464,5.9960,-0.019,6.972812e+01,0.5,1138943,557896900,4.09128280708659E-12,-8.35232802718857E-15,0.0393578928430435,8.03488898187721E-05,25.4077583957252,0.051869778395439,0.0020414936881707,2071316.236164,1014608199.94992
,670143.276,5.9960,-0.019,5.283509e+01,0.5,1633616,736140900,4.09202786929306E-12,-9.08087324005915E-15,0.0393506969070368,8.7325575957654E-05,25.412385394499,0.0563942030372445,0.00221916211964313,2970943.53664519,1338768137.01333
,670144.102,5.9960,-0.019,4.003407e+01,0.5,1677048,971222700,4.09324707790379E-12,-7.06796888654311E-15,0.0393390524032913,6.79282713993761E-05,25.4199569458378,0.0438936280588411,0.00172673888285354,3049930.28731584,1766295018.66295
,670144.914,5.9960,-0.019,3.033521e+01,0.5,2346539,1281507000,4.09403971469623E-12,-7.49650517561244E-15,0.0393314214672036,7.2018892131085E-05,25.4248793931648,0.0465549318625318,0.00183107778576317,4267486.89749358,2330587444.54974
,670145.694,5.9960,-0.019,2.298591e+01,0.5,2953352,1690711000,4.0953422053888E-12,-7.15378742610028E-15,0.0393189242790875,6.86827161220881E-05,25.4329681443928,0.0444265799034718,0.00174681066131349,5371055.39847685,3074778232.94148
,670146.505,5.9960,-0.019,1.741690e+01,0.5,4122327,2230471000,4.09684229496668E-12,-7.57172974106505E-15,0.0393045130352737,7.26420811152268E-05,25.4422840277877,0.0470220928178031,0.00184818677310756,7496988.7394516,4056402117.22004
,670147.332,5.9960,-0.019,1.319742e+01,0.5,6735266,2943150000,4.09750082834222E-12,-9.37694579416787E-15,0.0392981246058664,8.99319852952298E-05,25.4463736636526,0.0582328781611861,0.00228845488677098,12248958.745682,5352501732.27815
,670148.143,5.9960,-0.019,1.000008e+01,0.5,6601710,3885763000,4.09583609974197E-12,-6.95861331172991E-15,0.0393141895099914,6.6792770951292E-05,25.4360353360268,0.0432145060926776,0.00169894818598046,12006069.7589311,7066766283.98904
,670347.684,5.0094,-0.019,5.000000e+05,0.5,-248.5137,77936.03,4.08420405461919E-12,1.30232533164496E-14,0.0394258714836213,-0.000125716811571224,25.3637977992777,-0.0808772430049409,-0.00318868821006151,-451.954541815691,141736.824688474
,670348.495,5.0094,-0.019,3.788642e+05,0.5,-338.5875,102890.1,4.08280130898111E-12,1.34355539376931E-14,0.0394393911142421,-0.000129785905921886,25.3550864429761,-0.0834377197710098,-0.00329076849959326,-615.765482655565,187119.052200626
,670349.291,5.0094,-0.019,2.870762e+05,0.5,-157.6337,135759.7,4.08367802329111E-12,4.74165217233143E-15,0.0394312978151594,-4.57845838669759E-05,25.3605310300215,-0.0294466939763944,-0.00116112292528637,-286.67742123759,246896.702316756
,670350.086,5.0094,-0.019,2.175258e+05,0.5,-32.12004,179478.5,4.07658885909161E-12,7.29559235326665E-16,0.0394999206004771,-7.06903071779711E-06,25.3165057744473,-0.00453072194238016,-0.000178963162718654,-58.4144775974189,326405.036154013
,670350.882,5.0094,-0.019,1.648255e+05,0.5,-407.0503,237280.8,4.06941416797925E-12,6.98099575650539E-15,0.0395694468273294,-6.78805668300953E-05,25.2719493780938,-0.0433535059555509,-0.00171547929710284,-740.274004340363,431526.04965304
,670351.693,5.0094,-0.019,1.248930e+05,0.5,-420.3948,313332.3,4.06701927544188E-12,5.45667891530983E-15,0.0395927928148487,-5.31212524748957E-05,25.2570765731956,-0.0338871659722705,-0.00134168995663709,-764.542716219264,569835.611004773
,670352.489,5.0094,-0.019,9.463495e+04,0.5,-385.1632,413621.9,4.06597484708084E-12,3.78622090179743E-15,0.0396029999789347,-3.6878168688569E-05,25.2505904453207,-0.0235132574406944,-0.000931196341392948,-700.469461362756,752225.315141321
,670353.284,5.0094,-0.019,7.170755e+04,0.5,-272.3773,546076.9,4.06444345817696E-12,2.02730079800281E-15,0.0396179459765214,-1.97610064747854E-05,25.241080186286,-0.0125899800380204,-0.000498789273085897,-495.353607557632,993111.989945154
,670354.095,5.0094,-0.019,5.433485e+04,0.5,-8.663605,720920.7,4.06306635032018E-12,4.88275644574579E-17,0.0396313836657481,-4.7626688161887E-07,25.232528046197,-0.000303229822841365,-1.20174174496585E-05,-15.7558944567126,1311088.22030314
,670354.891,5.0094,-0.019,4.117107e+04,0.5,-365.7744,950943.9,4.06511521877424E-12,1.5636201884023E-15,0.0396114031023703,-1.52362691457694E-05,25.2452519660823,-0.00971042234010079,-0.000384643510516236,-665.208402433787,1729415.37877762
,670355.687,5.0094,-0.019,3.119651e+04,0.5,-294.4908,1255169,4.06454562115462E-12,9.53633567758861E-16,0.0396169578488806,-9.29502689317784E-06,25.2417146406554,-0.0059222724094511,-0.000234622429330234,-535.569888432454,2282688.36002305
,670356.482,5.0094,-0.019,2.363846e+04,0.5,-114.7478,1656685,4.06406550378699E-12,2.81491397347986E-16,0.0396216400768225,-2.74433343164646E-06,25.2387330071059,-0.00174812296082404,-6.92634990960865E-05,-208.683824567252,3012897.51876025
,670357.293,5.0094,-0.019,1.791157e+04,0.5,375.8483,2186161,4.06447911621731E-12,-6.98771758445869E-16,0.0396176070902354,6.81112245389655E-06,25.2413016304923,0.00433952499729333,0.000171921601382515,683.529102092587,3975818.60915649
,670358.089,5.0094,-0.019,1.357207e+04,0.5,983.1131,2885109,4.06453798060212E-12,-1.38500851585763E-15,0.0396170299019255,1.34996705773247E-05,25.2416671911582,0.00860120490472556,0.000340754231469244,1787.91926023999,5246946.61172936
,670358.885,5.0094,-0.019,1.028394e+04,0.5,2020.062,3806971,4.06518375702074E-12,-2.15707533116875E-15,0.0396107299690921,2.10183188689444E-05,25.2456776035388,0.0133959081882052,0.000530621851335353,3673.74593694146,6923472.7663329
,670359.68,5.0094,-0.019,7.792469e+03,0.5,3322.944,5023222,4.06596579355957E-12,-2.68970326971693E-15,0.0396031051717443,2.6198105660434E-05,25.2505342209794,0.0167036438338577,0.000661516452985753,6043.2066038983,9135383.67280557
,670360.491,5.0094,-0.019,5.904585e+03,0.5,4229.602,6627582,4.06703028660617E-12,-2.59550457984375E-15,0.0395927407673655,2.52673653128895E-05,25.2571449549269,0.0161186494283509,0.000638181768252735,7692.0823036023,12053121.3617435
,670361.287,5.0094,-0.019,4.474074e+03,0.5,6778.314,8747333,4.06670980549882E-12,-3.15129605887302E-15,0.0395958532629259,3.06828523064157E-05,25.2551546973648,0.0195702357115378,0.00077490064686002,12327.2471423221,15908164.7334705
,670362.083,5.0094,-0.019,3.390107e+03,0.5,10398.97,11543040,4.06710103071101E-12,-3.66399679853253E-15,0.0395920360741164,3.56679345626156E-05,25.2575842912448,0.0227542191066761,0.000900886594865824,18911.8818065367,20992522.1601875
,670362.894,5.0094,-0.019,2.568774e+03,0.5,16548.44,15231030,4.06782384798077E-12,-4.41967082192595E-15,0.0395849863083322,4.3008895053339E-05,25.2620731441108,0.0274471195776602,0.00108649513526006,30095.4942039995,27699612.4762178
,670363.689,5.0094,-0.019,1.946446e+03,0.5,24216.83,20098250,4.06836079042248E-12,-4.90205871856141E-15,0.0395797511394525,4.76905255326423E-05,25.265407673762,0.0304428536074628,0.00120492231910739,44041.4605185891,36551286.1868268
,670364.485,5.0094,-0.019,1.474880e+03,0.5,33542.83,26513680,4.06999653566532E-12,-5.14900994114777E-15,0.0395638380226922,5.0052768719495E-05,25.275566008418,0.0319764745510297,0.00126511408450279,61002.0065849554,48218581.4956997
,670365.281,5.0094,-0.019,1.117550e+03,0.5,37519.73,34963500,4.07320018057391E-12,-4.37099749770716E-15,0.0395327381033682,4.24230314413342E-05,25.2954613419017,0.0271448476203352,0.00107311138758992,68234.5173775066,63585680.0762812
,670366.092,5.0094,-0.019,8.467957e+02,0.5,67608.76,46096890,4.07722807047858E-12,-5.97993344197947E-15,0.0394936442718083,5.79240013176173E-05,25.3204754165497,0.0371366906861484,0.00146666640634542,122955.33867359,83833200.3389685
,670366.887,5.0094,-0.019,6.416440e+02,0.5,103168.5,60809820,4.07895588364513E-12,-6.92025991989192E-15,0.0394768863692811,6.69755501889197E-05,25.3312055130887,0.0429763231658488,0.00169657630955,187625.358872819,110590580.462947
,670367.683,5.0094,-0.019,4.861923e+02,0.5,149051.7,80229490,4.08013803589702E-12,-7.58014927534889E-15,0.0394654259788467,7.3319534168437E-05,25.3385469363585,0.0470743799617077,0.00185781687008106,271069.936105534,145907780.508908
,670368.494,5.0094,-0.019,3.684033e+02,0.5,185475.6,105825100,4.08231746753304E-12,-7.15492148536756E-15,0.0394443715008,6.91326393335209E-05,25.3520816820749,0.0444336226588197,0.00175266170313092,337311.543854486,192456732.096056
,670369.29,5.0094,-0.019,2.791500e+02,0.5,249766.7,139605200,4.08394817208963E-12,-7.30656349415251E-15,0.0394286164297957,7.05414655846333E-05,25.3622087129702,0.0453753526011196,0.00178909309968397,454233.28556662,253890245.089458
,670370.085,5.0094,-0.019,2.115173e+02,0.5,349125.4,184189900,4.08509579530557E-12,-7.74315368852677E-15,0.0394175243261759,7.47145144624428E-05,25.3693357033972,0.0480866729130252,0.00189546440928629,634930.026768021,334973330.893138
,670370.897,5.0094,-0.019,1.602760e+02,0.5,457326.3,242990600,4.08662715227265E-12,-7.69133487068384E-15,0.0394027556298294,7.41589034390385E-05,25.3788457640974,0.0477648667543737,0.00188207403907805,831707.46070243,441910064.871755
,670371.692,5.0094,-0.019,1.214445e+02,0.5,618456.1,320572700,4.08803200208564E-12,-7.88672375621842E-15,0.0393892078177361,7.59905501904765E-05,25.387570187784,0.0489782743409316,0.00192922260691569,1124742.99529008,583003221.742379
,670372.504,5.0094,-0.019,9.202165e+01,0.5,796852.9,422905000,4.08963441641637E-12,-7.70583711391728E-15,0.0393737809603687,7.41895024703764E-05,25.3975215302075,0.0478549288472785,0.00188423617597333,1449180.8190615,769107841.96833
,670373.315,5.0094,-0.019,6.972812e+01,0.5,1033967,557967700,4.09076666956676E-12,-7.58057812492001E-15,0.0393628875630595,7.29431591916772E-05,25.4045530691757,0.0470770432110612,0.00185309472214969,1880403.70304553,1014736958.97431
,670374.11,5.0094,-0.019,5.283509e+01,0.5,1561964,736141800,4.09202459545248E-12,-8.68255967153521E-15,0.0393507450168853,8.34953905477915E-05,25.4123650632351,0.0539205889186444,0.00212182489840952,2840635.03924574,1338769773.78059
