Repository: AlexiLJ/BunchOfScripts

ScriptCutter.py:                filters out a threshold values from an CSV file

From_dat_to_csv.py:             converts .dat file from PPMS to .csv 
                    
Convert_all_files_to_csv.py     Converts all files in a rectory from .dat to .csv
                                and removes LCR head

temp_script.py:                 Script for measuring RaspberryPi CPU and GPU temperatures
                                Run in bash with "watch python3 temp_script.py"

File: Scripts/Data_examples/Nb-PrO2/Jan 31 2019 Pr0.994Nb0.006O2 1300C 10h air.dat (part 45 of 45)
Comment,Time Stamp (sec),Temperature (K),Magnetic Field (Oe),Frequency (Hz),AC Voltage (Vrms),Re[Impedance] (Ohm),-Im[Impedance] (Ohm),Re[Cp] (F),Im[Cp] (F),Re[Modulus],Im[Modulus],Re[Permittivity],Im[Permittivity],Loss Factor,Re[Sp.Impedance] (Ohm-cm),-Im[Sp.Impedance] (Ohm-cm)
,670374.953,5.0094,-0.019,4.003407e+01,0.5,1561192,971373600,4.09261283518431E-12,-6.57764882367306E-15,0.039345164557597,6.32355626568439E-05,25.416018160244,0.0408486335469974,0.00160720036039686,2839231.05666337,1766569449.97342
,670375.748,5.0094,-0.019,3.033521e+01,0.5,2121851,1281494000,4.09408374898851E-12,-6.77883446732877E-15,0.0393310224772027,6.51228717218145E-05,25.4251528557222,0.0420980402655549,0.00165576350728134,3858862.49533191,2330563802.356
,670376.528,5.0094,-0.019,2.298591e+01,0.5,2819191,1691126000,4.09433832888695E-12,-6.82546526264343E-15,0.0393285754575419,6.55626878025192E-05,25.4267338524064,0.042387627672982,0.00166704964621205,5127066.1404016,3075532964.51102
,670377.355,5.0094,-0.019,1.741690e+01,0.5,3860688,2230775000,4.09628571878847E-12,-7.08923182261681E-15,0.0393098700078426,6.8031578003536E-05,25.4388275683515,0.0440256755285512,0.00173064876556354,7021164.12951615,4056954980.82761
,670378.182,5.0094,-0.019,1.319742e+01,0.5,5852352,2943054000,4.09763974176236E-12,-8.14828071043971E-15,0.0392968427751877,7.81429618379599E-05,25.4472363462838,0.0506026000629436,0.0019885302818093,10643264.6035375,5352327143.7705
,670378.978,5.0094,-0.019,1.000008e+01,0.5,7728210,3883015000,4.09873030776594E-12,-8.15753957988312E-15,0.0392863866324681,7.81901295866501E-05,25.4540089989798,0.0506600996612183,0.00199026014578877,14054756.7784208,7061768687.95747
,671454.994,3.9996,-0.019,5.000000e+05,0.5,-247.6783,77937.49,4.08412782564364E-12,1.29789891467908E-14,0.0394266100607899,-0.000125294203785872,25.3633244007167,-0.0806023528589134,-0.00317790962988415,-450.435258073053,141739.479888694
,671455.79,3.9996,-0.019,3.788642e+05,0.5,-341.8284,102893.4,4.08266951773587E-12,1.35632838352744E-14,0.0394406560560652,-0.00013102819378692,25.3542679906042,-0.0842309502883513,-0.00332216060505339,-621.659481556111,187125.053680576
,671456.586,3.9996,-0.019,2.870762e+05,0.5,-160.8341,135761.1,4.08363568574665E-12,4.83782077668011E-15,0.0394317044440554,-4.67141375233823E-05,25.3602681046381,-0.0300439219803624,-0.00118468471454636,-292.49776561147,246899.24839916
,671457.397,3.9996,-0.019,2.175258e+05,0.5,-26.00651,179484.2,4.07645944110339E-12,5.9066192578316E-16,0.0395011750657608,-5.72355507815985E-06,25.315702060519,-0.0036681393615366,-0.000144895818127724,-47.2962267725087,326415.402346655
,671458.192,3.9996,-0.019,1.648255e+05,0.5,-412.0024,237283.8,4.06936242516984E-12,7.06574610504296E-15,0.0395699471136588,-6.87063894741255E-05,25.2716280439641,-0.0438798241010153,-0.0017363275537563,-749.280043389822,431531.505543904
,671458.988,3.9996,-0.019,1.248930e+05,0.5,-411.69,313352.8,4.0667535060203E-12,5.34299278925702E-15,0.0395953832029214,-5.20213105190402E-05,25.2554260871327,-0.0331811503385693,-0.00131382263059401,-748.711903287835,569872.892925678
,671459.784,3.9996,-0.019,9.463495e+04,0.5,-354.7126,413607.8,4.06611399250152E-12,3.48712443570115E-15,0.0396016499481464,-3.39626192189724E-05,25.2514545687258,-0.0216558031639022,-0.000857606167001686,-645.091077913421,752199.67245426
,671460.595,3.9996,-0.019,7.170755e+04,0.5,-221.7219,546046,4.06467380058474E-12,1.65046021387552E-15,0.0396157041777368,-1.60859510006955E-05,25.2425106628679,-0.01024971783502,-0.000406049856605487,-403.230162864279,993055.794269254
,671461.39,3.9996,-0.019,5.433485e+04,0.5,-53.59409,720898.4,4.06319201381641E-12,3.0207180162386E-16,0.0396301577613514,-2.94624352304856E-06,25.2333084439114,-0.00187593175923368,-7.43434719788531E-05,-97.4678353345467,1311047.66484771
,671462.186,3.9996,-0.019,4.117107e+04,0.5,-350.6357,951012,4.06482417312131E-12,1.49869031023721E-15,0.0396142397960504,-1.46056692248426E-05,25.2434445091108,-0.00930719363779135,-0.000368697450715659,-637.676704092065,1729539.22750023
,671462.982,3.9996,-0.019,3.119651e+04,0.5,-312.9901,1255194,4.06446463764195E-12,1.01349846588019E-15,0.0396177469250498,-9.87892116425512E-06,25.2412117153821,-0.00629404648119622,-0.000249355956131084,-569.213275720201,2282733.82578025
,671463.793,3.9996,-0.019,2.363846e+04,0.5,-78.23902,1656580,4.06432310931166E-12,1.91954905308465E-16,0.0396191288739034,-1.87118148012647E-06,25.2403327935887,-0.00119208182052436,-4.72292433809415E-05,-142.28785147945,3012706.56258
,671464.589,3.9996,-0.019,1.791157e+04,0.5,467.4105,2186276,4.06426525547671E-12,-8.68911452714568E-16,0.0396196911201012,8.4704125354219E-06,25.2399735086577,0.0053961296001367,0.000213792997773383,850.046892253197,3976027.75163962
,671465.384,3.9996,-0.019,1.357207e+04,0.5,973.5278,2885093,4.06456053066026E-12,-1.37151997227837E-15,0.0396168101970622,1.3368049513192E-05,25.2418072319366,0.00851743810772525,0.000337433767299702,1770.48714333994,5246917.51364475
,671466.195,3.9996,-0.019,1.028394e+04,0.5,1929.055,3807036,4.06511445033839E-12,-2.05982537491043E-15,0.0396114062803768,2.00714102367806E-05,25.2452471939281,0.0127919647530738,0.000506707843056908,3508.23785031678,6923590.97730162
,671466.991,3.9996,-0.019,7.792469e+03,0.5,3471.381,5023400,4.06582155707486E-12,-2.80965395999126E-15,0.0396045085245566,2.73683836458342E-05,25.2496384809565,0.0174485637774538,0.000691042122864992,6313.15862796577,9135707.38899684
,671467.787,3.9996,-0.019,5.904585e+03,0.5,4088.812,6628574,4.06642174360798E-12,-2.50835760788448E-15,0.0395986669103904,2.44262950745073E-05,25.2533657702066,0.0155774477288192,0.000616846398637173,7436.03734534756,12054925.4429893
,671468.582,3.9996,-0.019,4.474074e+03,0.5,6331.301,8747777,4.06650370824451E-12,-2.94317733459737E-15,0.0395978630822444,2.8659394281596E-05,25.253874788473,0.0182777730504714,0.000723761133828629,11514.2957613694,15908972.2053184
,671469.393,3.9996,-0.019,3.390107e+03,0.5,9668.656,11543100,4.06708033766396E-12,-3.40664125834799E-15,0.0395922418710438,3.31629949424261E-05,25.2574557829102,0.0211559850820117,0.000837613466053313,17583.7106463488,20992631.2780048
,671470.189,3.9996,-0.019,2.568774e+03,0.5,16365.54,15232440,4.06744741383074E-12,-4.37001382240426E-15,0.0395886508556869,4.25335434851395E-05,25.2597354059522,0.0271387387821995,0.00107438729448467,29762.8667243149,27702176.744924
,671470.985,3.9996,-0.019,1.946446e+03,0.5,22870.06,20099250,4.06815901605107E-12,-4.62898072249606E-15,0.0395817204527579,4.50383134523825E-05,25.2641546109157,0.0287469797032684,0.00113785638767616,41592.1838055502,36553104.8171149
,671471.796,3.9996,-0.019,1.474880e+03,0.5,33145.42,26512250,4.07021621317813E-12,-5.08855438058251E-15,0.0395617041699651,4.94597516479833E-05,25.2769302536765,0.0316010323367052,0.00125019264679535,60279.2647221809,48215980.8543878
,671472.591,3.9996,-0.019,1.117550e+03,0.5,38059.53,34961670,4.07341324779281E-12,-4.43434749274757E-15,0.0395306689480854,4.30333757154543E-05,25.2967845357935,0.0275382649039239,0.00108860732339159,69216.2140069966,63582351.9828541
,671473.387,3.9996,-0.019,8.467957e+02,0.5,67046.25,46095880,4.07731755098033E-12,-5.93044002744747E-15,0.0394927789513774,5.74420692428215E-05,25.3210311099781,0.0368293257891458,0.00145449549938086,121932.340950259,83831363.5223776
,671474.183,3.9996,-0.019,6.416440e+02,0.5,97236.89,60808280,4.07906049598168E-12,-6.5227162608631E-15,0.0394758866227762,6.31248317694787E-05,25.331855178511,0.0405074903531033,0.00159907318542804,176837.953269911,110587779.772303
,671474.994,3.9996,-0.019,4.861923e+02,0.5,144050.1,80228500,4.08018931273643E-12,-7.32597117631034E-15,0.0394649389911852,7.08592134736924E-05,25.3388653767129,0.0454958785394471,0.00179549785923955,261973.874856817,145905980.064923
,671475.789,3.9996,-0.019,3.684033e+02,0.5,182957,105826700,4.08225608535878E-12,-7.05755094516777E-15,0.0394449678715514,6.81938772245135E-05,25.3517004853875,0.0438289303711166,0.0017288359175898,332731.141610999,192459641.904517
,671476.585,3.9996,-0.019,2.791500e+02,0.5,254696.2,139617200,4.08359664091798E-12,-7.44948721772513E-15,0.0394320055829014,7.19337014375291E-05,25.3600256277378,0.0462629400911021,0.00182424658279925,463198.223571569,253912068.652914
,671477.396,3.9996,-0.019,2.115173e+02,0.5,346019.9,184190100,4.08509161953973E-12,-7.67426150310997E-15,0.0394175671271377,7.40499225288192E-05,25.3693097709807,0.0476588374186439,0.00187860205298765,629282.270408478,334973694.619196
,671478.192,3.9996,-0.019,1.602760e+02,0.5,445153.1,242990200,4.08663463983129E-12,-7.48663147109753E-15,0.0394026907668171,7.21849273888002E-05,25.3788922634693,0.0464936140043894,0.00183197964362349,809568.910479924,441909337.41964
,671479.003,3.9996,-0.019,1.214445e+02,0.5,589191.8,320586100,4.08786253565393E-12,-7.51291177482275E-15,0.0393908542941352,7.23948054675461E-05,25.3865177642884,0.0466568204213255,0.00183785822279881,1071522.05295146,583027591.388239
,671479.814,3.9996,-0.019,9.202165e+01,0.5,764308.6,422944600,4.08925267103715E-12,-7.38974084087293E-15,0.0393774678444822,7.11595261406841E-05,25.3951508081575,0.0458919020622836,0.00180711279917039,1389994.76937808,769179859.727737
,671480.61,3.9996,-0.019,6.972812e+01,0.5,1008559,557969000,4.09075782054198E-12,-7.3942649443392E-15,0.0393629792740203,7.11507037373521E-05,25.4044981148022,0.0459199977313557,0.00180755382467485,1834195.94468672,1014739323.19369
,671481.421,3.9996,-0.019,5.283509e+01,0.5,1378089,736218500,4.09160236886156E-12,-7.65885700631274E-15,0.0393548450450902,7.36662812104604E-05,25.4097429440328,0.0475631721343586,0.00187184782778482,2506234.39503031,1338909262.72369
,671482.248,3.9996,-0.019,4.003407e+01,0.5,1627856,971415600,4.09243496643292E-12,-6.85792447096549E-15,0.0393468657536265,6.59357658022327E-05,25.414913556511,0.0425892064348645,0.00167575649392495,2960468.22618602,1766645832.44551
,671483.043,3.9996,-0.019,3.033521e+01,0.5,2024481,1281732000,4.09332454405924E-12,-6.4653591907525E-15,0.0393383270633729,6.21344366151303E-05,25.4204380275558,0.0401512904401732,0.00157948853582496,3681782.46418436,2330996636.36455
,671483.823,3.9996,-0.019,2.298591e+01,0.5,2782418,1691266000,4.09399970353018E-12,-6.73532044462375E-15,0.0393318312767795,6.47075003680523E-05,25.4246309150987,0.0418278086956913,0.00164516876706562,5060189.64881909,3075787572.75135
,671484.65,3.9996,-0.019,1.741690e+01,0.5,3740625,2231449000,4.09504921048315E-12,-6.86461731949219E-15,0.0393217469799197,6.59158734063661E-05,25.4311485821368,0.0426307704836882,0.0016763210810554,6802813.92124185,4058180737.64176
,671485.477,3.9996,-0.019,1.319742e+01,0.5,5441706,2943403000,4.09715608078122E-12,-7.57474217010842E-15,0.0393015027638011,7.26598509951892E-05,25.4442327061216,0.0470408006590664,0.0018487804762039,9896451.35027042,5352961845.74103
,671486.273,3.9996,-0.019,1.000008e+01,0.5,7044300,3883207000,4.09853039909611E-12,-7.43490565667829E-15,0.0392883291915964,7.1270673266803E-05,25.4527675225471,0.0461723854172798,0.00181404184736997,12810977.3381197,7062117864.97278
,671786.637,2.9976,-0.019,5.000000e+05,0.5,-249.4298,77940.14,4.08398838090137E-12,1.30698816431502E-14,0.0394279506289383,-0.000126180243450755,25.3624584184593,-0.081166815081736,-0.00320027395383175,-453.620589022575,141744.299258958
,671787.433,2.9976,-0.019,3.788642e+05,0.5,-345.4586,102895.6,4.08258126646854E-12,1.37067358439083E-14,0.039441499350614,-0.000132419706455514,25.3537199309896,-0.0851218185437645,-0.00335736999444097,-628.261473227795,187129.05466721
,671788.244,2.9976,-0.019,2.870762e+05,0.5,-162.1843,135767.7,4.0834370741662E-12,4.87795980537118E-15,0.0394336214088512,-4.71063020487166E-05,25.3590346834134,-0.0302931941014329,-0.00119457205211549,-294.953280226396,246911.251359061
,671789.039,2.9976,-0.019,2.175258e+05,0.5,-28.28373,179495.4,4.07620506605319E-12,6.42302162132738E-16,0.0395036399800025,-6.22472936471684E-06,25.3141223359871,-0.00398883649017205,-0.000157573564559315,-51.4376480370649,326435.771005881
,671789.835,2.9976,-0.019,1.648255e+05,0.5,-411.9009,237292.1,4.0692200939653E-12,7.06351125470419E-15,0.0395713312391703,-6.8689463119979E-05,25.2707441361465,-0.04386594519307,-0.00173583907765998,-749.095452415585,431546.600175295
,671790.646,2.9976,-0.019,1.248930e+05,0.5,-414.2459,313366.9,4.06657043492673E-12,5.37567984917876E-15,0.0395971648844738,-5.23442750495258E-05,25.2542891757203,-0.0333841441085721,-0.00132191976880775,-753.360140441065,569898.535612739
,671791.442,2.9976,-0.019,9.463495e+04,0.5,-359.1985,413621.2,4.06598218753382E-12,3.530995758411E-15,0.0396029329561296,-3.43921300780577E-05,25.2506360311344,-0.0219282536447103,-0.000868423813866407,-653.249271522591,752224.042100119
,671792.237,2.9976,-0.019,7.170755e+04,0.5,-239.9783,546082.5,4.06440200414313E-12,1.7861189169601E-15,0.0396183522572072,-1.74104550566732E-05,25.2408227476963,-0.0110921879635284,-0.000439454294909652,-436.431804855058,993122.174274768
,671793.033,2.9976,-0.019,5.433485e+04,0.5,-70.98543,720918,4.06308152861069E-12,4.00072670447245E-16,0.0396312352378615,-3.90230272345918E-06,25.2326223066909,-0.00248453852514162,-9.84653317020798E-05,-129.096253008345,1311083.31000136
,671793.844,2.9976,-0.019,4.117107e+04,0.5,-360.7715,950996.6,4.06488996458081E-12,1.54206276852805E-15,0.0396135983117233,-1.50278742146059E-05,25.2438530884211,-0.0095765460617728,-0.000379361503500643,-656.109976965695,1729511.2205938
,671794.64,2.9976,-0.019,3.119651e+04,0.5,-282.5534,1255250,4.0642833579755E-12,9.14859256211427E-16,0.0396195144556689,-8.91824617868822E-06,25.2400859291228,-0.00568147547943899,-0.000225097311292571,-513.860171231871,2282835.66907638
,671795.435,2.9976,-0.019,2.363846e+04,0.5,20.28066,1656656,4.0641366647227E-12,-4.97528599122419E-17,0.0396209465064924,4.85036691368854E-07,25.2391749320343,0.000308976109389705,1.22419259037483E-05,36.8830225376702,3012844.77848189
,671796.247,2.9976,-0.019,1.791157e+04,0.5,421.1806,2186309,4.06420394466605E-12,-7.82946900889496E-16,0.0396202891460627,7.63263434158308E-06,25.2395927551538,0.00486227098748226,0.000192644589579972,765.971795899614,3976087.76643912
,671797.042,2.9976,-0.019,1.357207e+04,0.5,1013.909,2885204,4.06440411913027E-12,-1.42829966824642E-15,0.0396183343995513,1.39225461397928E-05,25.2408358822276,0.00887005240132535,0.00035141674557501,1843.92561672779,5247119.38160673
,671797.838,2.9976,-0.019,1.028394e+04,0.5,2005.867,3807048,4.06510155213356E-12,-2.14183090286056E-15,0.0396115311378447,2.08706228891454E-05,25.2451670932635,0.0133012369641421,0.000526882508442237,3647.93048000257,6923612.80086508
,671798.633,2.9976,-0.019,7.792469e+03,0.5,3429.724,5023490,4.06574876088733E-12,-2.77583833215265E-15,0.0396052180849673,2.70399596677303E-05,25.2491864007576,0.0172385613545866,0.00068273730016383,6237.39994605642,9135871.06572277
,671799.445,2.9976,-0.019,5.904585e+03,0.5,6343.514,6630668,4.06513537224921E-12,-3.8890867625642E-15,0.0396111763292353,3.78957371415629E-05,25.2453771235566,0.024152076867453,0.000956693051137532,11536.5066930774,12058733.6548125
,671800.24,2.9976,-0.019,4.474074e+03,0.5,6476.679,8747292,4.06672907931539E-12,-3.0110917557904E-15,0.0395956676715023,2.93174652565614E-05,25.2552743919686,0.0186995364158074,0.000740421035447313,11778.6845953857,15908090.1696287
,671801.036,2.9976,-0.019,3.390107e+03,0.5,9896.319,11542860,4.067164764613E-12,-3.48700061649974E-15,0.0395914186833343,3.39438673736697E-05,25.2579800926743,0.0216550342196608,0.000857354156595506,17997.7454736174,20992194.8067357
,671801.847,2.9976,-0.019,2.568774e+03,0.5,15852.17,15231130,4.06779753631398E-12,-4.2336594902171E-15,0.0395852462053078,4.1199310381987E-05,25.2619097429224,0.0262919486452721,0.00104077438771779,28829.236493338,27699794.3392466
,671802.643,2.9976,-0.019,1.946446e+03,0.5,25715.26,20098710,4.06826692444324E-12,-5.20513713126157E-15,0.039580657023573,5.06414036687929E-05,25.264824745562,0.0323250366409865,0.00127944828299926,46766.5507011138,36552122.7567593
,671803.438,2.9976,-0.019,1.474880e+03,0.5,34058.8,26512740,4.07014063355144E-12,-5.22858466571172E-15,0.0395624353502702,5.08227015807412E-05,25.2764608877135,0.0324706509429978,0.00128462014865306,61940.3652546812,48216871.9832289
,671804.234,2.9976,-0.019,1.117550e+03,0.5,37116.86,34962640,4.07330047183438E-12,-4.32427652348365E-15,0.0395317657134539,4.19675119939189E-05,25.2960841724992,0.0268547001822193,0.00106161491237504,67501.8457933593,63584116.0542335
,671805.045,2.9976,-0.019,8.467957e+02,0.5,65805.26,46095980,4.07730902209968E-12,-5.82064597172281E-15,0.0394928646266676,5.63788474592072E-05,25.3209781437694,0.0361474807609051,0.00142757047360746,119675.43894909,83831545.3854064
,671805.841,2.9976,-0.019,6.416440e+02,0.5,98548.41,60809870,4.07895355780198E-12,-6.61034775415945E-15,0.0394769188285832,6.39762522474713E-05,25.3311910690956,0.0410517010357952,0.00162059892579938,179223.123265296,110590671.394461
,671806.636,2.9976,-0.019,4.861923e+02,0.5,138641,80232150,4.08000466311084E-12,-7.05024016554897E-15,0.0394667344507453,6.81984407869636E-05,25.3377186622725,0.043783528835462,0.00172799806561335,252136.721765719,145912618.065474
,671807.432,2.9976,-0.019,3.684033e+02,0.5,178381.2,105827100,4.08224125821967E-12,-6.8809888424679E-15,0.0394451169642392,6.64883314219264E-05,25.3516084056204,0.0427324412114161,0.00168559093086742,324409.453138934,192460369.356632
,671808.243,2.9976,-0.019,2.791500e+02,0.5,243680.1,139618900,4.08354806946145E-12,-7.12711102809988E-15,0.0394324857129248,6.88224306435166E-05,25.3597239884011,0.0442609136547127,0.00174532316183554,443164.010455367,253915160.324404
,671809.039,2.9976,-0.019,2.115173e+02,0.5,322378.2,184193600,4.0850158988562E-12,-7.14965162983212E-15,0.0394183161439684,6.899048504141E-05,25.368839529024,0.0444008957067759,0.00175021390536913,586286.758727456,334980059.825204
,671809.85,2.9976,-0.019,1.602760e+02,0.5,420808.1,243013100,4.08625100283101E-12,-7.07586348482618E-15,0.0394064041742655,6.82372023088662E-05,25.3765097940399,0.0439426552357109,0.00173162722503437,765294.356117315,441950984.053236
,671810.646,2.9976,-0.019,1.214445e+02,0.5,562141.1,320629700,4.08730790024889E-12,-7.1660353332352E-15,0.0393962114860011,6.90710488160432E-05,25.3830733574768,0.0445026420776139,0.00175324088816476,1022326.83061847,583106883.668798
,671811.457,2.9976,-0.019,9.202165e+01,0.5,743747.4,423017300,4.08855060273974E-12,-7.18847404244723E-15,0.0393842364423371,6.92452139781835E-05,25.3907908109343,0.0446419913549075,0.00175819617779226,1352601.5482994,769312074.149678
,671812.252,2.9976,-0.019,6.972812e+01,0.5,1002866,558026000,4.09034012004724E-12,-7.35102492505958E-15,0.0393670004469145,7.07490802761795E-05,25.4019041036442,0.0456514677825142,0.00179716715708587,1823842.48245684,1014842985.12011
,671813.064,2.9976,-0.019,5.283509e+01,0.5,1316694,736186400,4.09178202319286E-12,-7.31828900838959E-15,0.0393531291271583,7.0384387707997E-05,25.4108586366065,0.0454481706014508,0.00178853344750732,2394579.5884954,1338850884.69144
,671813.906,2.9976,-0.019,4.003407e+01,0.5,1554188,971600400,4.09165759894978E-12,-6.54508287604303E-15,0.039354351016156,6.29518679666017E-05,25.4100859349244,0.0406463919107364,0.00159961646784007,2826493.37012586,1766981915.32275
,671814.702,2.9976,-0.019,3.033521e+01,0.5,2004209,1281996000,4.09248181788978E-12,-6.39798321660213E-15,0.0393464296295448,6.15122577460463E-05,25.4152045142747,0.0397328709483884,0.00156335043167061,3644915.19098498,2331476754.7606
,671815.482,2.9976,-0.019,2.298591e+01,0.5,2565084,1691369000,4.09375205399536E-12,-6.20847248215537E-15,0.0393342266295044,5.96532130952593E-05,25.4230929574839,0.0385559679619022,0.00151657266983136,4664939.45379575,3075974891.67102
,671816.293,2.9976,-0.019,1.741690e+01,0.5,3608132,2231973000,4.09408862190884E-12,-6.61836508216953E-15,0.039330980708953,6.35811320689614E-05,25.4251831176201,0.0411014903910328,0.00161656615021777,6561858.13848707,4059133699.9127
,671817.135,2.9976,-0.019,1.319742e+01,0.5,5387506,2944055000,4.09624899485341E-12,-7.49597614082166E-15,0.0393102085304942,7.19361507578115E-05,25.4385995047066,0.0465516464411174,0.0018299610571134,9797881.58865804,5354147592.68884
,671817.931,2.9976,-0.019,1.000008e+01,0.5,7412443,3884128000,4.09755712111962E-12,-7.81974965797814E-15,0.0392976474049148,7.49953583978253E-05,25.4467232540757,0.0485623505861833,0.00190839308076356,13480493.3482538,7063792823.46807
,672346.696,1.9988,-0.019,5.000000e+05,0.5,-249.3514,77943.59,4.08380764220951E-12,1.30646170251542E-14,0.0394296958969051,-0.000126140582868553,25.3613359917701,-0.0811341206559548,-0.00319912644516374,-453.478008407992,141750.573533451
,672347.492,1.9988,-0.019,3.788642e+05,0.5,-339.0585,102900.4,4.08239251945981E-12,1.34515500820139E-14,0.0394433392659931,-0.000129966447618461,25.3525477709064,-0.0835370593154337,-0.00329501634590342,-616.622057521238,187137.784092593
,672348.287,1.9988,-0.019,2.870762e+05,0.5,-158.4633,135770.8,4.08334410325382E-12,4.76582727388467E-15,0.0394345218014067,-4.6025540532816E-05,25.3584573137738,-0.0295968266287724,-0.00116713829483217,-288.186156924558,246916.889112954
,672349.083,1.9988,-0.019,2.175258e+05,0.5,-22.30875,179488,4.0763731596378E-12,5.06656655180679E-16,0.0395020113759499,-4.90974603473894E-06,25.3151662338027,-0.00314644831252421,-0.00012429103895525,-40.5713684385642,326422.31314175
,672349.894,1.9988,-0.019,1.648255e+05,0.5,-409.8077,237298.2,4.06911561530069E-12,7.02725478465686E-15,0.0395723484880402,-6.83403966717077E-05,25.2700953008562,-0.0436407846078254,-0.00172697348736737,-745.288695496636,431557.693820052
,672350.69,1.9988,-0.019,1.248930e+05,0.5,-414.0266,313368.7,4.06654708401746E-12,5.37277227411564E-15,0.0395973923331826,-5.23165642151678E-05,25.2541441614817,-0.0333660874333911,-0.00132121236103031,-752.961314818895,569901.809147258
,672351.485,1.9988,-0.019,9.463495e+04,0.5,-372.7747,413629.8,4.06589741347553E-12,3.66430002997636E-15,0.0396037563791636,-3.5692008658747E-05,25.2501095657462,-0.0227561022400663,-0.000901227861242106,-677.939360039233,752239.682320597
,672352.297,1.9988,-0.019,7.170755e+04,0.5,-251.4152,546056.4,4.06459619474043E-12,1.87142072727268E-15,0.0396164586990106,-1.82402035524233E-05,25.2420287136516,-0.0116219308068699,-0.000460419839415855,-457.231297596472,993074.708024249
,672353.092,1.9988,-0.019,5.433485e+04,0.5,-77.11478,720961.2,4.06283806164724E-12,4.34565498531063E-16,0.0396336100840469,-4.23925326666269E-06,25.2311103237564,-0.00269874650920494,-0.000106961068085217,-140.243274564412,1311161.8748298
,672353.888,1.9988,-0.019,4.117107e+04,0.5,-345.8367,951004.6,4.06485581752862E-12,1.47820139030863E-15,0.0396139315503348,-1.44057677127888E-05,25.2436410277808,-0.00917995297712788,-0.000363654076962404,-628.949097339707,1729525.7696361
,672354.683,1.9988,-0.019,3.119651e+04,0.5,-309.3741,1255210,4.06441283424728E-12,1.00176389817138E-15,0.0396182519337981,-9.76478918714164E-06,25.2408900050047,-0.00622117225683139,-0.000246471984767489,-562.637108598608,2282762.92386486
,672355.495,1.9988,-0.019,2.363846e+04,0.5,-60.06277,1656702,4.06402381514134E-12,1.473388259828E-16,0.0396220466525332,-1.43647431766266E-06,25.2384741115256,-0.00091500623872701,-3.62544199258527E-05,-109.231972706258,3012928.43547515
,672356.29,1.9988,-0.019,1.791157e+04,0.5,240.08,2186369,4.06409251351479E-12,-4.4626837036412E-16,0.0396213764659926,4.35072947977012E-06,25.2389007434053,0.00277142389526963,0.000109807630825355,436.616759555353,3976196.88425641
,672357.086,1.9988,-0.019,1.357207e+04,0.5,884.8533,2885362,4.06418167545347E-12,-1.24636165837234E-15,0.0396205039850763,1.21504108319365E-05,25.2394544584876,0.00774017768577825,0.000306669769685745,1609.22101186213,5247406.72519224
,672357.897,1.9988,-0.019,1.028394e+04,0.5,2030.056,3807016,4.06513569407924E-12,-2.167695934711E-15,0.0396111981845969,2.11223043301709E-05,25.2453791221913,0.0134618644521796,0.000533240732374122,3691.92132804025,6923554.60469586
,672358.693,1.9988,-0.019,7.792469e+03,0.5,3568.727,5023211,4.06597442439655E-12,-2.88866080076139E-15,0.0396030184476941,2.8135859954078E-05,25.2505878203591,0.0179392134872269,0.000710447361259561,6490.19501198641,9135363.6678724
,672359.488,1.9988,-0.019,5.904585e+03,0.5,7347.188,6630406,4.06529473481581E-12,-4.5047746234698E-15,0.0396096111583961,4.38916198778225E-05,25.2463667998465,0.0279756327433691,0.00110810529551282,13361.818628807,12058257.173677
,672360.284,1.9988,-0.019,4.474074e+03,0.5,6711.872,8747806,4.06648996354428E-12,-3.12006920644947E-15,0.0395979943542269,3.03820946146146E-05,25.2537894308874,0.0193763101485182,0.000767263471549323,12206.4137087234,15909024.9455968
,672361.095,1.9988,-0.019,3.390107e+03,0.5,10155.07,11542780,4.06719279465068E-12,-3.57822184371297E-15,0.0395911442874312,3.48313700528784E-05,25.2581541653206,0.0222215379327703,0.00087977679553799,18468.317879281,20992049.3163126
,672361.891,1.9988,-0.019,2.568774e+03,0.5,15922.65,15232530,4.06742363242489E-12,-4.2517009912884E-15,0.0395888847629648,4.13824857703232E-05,25.259587718236,0.0264039903011365,0.00104530567148071,28957.4135560398,27702340.4216499
,672362.686,1.9988,-0.019,1.946446e+03,0.5,23527.41,20097790,4.06845423869555E-12,-4.76272221672273E-15,0.0395788452553321,4.6332841553661E-05,25.2659880079155,0.029577543546694,0.0011706466233352,42787.6604254008,36550449.6168943
,672363.497,1.9988,-0.019,1.474880e+03,0.5,33563.64,26513380,4.07004257961292E-12,-5.15232097630703E-15,0.0395633903612809,5.00838214993902E-05,25.2758519513732,0.0319970368013881,0.00126591328604652,61039.8522812497,48218035.9066133
,672364.293,1.9988,-0.019,1.117550e+03,0.5,36725.99,34962320,4.07333784967232E-12,-4.27881688439689E-15,0.0395314038939509,4.1525560777866E-05,25.2963162970236,0.0265723859103551,0.00105044487894396,66790.9977726687,63583534.0925413
,672365.089,1.9988,-0.019,8.467957e+02,0.5,65196.38,46095610,4.07734190275026E-12,-5.7668817503799E-15,0.039492547628094,5.58571877523546E-05,25.3211823397796,0.0358135932222952,0.00141437286544207,118568.111339301,83830872.4921998
,672365.884,1.9988,-0.019,6.416440e+02,0.5,94919.43,60814650,4.07863373011481E-12,-6.36592644767785E-15,0.0394800219378646,6.1620369084252E-05,25.3292048694152,0.0395337914229239,0.00156079875490527,172623.350322564,110599364.447238
,672366.695,1.9988,-0.019,4.861923e+02,0.5,140768.2,80233370,4.07994224768943E-12,-7.15819522863361E-15,0.0394673345769545,6.92448247804578E-05,25.3373310488949,0.0444539533183892,0.00175448444955011,256005.312114461,145914836.794426
,672367.491,1.9988,-0.019,3.684033e+02,0.5,176449.8,105835600,4.08191365180108E-12,-6.8053929630254E-15,0.0394482851838559,6.57684373786735E-05,25.3495738983216,0.0422629743152972,0.00166720649762462,320896.950600592,192475827.714081
,672368.287,1.9988,-0.019,2.791500e+02,0.5,238223.1,139623800,4.08340531188758E-12,-6.96701759982415E-15,0.0394338696171096,6.7281213268681E-05,25.3588374327369,0.0432666985544201,0.00170617831630424,433239.744973471,253924071.612815
,672369.098,1.9988,-0.019,2.115173e+02,0.5,312069,184208700,4.08468183032911E-12,-6.91988257942744E-15,0.0394215476165807,6.67842666668769E-05,25.3667648906223,0.0429739797992798,0.00169410565299033,567538.135361877,335007521.142553
,672369.894,1.9988,-0.019,1.602760e+02,0.5,396522.8,243019400,4.08614644540373E-12,-6.66716414303358E-15,0.0394074257667076,6.42991580335029E-05,25.3758604696163,0.0414045432003435,0.00163165080647882,721128.373982903,441962441.424051
,672370.705,1.9988,-0.019,1.214445e+02,0.5,556312.5,320631700,4.08728266424135E-12,-7.09164576412989E-15,0.0393964572287472,6.83548807309678E-05,25.3829166363669,0.0440406666317425,0.00173505146247236,1011726.76212153,583110520.929374
,672371.516,1.9988,-0.019,9.202165e+01,0.5,710541.8,423027200,4.0884560232761E-12,-6.86721539891393E-15,0.0393851581633654,6.6153668545858E-05,25.3902034518407,0.0426469051234463,0.001679659842204,1292212.83840648,769330078.58953
,672372.312,1.9988,-0.019,6.972812e+01,0.5,947354.5,558131500,4.08956837565906E-12,-6.94150214373906E-15,0.0393744431441135,6.68329164320058E-05,25.3971114027035,0.0431082420081154,0.00169736791419226,1722887.58722168,1015034850.6155
,672373.123,1.9988,-0.019,5.283509e+01,0.5,1150320,736364500,4.09079547165488E-12,-6.39048167986648E-15,0.039362649531634,6.14908011035693E-05,25.4047319364237,0.0396862847694408,0.00156216113079867,2092006.79295116,1339174782.74574
,672373.95,1.9988,-0.019,4.003407e+01,0.5,1457226,971650000,4.09144999780665E-12,-6.13612650080152E-15,0.0393563600476574,5.90244544093116E-05,25.4087966865551,0.0381066836416014,0.00149974373488396,2650155.34013583,1767072119.38503
,672374.745,1.9988,-0.019,3.033521e+01,0.5,1946221,1281959000,4.09260050530937E-12,-6.21322916570944E-15,0.0393452940426192,5.97325168097579E-05,25.4159415890319,0.038585508004037,0.00151816165727609,3539456.45784147,2331409465.43994
,672375.525,1.9988,-0.019,2.298591e+01,0.5,2430156,1691726000,4.09288912931059E-12,-5.87941491407527E-15,0.0393425289685603,5.65153475374385E-05,25.4177340070181,0.0365124487083364,0.00143649503524802,4419555.30628957,3076624142.68385
,672376.352,1.9988,-0.019,1.741690e+01,0.5,3472997,2232181000,4.09370791305688E-12,-6.36930217617783E-15,0.0393346460059738,6.1199834410744E-05,25.4228188326303,0.0395547554330355,0.00155587606918973,6316097.53451126,4059511975.01261
,672377.179,1.9988,-0.019,1.319742e+01,0.5,4424144,2944761000,4.09527139858553E-12,-6.15264545626071E-15,0.0393196353269442,5.90729531917491E-05,25.4325284187039,0.0382092699572015,0.00150237795189491,8045882.27710038,5355431545.6722
,672377.974,1.9988,-0.019,1.000008e+01,0.5,7411253,3883983000,4.09771009811912E-12,-7.81907805925403E-15,0.0392961803680731,7.49833185782283E-05,25.4476732746015,0.0485581798116547,0.00190815793992919,13478329.178211,7063529122.07631
